Repository: fafasco16/TPU-HighThroughput-Screening

# TPU/TPUU 多目标高通量筛选

本仓库面向可实际采购和合成的 TPU/TPUU 体系，目标是联合筛选韧性、循环恢复、热稳定、成本与环保属性。当前阶段只整理数据、配方和训练输入，不运行新的 DFT/MD，也不训练最终模型。

## 当前主线

三个性质分别建立单任务、多保真模型：

1. 韧性：以应力—应变曲线积分面积为主目标；
2. 循环恢复：以固定应变和循环数下的残余应变/弹性恢复率为主目标；
3. 热稳定：以 T5、T10 或 Td,onset 为主目标，Tg 单列为使用温度辅助指标。

成本与环保不伪造成机器学习标签。成本由配方质量分数和同地区、同日期报价计算；环保保留可再生碳、GHS/SDS、溶剂/催化剂、工艺能耗和回收证据等透明子指标。

计算数据按四种角色使用：直接低保真标签、迁移预训练、机理特征和同体系工况代理。模拟或代理值始终保留方法和保真度，不冒充实验真值。

## 目录

```text
代码/             当前数据生成、采购接口和测试
候选/             24种商用构件与980个现实TPU配方
结果/可用数据集/  冻结的实验、计算和候选输入
结果/定向筛选/    三目标实验/计算证据与五目标约束视图
配置/             采购接口配置
文档/             Gold定义、来源引用和实施计划
```

大型原始附件只保存在本地 `数据/原始`，由 `.gitignore` 隔离。历史审计代码、旧计算输入和旧模型可从 Git 标签 `pre-cleanup-20260830` 恢复，不放在当前工作树中。

## 关键入口

- [定向筛选说明](结果/定向筛选/README.md)
- [五目标任务清单](结果/定向筛选/筛选任务清单.csv)
- [实验标签审计](结果/定向筛选/目标标签审计.csv)
- [计算证据审计](结果/定向筛选/计算证据审计.csv)
- [TGA热稳定端点](结果/定向筛选/TGA热稳定端点.csv)
- [现实配方训练前特征](结果/定向筛选/三目标配方特征.csv.gz)
- [训练前任务清单](结果/定向筛选/训练前任务清单.csv)
- [扩充数据总账](结果/定向筛选/扩充数据总账.csv)
- [本地来源审计](结果/定向筛选/本地来源审计.csv)
- [本地扩库队列](结果/定向筛选/本地扩库队列.csv)
- [DRUM机械回收TPUU拉伸端点](结果/定向筛选/DRUM机械回收拉伸端点.csv)
- [Zenodo多孔TPU拉伸端点](结果/定向筛选/Zenodo多孔TPU拉伸端点.csv)
- [Figshare强韧自愈TPU端点](结果/定向筛选/Figshare强韧自愈端点.csv)
- [标准化热塑性弹性体TGA端点](结果/定向筛选/标准化热塑性弹性体TGA端点.csv)
- [标准化热塑性弹性体拉伸端点](结果/定向筛选/标准化热塑性弹性体拉伸端点.csv)
- [标准化热塑性弹性体应力松弛代理端点](结果/定向筛选/标准热塑性弹性体松弛端点.csv)
- [PHCU非异氰酸酯双目标端点](结果/定向筛选/PHCU双目标端点.csv)
- [DRUM机械回收TPUU TGA端点](结果/定向筛选/DRUM机械回收TGA端点.csv)
- [DRUM机械回收TPUU循环端点](结果/定向筛选/DRUM机械回收循环端点.csv)
- [低天花板TPUU热稳定端点](结果/定向筛选/低天花板TPUU热稳定端点.csv)
- [QUB生物基自修复TPU拉伸端点](结果/定向筛选/QUB生物基自修复TPU拉伸端点.csv)

# TPU 第一阶段模型基线

这里保存第一阶段的配置和可复现结果，不复制 Gold 数据，也不保存不透明的二进制模型。源码仍在 `代码/`，冻结输入位于 `结果/可用数据集/`。本阶段的作用是检验数据、权重、切分与评估链路是否可靠，不代表已经得到最终 TPU 性能模型或发现了新材料。

目录只保留两层：

```text
模型/
├── README.md
├── 配置/
│   └── 基线配置.yaml
└── 基线结果/
    ├── 目标可训练性.csv
    ├── 指标.csv
    ├── 逐样本预测.csv.gz
    ├── 实验曲线端点.csv
    ├── 运行清单.json
    └── 基线报告.md
```

## 运行

在仓库根目录执行以下一条命令生成全部结果：

```powershell
uv run python .\代码\生成模型基线.py
```

生成后，用下面一条命令校验冻结发布层以及现有结果的 SHA-256；该命令不训练，也不写文件：

```powershell
uv run python .\代码\生成模型基线.py --检查
```

默认读取 `模型/配置/基线配置.yaml` 和发布版 `tpu-usable-2026-07-21-v1`。修改目标、门槛、Morgan 参数或 Ridge 候选值后，应重新生成结果，不能沿用旧指标。自定义目录时可使用脚本提供的 `--配置`、`--发布目录` 和 `--输出目录` 参数。

## 结果怎样读

`目标可训练性.csv` 是先看的一张表。它按 Gold-C 的原始“性质—单位”组合列出总行数、可训练行数、有效结构与正权重行数、无效结构行数、结构身份状态、恰有两个 `*` 的重复单元行数、train/validation/test 硬组数、primary 硬组数、来源族数、可运行的来源留出次数、引用键以及准入状态。`fair_primary_evaluation` 和 `training_status` 决定该目标能否进入公平基线；`multifidelity_pairing_status=not_established` 表示目前尚无足够闭合的计算—实验成对映射。

`指标.csv` 保存每次评估的汇总结果。`evaluation_scheme` 区分发布开发划分、逐来源族留出和 PUE 派生硬组烟雾测试；`training_mode`、`model_name`、`target_name`、`unit` 和 `evaluation_split` 说明比较对象；`aggregation_level` 同时给出逐行加权与硬组宏平均口径；`n_rows`、`n_groups`、`mae`、`rmse`、`r2`、`spearman`、`selected_alpha` 和 `status` 用于判断结果是否可估计。MAE、RMSE 和 R² 使用相应层级的权重，Spearman 是正权重观测上的未加权秩相关。解释指标时必须连同 `evidence_scope` 与 `target_semantics` 一起引用，不能只摘一个较好的 R²。

`逐样本预测.csv.gz` 用于复核误差和追溯数据。每行保留 `evaluation_id`、评估方案、训练模式、模型名、`observation_id`、`leakage_group`、发布划分、来源与来源族、结构身份状态、结构中的 `*` 数量、真值、单位、权重、预测值、所选 alpha、证据范围、目标语义、来源定位和引用键。它是派生结果，不是新的独立实验数据。

`实验曲线端点.csv` 每条发布曲线一行。固定追溯字段包括曲线、来源、配方、样品、硬组、开发划分、点数、来源定位和引用键；`endpoint_status`、`curve_type` 和 `release_model_ready` 说明是否通过门禁。通过时才按曲线类型出现最大观测应力/应变、记录区间能量、指定应变应力、压缩割线模量或低应变拟合状态等字段。空值通常表示曲线未覆盖该区间或门禁未通过，不应补零。

`运行清单.json` 是复现入口，记录发布 ID、配置快照与哈希、输入和输出文件哈希、软件版本、行数、Git 基线提交、PUE 处理元数据、多保真状态以及确定性写出约定。`run_started_utc` 和 `runtime_seconds` 是允许变化的运行信息；其余派生文件应能由相同输入与配置重建。

`基线报告.md` 是供人工阅读的本轮摘要，说明目标准入、计算基线、曲线端点、PUE 烟雾测试、多保真缺口、实际涉及的来源和引用键。论文写作仍应回到原始来源，不应只引用这份自动报告。

## 训练、权重和防泄漏规则

`primary_only` 只用 `usage_mode=primary_train` 的训练折拟合；`primary_plus_aux` 允许训练折再加入 `auxiliary_train`。两种模式的验证集和测试集始终只使用 `primary_train`，因此它们比较的是“辅助数据是否改善同一主证据评估”，不是把模拟辅助值当成实验真值。

Gold-C 拟合和逐行指标沿用发布的 `recommended_loss_weight`。同一硬组的宏平均先在组内按该权重聚合，再让各硬组等权，避免重复行或高密度模拟序列主导结论。权重为零、结构无效、数值非有限或 `model_ready=false` 的记录不会静默进入计算基线；它们仍会在可训练性审计中留下原因。不要自行把辅助行权重改成 1，也不要按曲线点数或重复次数放大样本贡献。

常规评估严格沿用发布的 `development_split` 和传递闭包后的 `leakage_group`，不再逐行随机切分。Ridge 的 alpha 只在 validation 上选择，test 只评估一次。`leave_one_source_family_out` 会完整留出一个来源族，并从训练和验证侧排除与留出族共享的硬组；只有训练、验证和留出组数均达到配置门槛时才运行。发布层稀疏的 `source_holdout_fold` 只可作诊断标签，不能写成五折交叉验证。

## 曲线端点门禁

只有发布层已经标为 `model_ready`，且应力轴、应变轴和单位都明确的曲线才派生物理端点。拉伸仅接受 `tensile_stress`—`tensile_strain`，压缩仅接受 `compressive_stress`—应变，并要求点序和符号约定可解释。单位不明、点序重复、应变轴非单调或压缩符号不受支持时均关闭计算。

50%、100%、300% 拉伸应力和 10%、25% 压缩应力只在曲线实际覆盖对应区间时插值。低应变模量还需满足近零起点、足够跨度、至少五个有效点、小截距和线性拟合门槛；未通过时只保留状态，不强算 Young 模量。循环拉伸在周期边界未可靠分割时只标记 `cycle_segmentation_required`。`max_observed_*` 和 `recorded_energy_density_*` 只描述已记录区间，不能改名为断裂强度、断裂伸长或完整韧性。

## PUE-643 的限定用途

PUE-643 原发布行保持 `reference_only` 且 Gold 权重为 0。本脚本只建立一个不回写 Gold 的等硬组权重派生视图：用完整 20 字段输入向量生成稳定硬组和固定哈希划分，`Form_Method`、`PMStep` 作为类别特征，其余 18 个字段作为数值特征。相同输入向量不得跨折，类别水平只从训练折学习。

`logYM`、`logTS`、`logEB` 仅用于 `within_source_smoke_test`，并明确标记为 `transformed_target_only`。当前公开字段不足以把这些变换目标可靠恢复到有明确单位的物理量，因此本仓库不做逆变换，也不把它们与通用 TPU 强度、模量或伸长率混合。该测试只能证明解析、分组、训练和评估管线能够闭环，不能作为新体系外推证据。

File: 模型/基线结果/实验曲线端点.csv (part 1 of 3)
curve_id,source_id,source_family_id,formulation_id,sample_id,release_model_ready,leakage_group,development_split,point_count,endpoint_status,curve_type,evidence_scope,source_locator,citation_keys,energy_density_to_25pct_mj_m3,low_strain_modulus_status,max_observed_strain,max_observed_strain_unit,max_observed_stress_mpa,recorded_energy_density_mj_m3,secant_modulus_10pct_mpa,stress_at_100pct_mpa,stress_at_10pct_mpa,stress_at_25pct_mpa,stress_at_300pct_mpa,stress_at_50pct_mpa
compression:RPUF_0:RPUF1_compression_Specimen_1,source_zenodo_5713819_recycled_pu_foam,family_elorza_recycled_pu_foam,RPUF_0,RPUF1_compression_Specimen_1,True,hard_group_fd781ae26d0b0ae3,train,233,physical_endpoints_ready,compression,within_source_auxiliary,数据/原始/外部数据/新增开放数据/第十六批实验_再生PU泡沫/原始文件/row data for _Sustainable insulating foams_3/RPUF00_compression_RawData/RPUF1_compression_Specimen_1.csv#row=3,ledger-170-elorza-2021-recycled-pu-foam-data;ledger-171-elorza-2021-recycled-pu-foam,0.02810829535,,0.26944,dimensionless,0.20102,0.0318942914,1.0873,,0.10873,0.18833,,
compression:RPUF_0:RPUF1_compression_Specimen_10,source_zenodo_5713819_recycled_pu_foam,family_elorza_recycled_pu_foam,RPUF_0,RPUF1_compression_Specimen_10,True,hard_group_fd781ae26d0b0ae3,train,225,physical_endpoints_ready,compression,within_source_auxiliary,数据/原始/外部数据/新增开放数据/第十六批实验_再生PU泡沫/原始文件/row data for _Sustainable insulating foams_3/RPUF00_compression_RawData/RPUF1_compression_Specimen_10.csv#row=3,ledger-170-elorza-2021-recycled-pu-foam-data;ledger-171-elorza-2021-recycled-pu-foam,0.03588075533,,0.26937,dimensionless,0.2476,0.04056207745,1.47061512605,,0.147061512605,0.235697,,
compression:RPUF_0:RPUF1_compression_Specimen_11,source_zenodo_5713819_recycled_pu_foam,family_elorza_recycled_pu_foam,RPUF_0,RPUF1_compression_Specimen_11,True,hard_group_fd781ae26d0b0ae3,train,226,physical_endpoints_ready,compression,within_source_auxiliary,数据/原始/外部数据/新增开放数据/第十六批实验_再生PU泡沫/原始文件/row data for _Sustainable insulating foams_3/RPUF00_compression_RawData/RPUF1_compression_Specimen_11.csv#row=3,ledger-170-elorza-2021-recycled-pu-foam-data;ledger-171-elorza-2021-recycled-pu-foam,0.0365275495826,,0.26979,dimensionless,0.25071,0.0413811019,1.52416,,0.152416,0.239843057851,,
compression:RPUF_0:RPUF1_compression_Specimen_2,source_zenodo_5713819_recycled_pu_foam,family_elorza_recycled_pu_foam,RPUF_0,RPUF1_compression_Specimen_2,True,hard_group_fd781ae26d0b0ae3,train,238,physical_endpoints_ready,compression,within_source_auxiliary,数据/原始/外部数据/新增开放数据/第十六批实验_再生PU泡沫/原始文件/row data for _Sustainable insulating foams_3/RPUF00_compression_RawData/RPUF1_compression_Specimen_2.csv#row=3,ledger-170-elorza-2021-recycled-pu-foam-data;ledger-171-elorza-2021-recycled-pu-foam,0.0295077270693,,0.26964,dimensionless,0.20031,0.0333262081,1.17513274336,,0.117513274336,0.188672280702,,
compression:RPUF_0:RPUF1_compression_Specimen_3,source_zenodo_5713819_recycled_pu_foam,family_elorza_recycled_pu_foam,RPUF_0,RPUF1_compression_Specimen_3,True,hard_group_fd781ae26d0b0ae3,train,235,physical_endpoints_ready,compression,within_source_auxiliary,数据/原始/外部数据/新增开放数据/第十六批实验_再生PU泡沫/原始文件/row data for _Sustainable insulating foams_3/RPUF00_compression_RawData/RPUF1_compression_Specimen_3.csv#row=3,ledger-170-elorza-2021-recycled-pu-foam-data;ledger-171-elorza-2021-recycled-pu-foam,0.03094891787,,0.26897,dimensionless,0.20667,0.03475632905,1.2457,,0.12457,0.195012,,
compression:RPUF_0:RPUF1_compression_Specimen_4,source_zenodo_5713819_recycled_pu_foam,family_elorza_recycled_pu_foam,RPUF_0,RPUF1_compression_Specimen_4,True,hard_group_fd781ae26d0b0ae3,train,234,physical_endpoints_ready,compression,within_source_auxiliary,数据/原始/外部数据/新增开放数据/第十六批实验_再生PU泡沫/原始文件/row data for _Sustainable insulating foams_3/RPUF00_compression_RawData/RPUF1_compression_Specimen_4.csv#row=3,ledger-170-elorza-2021-recycled-pu-foam-data;ledger-171-elorza-2021-recycled-pu-foam,0.03022498935,,0.26966,dimensionless,0.20658,0.0341656427,1.20984,,0.120984,0.19451,,
compression:RPUF_0:RPUF1_compression_Specimen_5,source_zenodo_5713819_recycled_pu_foam,family_elorza_recycled_pu_foam,RPUF_0,RPUF1_compression_Specimen_5,True,hard_group_fd781ae26d0b0ae3,train,235,physical_endpoints_ready,compression,within_source_auxiliary,数据/原始/外部数据/新增开放数据/第十六批实验_再生PU泡沫/原始文件/row data for _Sustainable insulating foams_3/RPUF00_compression_RawData/RPUF1_compression_Specimen_5.csv#row=3,ledger-170-elorza-2021-recycled-pu-foam-data;ledger-171-elorza-2021-recycled-pu-foam,0.0312595754443,,0.26896,dimensionless,0.20769,0.0350883789,1.2465,,0.12465,0.19659773913,,
compression:RPUF_0:RPUF1_compression_Specimen_6,source_zenodo_5713819_recycled_pu_foam,family_elorza_recycled_pu_foam,RPUF_0,RPUF1_compression_Specimen_6,True,hard_group_fd781ae26d0b0ae3,train,233,physical_endpoints_ready,compression,within_source_auxiliary,数据/原始/外部数据/新增开放数据/第十六批实验_再生PU泡沫/原始文件/row data for _Sustainable insulating foams_3/RPUF00_compression_RawData/RPUF1_compression_Specimen_6.csv#row=3,ledger-170-elorza-2021-recycled-pu-foam-data;ledger-171-elorza-2021-recycled-pu-foam,0.0309344767949,,0.26946,dimensionless,0.21138,0.03492453305,1.23898275862,,0.123898275862,0.198687966102,,
compression:RPUF_0:RPUF1_compression_Specimen_7,source_zenodo_5713819_recycled_pu_foam,family_elorza_recycled_pu_foam,RPUF_0,RPUF1_compression_Specimen_7,True,hard_group_fd781ae26d0b0ae3,train,239,physical_endpoints_ready,compression,within_source_auxiliary,数据/原始/外部数据/新增开放数据/第十六批实验_再生PU泡沫/原始文件/row data for _Sustainable insulating foams_3/RPUF00_compression_RawData/RPUF1_compression_Specimen_7.csv#row=3,ledger-170-elorza-2021-recycled-pu-foam-data;ledger-171-elorza-2021-recycled-pu-foam,0.0336223734611,,0.26892,dimensionless,0.24893,0.0382466691,1.15970088496,,0.115970088496,0.239651150442,,
compression:RPUF_0:RPUF1_compression_Specimen_8,source_zenodo_5713819_recycled_pu_foam,family_elorza_recycled_pu_foam,RPUF_0,RPUF1_compression_Specimen_8,True,hard_group_fd781ae26d0b0ae3,train,242,physical_endpoints_ready,compression,within_source_auxiliary,数据/原始/外部数据/新增开放数据/第十六批实验_再生PU泡沫/原始文件/row data for _Sustainable insulating foams_3/RPUF00_compression_RawData/RPUF1_compression_Specimen_8.csv#row=3,ledger-170-elorza-2021-recycled-pu-foam-data;ledger-171-elorza-2021-recycled-pu-foam,0.0328526823284,,0.2694,dimensionless,0.2442,0.0374987267,1.11757857143,,0.111757857143,0.233992162162,,
compression:RPUF_0:RPUF1_compression_Specimen_9,source_zenodo_5713819_recycled_pu_foam,family_elorza_recycled_pu_foam,RPUF_0,RPUF1_compression_Specimen_9,True,hard_group_fd781ae26d0b0ae3,train,242,physical_endpoints_ready,compression,within_source_auxiliary,数据/原始/外部数据/新增开放数据/第十六批实验_再生PU泡沫/原始文件/row data for _Sustainable insulating foams_3/RPUF00_compression_RawData/RPUF1_compression_Specimen_9.csv#row=3,ledger-170-elorza-2021-recycled-pu-foam-data;ledger-171-elorza-2021-recycled-pu-foam,0.0328622355135,,0.2693,dimensionless,0.24806,0.0375469669,1.12954727273,,0.112954727273,0.237453243243,,
compression:RPUF_1.5:RPUF2_compression_Specimen_1,source_zenodo_5713819_recycled_pu_foam,family_elorza_recycled_pu_foam,RPUF_1.5,RPUF2_compression_Specimen_1,True,hard_group_fd781ae26d0b0ae3,train,234,physical_endpoints_ready,compression,within_source_auxiliary,数据/原始/外部数据/新增开放数据/第十六批实验_再生PU泡沫/原始文件/row data for _Sustainable insulating foams_3/RPUF15_compression_RawData/RPUF2_compression_Specimen_1.csv#row=3,ledger-170-elorza-2021-recycled-pu-foam-data;ledger-171-elorza-2021-recycled-pu-foam,0.0279385648,,0.26967,dimensionless,0.20414,0.03184190355,1.0352,,0.10352,0.19285,,
compression:RPUF_1.5:RPUF2_compression_Specimen_2,source_zenodo_5713819_recycled_pu_foam,family_elorza_recycled_pu_foam,RPUF_1.5,RPUF2_compression_Specimen_2,True,hard_group_fd781ae26d0b0ae3,train,235,physical_endpoints_ready,compression,within_source_auxiliary,数据/原始/外部数据/新增开放数据/第十六批实验_再生PU泡沫/原始文件/row data for _Sustainable insulating foams_3/RPUF15_compression_RawData/RPUF2_compression_Specimen_2.csv#row=3,ledger-170-elorza-2021-recycled-pu-foam-data;ledger-171-elorza-2021-recycled-pu-foam,0.02538110935,,0.26896,dimensionless,0.19061,0.0288861618,0.9362,,0.09362,0.179105,,
compression:RPUF_1.5:RPUF2_compression_Specimen_3,source_zenodo_5713819_recycled_pu_foam,family_elorza_recycled_pu_foam,RPUF_1.5,RPUF2_compression_Specimen_3,True,hard_group_fd781ae26d0b0ae3,train,237,physical_endpoints_ready,compression,within_source_auxiliary,数据/原始/外部数据/新增开放数据/第十六批实验_再生PU泡沫/原始文件/row data for _Sustainable insulating foams_3/RPUF15_compression_RawData/RPUF2_compression_Specimen_3.csv#row=3,ledger-170-elorza-2021-recycled-pu-foam-data;ledger-171-elorza-2021-recycled-pu-foam,0.02416756655,,0.26939,dimensionless,0.17669,0.027496349,0.90606,,0.090606,0.1666,,
compression:RPUF_1.5:RPUF2_compression_Specimen_4,source_zenodo_5713819_recycled_pu_foam,family_elorza_recycled_pu_foam,RPUF_1.5,RPUF2_compression_Specimen_4,True,hard_group_fd781ae26d0b0ae3,train,236,physical_endpoints_ready,compression,within_source_auxiliary,数据/原始/外部数据/新增开放数据/第十六批实验_再生PU泡沫/原始文件/row data for _Sustainable insulating foams_3/RPUF15_compression_RawData/RPUF2_compression_Specimen_4.csv#row=3,ledger-170-elorza-2021-recycled-pu-foam-data;ledger-171-elorza-2021-recycled-pu-foam,0.0258491194078,,0.26918,dimensionless,0.18873,0.0293587098,0.955794736842,,0.0955794736842,0.17742626087,,
compression:RPUF_1.5:RPUF2_compression_Specimen_5,source_zenodo_5713819_recycled_pu_foam,family_elorza_recycled_pu_foam,RPUF_1.5,RPUF2_compression_Specimen_5,True,hard_group_fd781ae26d0b0ae3,train,226,physical_endpoints_ready,compression,within_source_auxiliary,数据/原始/外部数据/新增开放数据/第十六批实验_再生PU泡沫/原始文件/row data for _Sustainable insulating foams_3/RPUF15_compression_RawData/RPUF2_compression_Specimen_5.csv#row=3,ledger-170-elorza-2021-recycled-pu-foam-data;ledger-171-elorza-2021-recycled-pu-foam,0.0214239309864,,0.26882,dimensionless,0.18327,0.0247651062,0.654172649573,,0.0654172649573,0.171850909091,,
compression:RPUF_1.5:RPUF2_compression_Specimen_6,source_zenodo_5713819_recycled_pu_foam,family_elorza_recycled_pu_foam,RPUF_1.5,RPUF2_compression_Specimen_6,True,hard_group_fd781ae26d0b0ae3,train,235,physical_endpoints_ready,compression,within_source_auxiliary,数据/原始/外部数据/新增开放数据/第十六批实验_再生PU泡沫/原始文件/row data for _Sustainable insulating foams_3/RPUF15_compression_RawData/RPUF2_compression_Specimen_6.csv#row=3,ledger-170-elorza-2021-recycled-pu-foam-data;ledger-171-elorza-2021-recycled-pu-foam,0.0233341836385,,0.26989,dimensionless,0.17961,0.02679131155,0.813654385965,,0.0813654385965,0.168103076923,,
compression:RPUF_3.0:RPUF3_compression_Specimen_1,source_zenodo_5713819_recycled_pu_foam,family_elorza_recycled_pu_foam,RPUF_3.0,RPUF3_compression_Specimen_1,True,hard_group_fd781ae26d0b0ae3,train,205,physical_endpoints_ready,compression,within_source_auxiliary,数据/原始/外部数据/新增开放数据/第十六批实验_再生PU泡沫/原始文件/row data for _Sustainable insulating foams_3/RPUF30_compression_RawData/RPUF3_compression_Specimen_1.csv#row=3,ledger-170-elorza-2021-recycled-pu-foam-data;ledger-171-elorza-2021-recycled-pu-foam,0.0216799138,,0.26984,dimensionless,0.17581,0.0250602693,0.717272727273,,0.0717272727273,0.16496,,
compression:RPUF_3.0:RPUF3_compression_Specimen_2,source_zenodo_5713819_recycled_pu_foam,family_elorza_recycled_pu_foam,RPUF_3.0,RPUF3_compression_Specimen_2,True,hard_group_fd781ae26d0b0ae3,train,203,physical_endpoints_ready,compression,within_source_auxiliary,数据/原始/外部数据/新增开放数据/第十六批实验_再生PU泡沫/原始文件/row data for _Sustainable insulating foams_3/RPUF30_compression_RawData/RPUF3_compression_Specimen_2.csv#row=3,ledger-170-elorza-2021-recycled-pu-foam-data;ledger-171-elorza-2021-recycled-pu-foam,0.0236806041199,,0.26933,dimensionless,0.19142,0.0272763423,0.7863,,0.07863,0.180372030075,,
compression:RPUF_3.0:RPUF3_compression_Specimen_3,source_zenodo_5713819_recycled_pu_foam,family_elorza_recycled_pu_foam,RPUF_3.0,RPUF3_compression_Specimen_3,True,hard_group_fd781ae26d0b0ae3,train,205,physical_endpoints_ready,compression,within_source_auxiliary,数据/原始/外部数据/新增开放数据/第十六批实验_再生PU泡沫/原始文件/row data for _Sustainable insulating foams_3/RPUF30_compression_RawData/RPUF3_compression_Specimen_3.csv#row=3,ledger-170-elorza-2021-recycled-pu-foam-data;ledger-171-elorza-2021-recycled-pu-foam,0.0251945782354,,0.26984,dimensionless,0.20074,0.0290597419,0.86722481203,,0.086722481203,0.188667089552,,
compression:RPUF_3.0:RPUF3_compression_Specimen_4,source_zenodo_5713819_recycled_pu_foam,family_elorza_recycled_pu_foam,RPUF_3.0,RPUF3_compression_Specimen_4,True,hard_group_fd781ae26d0b0ae3,train,192,physical_endpoints_ready,compression,within_source_auxiliary,数据/原始/外部数据/新增开放数据/第十六批实验_再生PU泡沫/原始文件/row data for _Sustainable insulating foams_3/RPUF30_compression_RawData/RPUF3_compression_Specimen_4.csv#row=3,ledger-170-elorza-2021-recycled-pu-foam-data;ledger-171-elorza-2021-recycled-pu-foam,0.0228327385211,,0.26976,dimensionless,0.17636,0.0262288674,0.775138297872,,0.0775138297872,0.167394225352,,
compression:RPUF_3.0:RPUF3_compression_Specimen_5,source_zenodo_5713819_recycled_pu_foam,family_elorza_recycled_pu_foam,RPUF_3.0,RPUF3_compression_Specimen_5,True,hard_group_fd781ae26d0b0ae3,train,190,physical_endpoints_ready,compression,within_source_auxiliary,数据/原始/外部数据/新增开放数据/第十六批实验_再生PU泡沫/原始文件/row data for _Sustainable insulating foams_3/RPUF30_compression_RawData/RPUF3_compression_Specimen_5.csv#row=3,ledger-170-elorza-2021-recycled-pu-foam-data;ledger-171-elorza-2021-recycled-pu-foam,0.0212949209927,,0.26921,dimensionless,0.16379,0.0243649757,0.71728,,0.071728,0.155817062937,,
compression:RPUF_3.0:RPUF3_compression_Specimen_6,source_zenodo_5713819_recycled_pu_foam,family_elorza_recycled_pu_foam,RPUF_3.0,RPUF3_compression_Specimen_6,True,hard_group_fd781ae26d0b0ae3,train,195,physical_endpoints_ready,compression,within_source_auxiliary,数据/原始/外部数据/新增开放数据/第十六批实验_再生PU泡沫/原始文件/row data for _Sustainable insulating foams_3/RPUF30_compression_RawData/RPUF3_compression_Specimen_6.csv#row=3,ledger-170-elorza-2021-recycled-pu-foam-data;ledger-171-elorza-2021-recycled-pu-foam,0.0250021989779,,0.26943,dimensionless,0.19251,0.0286326086,0.8943,,0.08943,0.181055571429,,
compression:RPUF_4.5:RPUF4_compression_Specimen_1,source_zenodo_5713819_recycled_pu_foam,family_elorza_recycled_pu_foam,RPUF_4.5,RPUF4_compression_Specimen_1,True,hard_group_fd781ae26d0b0ae3,train,227,physical_endpoints_ready,compression,within_source_auxiliary,数据/原始/外部数据/新增开放数据/第十六批实验_再生PU泡沫/原始文件/row data for _Sustainable insulating foams_3/RPUF45_compression_RawData/RPUF4_compression_Specimen_1.csv#row=3,ledger-170-elorza-2021-recycled-pu-foam-data;ledger-171-elorza-2021-recycled-pu-foam,0.0182311993,,0.26906,dimensionless,0.13693,0.0207542592,0.6398,,0.06398,0.12779,,
compression:RPUF_4.5:RPUF4_compression_Specimen_2,source_zenodo_5713819_recycled_pu_foam,family_elorza_recycled_pu_foam,RPUF_4.5,RPUF4_compression_Specimen_2,True,hard_group_fd781ae26d0b0ae3,train,233,physical_endpoints_ready,compression,within_source_auxiliary,数据/原始/外部数据/新增开放数据/第十六批实验_再生PU泡沫/原始文件/row data for _Sustainable insulating foams_3/RPUF45_compression_RawData/RPUF4_compression_Specimen_2.csv#row=3,ledger-170-elorza-2021-recycled-pu-foam-data;ledger-171-elorza-2021-recycled-pu-foam,0.0177846120375,,0.26946,dimensionless,0.13478,0.0203179753,0.631864102564,,0.0631864102564,0.1256875,,
compression:RPUF_4.5:RPUF4_compression_Specimen_3,source_zenodo_5713819_recycled_pu_foam,family_elorza_recycled_pu_foam,RPUF_4.5,RPUF4_compression_Specimen_3,True,hard_group_fd781ae26d0b0ae3,train,231,physical_endpoints_ready,compression,within_source_auxiliary,数据/原始/外部数据/新增开放数据/第十六批实验_再生PU泡沫/原始文件/row data for _Sustainable insulating foams_3/RPUF45_compression_RawData/RPUF4_compression_Specimen_3.csv#row=3,ledger-170-elorza-2021-recycled-pu-foam-data;ledger-171-elorza-2021-recycled-pu-foam,0.0190061713,,0.26996,dimensionless,0.14212,0.0217445947,0.690407563025,,0.0690407563025,0.13239,,
compression:RPUF_4.5:RPUF4_compression_Specimen_4,source_zenodo_5713819_recycled_pu_foam,family_elorza_recycled_pu_foam,RPUF_4.5,RPUF4_compression_Specimen_4,True,hard_group_fd781ae26d0b0ae3,train,231,physical_endpoints_ready,compression,within_source_auxiliary,数据/原始/外部数据/新增开放数据/第十六批实验_再生PU泡沫/原始文件/row data for _Sustainable insulating foams_3/RPUF45_compression_RawData/RPUF4_compression_Specimen_4.csv#row=3,ledger-170-elorza-2021-recycled-pu-foam-data;ledger-171-elorza-2021-recycled-pu-foam,0.018804791993,,0.26901,dimensionless,0.14107,0.0213951198,0.6857,,0.06857,0.131601478261,,
compression:RPUF_4.5:RPUF4_compression_Specimen_5,source_zenodo_5713819_recycled_pu_foam,family_elorza_recycled_pu_foam,RPUF_4.5,RPUF4_compression_Specimen_5,True,hard_group_fd781ae26d0b0ae3,train,231,physical_endpoints_ready,compression,within_source_auxiliary,数据/原始/外部数据/新增开放数据/第十六批实验_再生PU泡沫/原始文件/row data for _Sustainable insulating foams_3/RPUF45_compression_RawData/RPUF4_compression_Specimen_5.csv#row=3,ledger-170-elorza-2021-recycled-pu-foam-data;ledger-171-elorza-2021-recycled-pu-foam,0.0191701054859,,0.269,dimensionless,0.14106,0.0217597023,0.705674789916,,0.0705674789916,0.131688717949,,
compression:RPUF_4.5:RPUF4_compression_Specimen_6,source_zenodo_5713819_recycled_pu_foam,family_elorza_recycled_pu_foam,RPUF_4.5,RPUF4_compression_Specimen_6,True,hard_group_fd781ae26d0b0ae3,train,235,physical_endpoints_ready,compression,within_source_auxiliary,数据/原始/外部数据/新增开放数据/第十六批实验_再生PU泡沫/原始文件/row data for _Sustainable insulating foams_3/RPUF45_compression_RawData/RPUF4_compression_Specimen_6.csv#row=3,ledger-170-elorza-2021-recycled-pu-foam-data;ledger-171-elorza-2021-recycled-pu-foam,0.0190040434561,,0.2699,dimensionless,0.1426,0.0217428535,0.701712068966,,0.0701712068966,0.13270245614,,
compression:RPUF_6.0:RPUF5_compression_Specimen_1,source_zenodo_5713819_recycled_pu_foam,family_elorza_recycled_pu_foam,RPUF_6.0,RPUF5_compression_Specimen_1,True,hard_group_fd781ae26d0b0ae3,train,201,physical_endpoints_ready,compression,within_source_auxiliary,数据/原始/外部数据/新增开放数据/第十六批实验_再生PU泡沫/原始文件/row data for _Sustainable insulating foams_3/RPUF60_compression_RawData/RPUF5_compression_Specimen_1.csv#row=3,ledger-170-elorza-2021-recycled-pu-foam-data;ledger-171-elorza-2021-recycled-pu-foam,0.0168026126933,,0.26992,dimensionless,0.15111,0.01971840515,0.520372180451,,0.0520372180451,0.141618444444,,
compression:RPUF_6.0:RPUF5_compression_Specimen_2,source_zenodo_5713819_recycled_pu_foam,family_elorza_recycled_pu_foam,RPUF_6.0,RPUF5_compression_Specimen_2,True,hard_group_fd781ae26d0b0ae3,train,214,physical_endpoints_ready,compression,within_source_auxiliary,数据/原始/外部数据/新增开放数据/第十六批实验_再生PU泡沫/原始文件/row data for _Sustainable insulating foams_3/RPUF60_compression_RawData/RPUF5_compression_Specimen_2.csv#row=3,ledger-170-elorza-2021-recycled-pu-foam-data;ledger-171-elorza-2021-recycled-pu-foam,0.016188067208,,0.26995,dimensionless,0.15385,0.01915119775,0.462184375,,0.0462184375,0.1432736,,
compression:RPUF_6.0:RPUF5_compression_Specimen_3,source_zenodo_5713819_recycled_pu_foam,family_elorza_recycled_pu_foam,RPUF_6.0,RPUF5_compression_Specimen_3,True,hard_group_fd781ae26d0b0ae3,train,193,physical_endpoints_ready,compression,within_source_auxiliary,数据/原始/外部数据/新增开放数据/第十六批实验_再生PU泡沫/原始文件/row data for _Sustainable insulating foams_3/RPUF60_compression_RawData/RPUF5_compression_Specimen_3.csv#row=3,ledger-170-elorza-2021-recycled-pu-foam-data;ledger-171-elorza-2021-recycled-pu-foam,0.0191737527638,,0.26902,dimensionless,0.15084,0.0219651369,0.666126428571,,0.0666126428571,0.14280106383,,
compression:RPUF_6.0:RPUF5_compression_Specimen_4,source_zenodo_5713819_recycled_pu_foam,family_elorza_recycled_pu_foam,RPUF_6.0,RPUF5_compression_Specimen_4,True,hard_group_fd781ae26d0b0ae3,train,197,physical_endpoints_ready,compression,within_source_auxiliary,数据/原始/外部数据/新增开放数据/第十六批实验_再生PU泡沫/原始文件/row data for _Sustainable insulating foams_3/RPUF60_compression_RawData/RPUF5_compression_Specimen_4.csv#row=3,ledger-170-elorza-2021-recycled-pu-foam-data;ledger-171-elorza-2021-recycled-pu-foam,0.0190083118514,,0.26941,dimensionless,0.16039,0.02203725455,0.579647482014,,0.0579647482014,0.15164115942,,
compression:RPUF_6.0:RPUF5_compression_Specimen_5,source_zenodo_5713819_recycled_pu_foam,family_elorza_recycled_pu_foam,RPUF_6.0,RPUF5_compression_Specimen_5,True,hard_group_fd781ae26d0b0ae3,train,205,physical_endpoints_ready,compression,within_source_auxiliary,数据/原始/外部数据/新增开放数据/第十六批实验_再生PU泡沫/原始文件/row data for _Sustainable insulating foams_3/RPUF60_compression_RawData/RPUF5_compression_Specimen_5.csv#row=3,ledger-170-elorza-2021-recycled-pu-foam-data;ledger-171-elorza-2021-recycled-pu-foam,0.0208240877315,,0.26909,dimensionless,0.15865,0.023762942,0.779386466165,,0.0779386466165,0.149438518519,,
compression:RPUF_6.0:RPUF5_compression_Specimen_6,source_zenodo_5713819_recycled_pu_foam,family_elorza_recycled_pu_foam,RPUF_6.0,RPUF5_compression_Specimen_6,True,hard_group_fd781ae26d0b0ae3,train,210,physical_endpoints_ready,compression,within_source_auxiliary,数据/原始/外部数据/新增开放数据/第十六批实验_再生PU泡沫/原始文件/row data for _Sustainable insulating foams_3/RPUF60_compression_RawData/RPUF5_compression_Specimen_6.csv#row=3,ledger-170-elorza-2021-recycled-pu-foam-data;ledger-171-elorza-2021-recycled-pu-foam,0.0222912751182,,0.26919,dimensionless,0.17786,0.0256191418,0.74114,,0.074114,0.169096434109,,
compression:SPUF_0:SPUF1_compression_Specimen__1,source_zenodo_5713819_recycled_pu_foam,family_elorza_recycled_pu_foam,SPUF_0,SPUF1_compression_Specimen__1,True,hard_group_fd781ae26d0b0ae3,train,218,physical_endpoints_ready,compression,within_source_auxiliary,数据/原始/外部数据/新增开放数据/第十六批实验_再生PU泡沫/原始文件/row data for _Sustainable insulating foams_3/SPUF00_compression_RawData/SPUF1_compression_Specimen__1.csv#row=3,ledger-170-elorza-2021-recycled-pu-foam-data;ledger-171-elorza-2021-recycled-pu-foam,0.00261381281452,,0.2697,dimensionless,0.01645,0.00292892,0.1078784,,0.01078784,0.0155301612903,,
compression:SPUF_0:SPUF1_compression_Specimen__2,source_zenodo_5713819_recycled_pu_foam,family_elorza_recycled_pu_foam,SPUF_0,SPUF1_compression_Specimen__2,True,hard_group_fd781ae26d0b0ae3,train,216,physical_endpoints_ready,compression,within_source_auxiliary,数据/原始/外部数据/新增开放数据/第十六批实验_再生PU泡沫/原始文件/row data for _Sustainable insulating foams_3/SPUF00_compression_RawData/SPUF1_compression_Specimen__2.csv#row=3,ledger-170-elorza-2021-recycled-pu-foam-data;ledger-171-elorza-2021-recycled-pu-foam,0.0026202648125,,0.26912,dimensionless,0.01777,0.002949414,0.103829133858,,0.0103829133858,0.016684375,,
compression:SPUF_0:SPUF1_compression_Specimen__3,source_zenodo_5713819_recycled_pu_foam,family_elorza_recycled_pu_foam,SPUF_0,SPUF1_compression_Specimen__3,True,hard_group_fd781ae26d0b0ae3,train,215,physical_endpoints_ready,compression,within_source_auxiliary,数据/原始/外部数据/新增开放数据/第十六批实验_再生PU泡沫/原始文件/row data for _Sustainable insulating foams_3/SPUF00_compression_RawData/SPUF1_compression_Specimen__3.csv#row=3,ledger-170-elorza-2021-recycled-pu-foam-data;ledger-171-elorza-2021-recycled-pu-foam,0.0026800173276,,0.26999,dimensionless,0.01876,0.0030418039,0.10227734375,,0.010227734375,0.01752864,,
compression:SPUF_0:SPUF1_compression_Specimen__4,source_zenodo_5713819_recycled_pu_foam,family_elorza_recycled_pu_foam,SPUF_0,SPUF1_compression_Specimen__4,True,hard_group_fd781ae26d0b0ae3,train,215,physical_endpoints_ready,compression,within_source_auxiliary,数据/原始/外部数据/新增开放数据/第十六批实验_再生PU泡沫/原始文件/row data for _Sustainable insulating foams_3/SPUF00_compression_RawData/SPUF1_compression_Specimen__4.csv#row=3,ledger-170-elorza-2021-recycled-pu-foam-data;ledger-171-elorza-2021-recycled-pu-foam,0.00279563755,,0.26969,dimensionless,0.01809,0.0031407546,0.11133968254,,0.011133968254,0.017035,,
compression:SPUF_0:SPUF1_compression_Specimen__5,source_zenodo_5713819_recycled_pu_foam,family_elorza_recycled_pu_foam,SPUF_0,SPUF1_compression_Specimen__5,True,hard_group_fd781ae26d0b0ae3,train,215,physical_endpoints_ready,compression,within_source_auxiliary,数据/原始/外部数据/新增开放数据/第十六批实验_再生PU泡沫/原始文件/row data for _Sustainable insulating foams_3/SPUF00_compression_RawData/SPUF1_compression_Specimen__5.csv#row=3,ledger-170-elorza-2021-recycled-pu-foam-data;ledger-171-elorza-2021-recycled-pu-foam,0.00317058317857,,0.26909,dimensionless,0.01867,0.00351801205,0.128225396825,,0.0128225396825,0.0177342857143,,
compression:SPUF_0:SPUF1_compression_Specimen__6,source_zenodo_5713819_recycled_pu_foam,family_elorza_recycled_pu_foam,SPUF_0,SPUF1_compression_Specimen__6,True,hard_group_fd781ae26d0b0ae3,train,215,physical_endpoints_ready,compression,within_source_auxiliary,数据/原始/外部数据/新增开放数据/第十六批实验_再生PU泡沫/原始文件/row data for _Sustainable insulating foams_3/SPUF00_compression_RawData/SPUF1_compression_Specimen__6.csv#row=3,ledger-170-elorza-2021-recycled-pu-foam-data;ledger-171-elorza-2021-recycled-pu-foam,0.004082477162,,0.26949,dimensionless,0.02017,0.0044694306,0.177882539683,,0.0177882539683,0.0196064,,
compression:SPUF_1.5:SPUF2_compression_Specimen__1,source_zenodo_5713819_recycled_pu_foam,family_elorza_recycled_pu_foam,SPUF_1.5,SPUF2_compression_Specimen__1,True,hard_group_fd781ae26d0b0ae3,train,221,physical_endpoints_ready,compression,within_source_auxiliary,数据/原始/外部数据/新增开放数据/第十六批实验_再生PU泡沫/原始文件/row data for _Sustainable insulating foams_3/SPUF15_compression_RawData/SPUF2_compression_Specimen__1.csv#row=3,ledger-170-elorza-2021-recycled-pu-foam-data;ledger-171-elorza-2021-recycled-pu-foam,0.00392551340569,,0.2693,dimensionless,0.02339,0.004367071,0.155701612903,,0.0155701612903,0.0223650406504,,
compression:SPUF_1.5:SPUF2_compression_Specimen__2,source_zenodo_5713819_recycled_pu_foam,family_elorza_recycled_pu_foam,SPUF_1.5,SPUF2_compression_Specimen__2,True,hard_group_fd781ae26d0b0ae3,train,220,physical_endpoints_ready,compression,within_source_auxiliary,数据/原始/外部数据/新增开放数据/第十六批实验_再生PU泡沫/原始文件/row data for _Sustainable insulating foams_3/SPUF15_compression_RawData/SPUF2_compression_Specimen__2.csv#row=3,ledger-170-elorza-2021-recycled-pu-foam-data;ledger-171-elorza-2021-recycled-pu-foam,0.00392084822479,,0.26898,dimensionless,0.02721,0.00442164255,0.149626829268,,0.0149626829268,0.0256376859504,,
compression:SPUF_1.5:SPUF2_compression_Specimen__3,source_zenodo_5713819_recycled_pu_foam,family_elorza_recycled_pu_foam,SPUF_1.5,SPUF2_compression_Specimen__3,True,hard_group_fd781ae26d0b0ae3,train,219,physical_endpoints_ready,compression,within_source_auxiliary,数据/原始/外部数据/新增开放数据/第十六批实验_再生PU泡沫/原始文件/row data for _Sustainable insulating foams_3/SPUF15_compression_RawData/SPUF2_compression_Specimen__3.csv#row=3,ledger-170-elorza-2021-recycled-pu-foam-data;ledger-171-elorza-2021-recycled-pu-foam,0.00370253903943,,0.26943,dimensionless,0.02478,0.0041688006,0.144637398374,,0.0144637398374,0.0232493495935,,
compression:SPUF_1.5:SPUF2_compression_Specimen__4,source_zenodo_5713819_recycled_pu_foam,family_elorza_recycled_pu_foam,SPUF_1.5,SPUF2_compression_Specimen__4,True,hard_group_fd781ae26d0b0ae3,train,221,physical_endpoints_ready,compression,within_source_auxiliary,数据/原始/外部数据/新增开放数据/第十六批实验_再生PU泡沫/原始文件/row data for _Sustainable insulating foams_3/SPUF15_compression_RawData/SPUF2_compression_Specimen__4.csv#row=3,ledger-170-elorza-2021-recycled-pu-foam-data;ledger-171-elorza-2021-recycled-pu-foam,0.00403139925738,,0.26981,dimensionless,0.02828,0.0045771826,0.15022195122,,0.015022195122,0.0267749180328,,
compression:SPUF_1.5:SPUF2_compression_Specimen__5,source_zenodo_5713819_recycled_pu_foam,family_elorza_recycled_pu_foam,SPUF_1.5,SPUF2_compression_Specimen__5,True,hard_group_fd781ae26d0b0ae3,train,219,physical_endpoints_ready,compression,within_source_auxiliary,数据/原始/外部数据/新增开放数据/第十六批实验_再生PU泡沫/原始文件/row data for _Sustainable insulating foams_3/SPUF15_compression_RawData/SPUF2_compression_Specimen__5.csv#row=3,ledger-170-elorza-2021-recycled-pu-foam-data;ledger-171-elorza-2021-recycled-pu-foam,0.00357834193943,,0.26884,dimensionless,0.02301,0.00399801045,0.144325203252,,0.0144325203252,0.0215806504065,,
compression:SPUF_1.5:SPUF2_compression_Specimen__6,source_zenodo_5713819_recycled_pu_foam,family_elorza_recycled_pu_foam,SPUF_1.5,SPUF2_compression_Specimen__6,True,hard_group_fd781ae26d0b0ae3,train,220,physical_endpoints_ready,compression,within_source_auxiliary,数据/原始/外部数据/新增开放数据/第十六批实验_再生PU泡沫/原始文件/row data for _Sustainable insulating foams_3/SPUF15_compression_RawData/SPUF2_compression_Specimen__6.csv#row=3,ledger-170-elorza-2021-recycled-pu-foam-data;ledger-171-elorza-2021-recycled-pu-foam,0.0039487331186,,0.26878,dimensionless,0.02879,0.0044747744,0.145323140496,,0.0145323140496,0.0273023966942,,
compression:SPUF_3.0:SPUF3_compression_Specimen__1,source_zenodo_5713819_recycled_pu_foam,family_elorza_recycled_pu_foam,SPUF_3.0,SPUF3_compression_Specimen__1,True,hard_group_fd781ae26d0b0ae3,train,238,physical_endpoints_ready,compression,within_source_auxiliary,数据/原始/外部数据/新增开放数据/第十六批实验_再生PU泡沫/原始文件/row data for _Sustainable insulating foams_3/SPUF30_compression_RawData/SPUF3_compression_Specimen__1.csv#row=3,ledger-170-elorza-2021-recycled-pu-foam-data;ledger-171-elorza-2021-recycled-pu-foam,0.00260118399211,,0.2699,dimensionless,0.02307,0.0030351362,0.0897710526316,,0.00897710526316,0.0206594736842,,
compression:SPUF_3.0:SPUF3_compression_Specimen__2,source_zenodo_5713819_recycled_pu_foam,family_elorza_recycled_pu_foam,SPUF_3.0,SPUF3_compression_Specimen__2,True,hard_group_fd781ae26d0b0ae3,train,235,physical_endpoints_ready,compression,within_source_auxiliary,数据/原始/外部数据/新增开放数据/第十六批实验_再生PU泡沫/原始文件/row data for _Sustainable insulating foams_3/SPUF30_compression_RawData/SPUF3_compression_Specimen__2.csv#row=3,ledger-170-elorza-2021-recycled-pu-foam-data;ledger-171-elorza-2021-recycled-pu-foam,0.00277469211348,,0.26887,dimensionless,0.01834,0.00310809905,0.112013274336,,0.0112013274336,0.0170544347826,,
compression:SPUF_3.0:SPUF3_compression_Specimen__3,source_zenodo_5713819_recycled_pu_foam,family_elorza_recycled_pu_foam,SPUF_3.0,SPUF3_compression_Specimen__3,True,hard_group_fd781ae26d0b0ae3,train,231,physical_endpoints_ready,compression,within_source_auxiliary,数据/原始/外部数据/新增开放数据/第十六批实验_再生PU泡沫/原始文件/row data for _Sustainable insulating foams_3/SPUF30_compression_RawData/SPUF3_compression_Specimen__3.csv#row=3,ledger-170-elorza-2021-recycled-pu-foam-data;ledger-171-elorza-2021-recycled-pu-foam,0.002503853425,,0.26901,dimensionless,0.02003,0.00287359985,0.08725,,0.008725,0.018865,,
compression:SPUF_3.0:SPUF3_compression_Specimen__4,source_zenodo_5713819_recycled_pu_foam,family_elorza_recycled_pu_foam,SPUF_3.0,SPUF3_compression_Specimen__4,True,hard_group_fd781ae26d0b0ae3,train,235,physical_endpoints_ready,compression,within_source_auxiliary,数据/原始/外部数据/新增开放数据/第十六批实验_再生PU泡沫/原始文件/row data for _Sustainable insulating foams_3/SPUF30_compression_RawData/SPUF3_compression_Specimen__4.csv#row=3,ledger-170-elorza-2021-recycled-pu-foam-data;ledger-171-elorza-2021-recycled-pu-foam,0.00251670165789,,0.26924,dimensionless,0.02299,0.00293760635,0.0820956896552,,0.00820956896552,0.0208126315789,,
compression:SPUF_3.0:SPUF3_compression_Specimen__5,source_zenodo_5713819_recycled_pu_foam,family_elorza_recycled_pu_foam,SPUF_3.0,SPUF3_compression_Specimen__5,True,hard_group_fd781ae26d0b0ae3,train,228,physical_endpoints_ready,compression,within_source_auxiliary,数据/原始/外部数据/新增开放数据/第十六批实验_再生PU泡沫/原始文件/row data for _Sustainable insulating foams_3/SPUF30_compression_RawData/SPUF3_compression_Specimen__5.csv#row=3,ledger-170-elorza-2021-recycled-pu-foam-data;ledger-171-elorza-2021-recycled-pu-foam,0.00304150667542,,0.26928,dimensionless,0.02111,0.00343931475,0.114413559322,,0.0114413559322,0.0201801694915,,
compression:SPUF_3.0:SPUF3_compression_Specimen__6,source_zenodo_5713819_recycled_pu_foam,family_elorza_recycled_pu_foam,SPUF_3.0,SPUF3_compression_Specimen__6,True,hard_group_fd781ae26d0b0ae3,train,230,physical_endpoints_ready,compression,within_source_auxiliary,数据/原始/外部数据/新增开放数据/第十六批实验_再生PU泡沫/原始文件/row data for _Sustainable insulating foams_3/SPUF30_compression_RawData/SPUF3_compression_Specimen__6.csv#row=3,ledger-170-elorza-2021-recycled-pu-foam-data;ledger-171-elorza-2021-recycled-pu-foam,0.00443614838761,,0.26973,dimensionless,0.02335,0.0048904264,0.189456666667,,0.0189456666667,0.0227299145299,,
compression:SPUF_4.5:SPUF4_compression_Specimen_1,source_zenodo_5713819_recycled_pu_foam,family_elorza_recycled_pu_foam,SPUF_4.5,SPUF4_compression_Specimen_1,True,hard_group_fd781ae26d0b0ae3,train,227,physical_endpoints_ready,compression,within_source_auxiliary,数据/原始/外部数据/新增开放数据/第十六批实验_再生PU泡沫/原始文件/row data for _Sustainable insulating foams_3/SPUF45_compression_RawData/SPUF4_compression_Specimen_1.csv#row=3,ledger-170-elorza-2021-recycled-pu-foam-data;ledger-171-elorza-2021-recycled-pu-foam,0.00314954266488,,0.26905,dimensionless,0.02232,0.00356157105,0.1205,,0.01205,0.0209514876033,,
compression:SPUF_4.5:SPUF4_compression_Specimen_2,source_zenodo_5713819_recycled_pu_foam,family_elorza_recycled_pu_foam,SPUF_4.5,SPUF4_compression_Specimen_2,True,hard_group_fd781ae26d0b0ae3,train,226,physical_endpoints_ready,compression,within_source_auxiliary,数据/原始/外部数据/新增开放数据/第十六批实验_再生PU泡沫/原始文件/row data for _Sustainable insulating foams_3/SPUF45_compression_RawData/SPUF4_compression_Specimen_2.csv#row=3,ledger-170-elorza-2021-recycled-pu-foam-data;ledger-171-elorza-2021-recycled-pu-foam,0.00340658435,,0.26979,dimensionless,0.02621,0.0039075273,0.12402,,0.012402,0.024345,,
compression:SPUF_4.5:SPUF4_compression_Specimen_3,source_zenodo_5713819_recycled_pu_foam,family_elorza_recycled_pu_foam,SPUF_4.5,SPUF4_compression_Specimen_3,True,hard_group_fd781ae26d0b0ae3,train,230,physical_endpoints_ready,compression,within_source_auxiliary,数据/原始/外部数据/新增开放数据/第十六批实验_再生PU泡沫/原始文件/row data for _Sustainable insulating foams_3/SPUF45_compression_RawData/SPUF4_compression_Specimen_3.csv#row=3,ledger-170-elorza-2021-recycled-pu-foam-data;ledger-171-elorza-2021-recycled-pu-foam,0.00394459957241,,0.26907,dimensionless,0.02472,0.00440430525,0.157351282051,,0.0157351282051,0.0234898275862,,
compression:SPUF_4.5:SPUF4_compression_Specimen_4,source_zenodo_5713819_recycled_pu_foam,family_elorza_recycled_pu_foam,SPUF_4.5,SPUF4_compression_Specimen_4,True,hard_group_fd781ae26d0b0ae3,train,227,physical_endpoints_ready,compression,within_source_auxiliary,数据/原始/外部数据/新增开放数据/第十六批实验_再生PU泡沫/原始文件/row data for _Sustainable insulating foams_3/SPUF45_compression_RawData/SPUF4_compression_Specimen_4.csv#row=3,ledger-170-elorza-2021-recycled-pu-foam-data;ledger-171-elorza-2021-recycled-pu-foam,0.00358124746,,0.26953,dimensionless,0.02316,0.00402276875,0.14492,,0.014492,0.022067,,
compression:SPUF_4.5:SPUF4_compression_Specimen_5,source_zenodo_5713819_recycled_pu_foam,family_elorza_recycled_pu_foam,SPUF_4.5,SPUF4_compression_Specimen_5,True,hard_group_fd781ae26d0b0ae3,train,225,physical_endpoints_ready,compression,within_source_auxiliary,数据/原始/外部数据/新增开放数据/第十六批实验_再生PU泡沫/原始文件/row data for _Sustainable insulating foams_3/SPUF45_compression_RawData/SPUF4_compression_Specimen_5.csv#row=3,ledger-170-elorza-2021-recycled-pu-foam-data;ledger-171-elorza-2021-recycled-pu-foam,0.00324198991875,,0.26906,dimensionless,0.02499,0.00370141855,0.117502479339,,0.0117502479339,0.02324625,,
compression:SPUF_4.5:SPUF4_compression_Specimen_6,source_zenodo_5713819_recycled_pu_foam,family_elorza_recycled_pu_foam,SPUF_4.5,SPUF4_compression_Specimen_6,True,hard_group_fd781ae26d0b0ae3,train,230,physical_endpoints_ready,compression,within_source_auxiliary,数据/原始/外部数据/新增开放数据/第十六批实验_再生PU泡沫/原始文件/row data for _Sustainable insulating foams_3/SPUF45_compression_RawData/SPUF4_compression_Specimen_6.csv#row=3,ledger-170-elorza-2021-recycled-pu-foam-data;ledger-171-elorza-2021-recycled-pu-foam,0.00344956651949,,0.26973,dimensionless,0.02566,0.00393956175,0.125559663866,,0.0125559663866,0.0240377966102,,
compressive_s1,source_mendeley_xs78ch5jb7_v3,family_date_seed_oil_rigid_pu_pir_2025,S1,S1,False,hard_group_9e3f22b84adf8013,validation,14982,release_not_model_ready,unsupported,within_source_auxiliary,数据/原始/外部数据/新增开放数据/第十三批实验_日期籽油PU-PIR/Supplemental data 6.xlsx#sheet=Compressive stress-strain;cell=B2,ledger-165-taghvaei-nia-2024-date-seed-oil-pu-pir-data;ledger-166-taghvaei-nia-2025-date-seed-oil-pu-pir,,,,,,,,,,,,
compressive_s2,source_mendeley_xs78ch5jb7_v3,family_date_seed_oil_rigid_pu_pir_2025,S2,S2,False,hard_group_9e3f22b84adf8013,validation,12588,release_not_model_ready,unsupported,within_source_auxiliary,数据/原始/外部数据/新增开放数据/第十三批实验_日期籽油PU-PIR/Supplemental data 6.xlsx#sheet=Compressive stress-strain;cell=C2,ledger-165-taghvaei-nia-2024-date-seed-oil-pu-pir-data;ledger-166-taghvaei-nia-2025-date-seed-oil-pu-pir,,,,,,,,,,,,
compressive_s3,source_mendeley_xs78ch5jb7_v3,family_date_seed_oil_rigid_pu_pir_2025,S3,S3,False,hard_group_9e3f22b84adf8013,validation,9829,release_not_model_ready,unsupported,within_source_auxiliary,数据/原始/外部数据/新增开放数据/第十三批实验_日期籽油PU-PIR/Supplemental data 6.xlsx#sheet=Compressive stress-strain;cell=D2,ledger-165-taghvaei-nia-2024-date-seed-oil-pu-pir-data;ledger-166-taghvaei-nia-2025-date-seed-oil-pu-pir,,,,,,,,,,,,
compressive_s4,source_mendeley_xs78ch5jb7_v3,family_date_seed_oil_rigid_pu_pir_2025,S4,S4,False,hard_group_9e3f22b84adf8013,validation,12656,release_not_model_ready,unsupported,within_source_auxiliary,数据/原始/外部数据/新增开放数据/第十三批实验_日期籽油PU-PIR/Supplemental data 6.xlsx#sheet=Compressive stress-strain;cell=E2,ledger-165-taghvaei-nia-2024-date-seed-oil-pu-pir-data;ledger-166-taghvaei-nia-2025-date-seed-oil-pu-pir,,,,,,,,,,,,
compressive_s5,source_mendeley_xs78ch5jb7_v3,family_date_seed_oil_rigid_pu_pir_2025,S5,S5,False,hard_group_9e3f22b84adf8013,validation,12743,release_not_model_ready,unsupported,within_source_auxiliary,数据/原始/外部数据/新增开放数据/第十三批实验_日期籽油PU-PIR/Supplemental data 6.xlsx#sheet=Compressive stress-strain;cell=F2,ledger-165-taghvaei-nia-2024-date-seed-oil-pu-pir-data;ledger-166-taghvaei-nia-2025-date-seed-oil-pu-pir,,,,,,,,,,,,
drum-low-ceiling:TPUU-C:MSM_3_109[1Cycle]:cyclic-tensile,source_drum_zf53w893,family_drum_low_ceiling_tpuu,TPUU-C,MSM_3_109[1Cycle],True,hard_group_0173ebc1392ef85f,train,28203,cycle_segmentation_required,cyclic_tensile,within_source_auxiliary,数据/原始/外部数据/新增开放数据/DRUM_TPUU_低天花板/解包内容/Raw_Mechanical_Testing/TPUU-C_hysteresis.csv#row=4,ledger-055-meyersohn-2024-low-ceiling-tpuu-data;ledger-056-meyersohn-2024-low-ceiling-tpuu,,,,,,,,,,,,
drum-low-ceiling:TPUU-C:MSM_3_109_4sp:tensile,source_drum_zf53w893,family_drum_low_ceiling_tpuu,TPUU-C,MSM_3_109_4sp,True,hard_group_0173ebc1392ef85f,train,203,physical_endpoints_ready,tensile,within_source_auxiliary,数据/原始/外部数据/新增开放数据/DRUM_TPUU_低天花板/解包内容/Raw_Mechanical_Testing/TPUU-C_tensile.csv#row=4;column_group=1,ledger-055-meyersohn-2024-low-ceiling-tpuu-data;ledger-056-meyersohn-2024-low-ceiling-tpuu,,insufficient_low_strain_points,747.4636,%,46.07499,127.499175256,,3.79445070514,,,9.93376273026,2.428957966
drum-low-ceiling:TPUU-C:MSM_3_109_5sp:tensile,source_drum_zf53w893,family_drum_low_ceiling_tpuu,TPUU-C,MSM_3_109_5sp,True,hard_group_0173ebc1392ef85f,train,224,physical_endpoints_ready,tensile,within_source_auxiliary,数据/原始/外部数据/新增开放数据/DRUM_TPUU_低天花板/解包内容/Raw_Mechanical_Testing/TPUU-C_tensile.csv#row=4;column_group=2,ledger-055-meyersohn-2024-low-ceiling-tpuu-data;ledger-056-meyersohn-2024-low-ceiling-tpuu,,insufficient_low_strain_points,842.1017,%,53.81384,160.248338933,,3.38779038112,,,8.16416147025,2.27850854258
drum-low-ceiling:TPUU-C:MSM_3_109_6sp:tensile,source_drum_zf53w893,family_drum_low_ceiling_tpuu,TPUU-C,MSM_3_109_6sp,True,hard_group_0173ebc1392ef85f,train,199,physical_endpoints_ready,tensile,within_source_auxiliary,数据/原始/外部数据/新增开放数据/DRUM_TPUU_低天花板/解包内容/Raw_Mechanical_Testing/TPUU-C_tensile.csv#row=4;column_group=3,ledger-055-meyersohn-2024-low-ceiling-tpuu-data;ledger-056-meyersohn-2024-low-ceiling-tpuu,,insufficient_low_strain_points,747.2444,%,41.81553,116.362670977,,3.59989015293,,,9.12128646462,2.32443892063
