Repository: fafasco16/TPU-HighThroughput-Screening

# TPU/TPUU 多目标高通量筛选

本仓库面向可实际采购和合成的 TPU/TPUU 体系，目标是联合筛选韧性、循环恢复、热稳定、成本与环保属性。当前阶段只整理数据、配方和训练输入，不运行新的 DFT/MD，也不训练最终模型。

## 当前主线

三个性质分别建立单任务、多保真模型：

1. 韧性：以应力—应变曲线积分面积为主目标；
2. 循环恢复：以固定应变和循环数下的残余应变/弹性恢复率为主目标；
3. 热稳定：以 T5、T10 或 Td,onset 为主目标，Tg 单列为使用温度辅助指标。

成本与环保不伪造成机器学习标签。成本由配方质量分数和同地区、同日期报价计算；环保保留可再生碳、GHS/SDS、溶剂/催化剂、工艺能耗和回收证据等透明子指标。

计算数据按四种角色使用：直接低保真标签、迁移预训练、机理特征和同体系工况代理。模拟或代理值始终保留方法和保真度，不冒充实验真值。

## 目录

```text
代码/             当前数据生成、采购接口和测试
候选/             24种商用构件与980个现实TPU配方
结果/可用数据集/  冻结的实验、计算和候选输入
结果/定向筛选/    三目标实验/计算证据与五目标约束视图
配置/             采购接口配置
文档/             Gold定义、来源引用和实施计划
```

大型原始附件只保存在本地 `数据/原始`，由 `.gitignore` 隔离。历史审计代码、旧计算输入和旧模型可从 Git 标签 `pre-cleanup-20260830` 恢复，不放在当前工作树中。

## 关键入口

- [定向筛选说明](结果/定向筛选/README.md)
- [五目标任务清单](结果/定向筛选/筛选任务清单.csv)
- [实验标签审计](结果/定向筛选/目标标签审计.csv)
- [计算证据审计](结果/定向筛选/计算证据审计.csv)
- [TGA热稳定端点](结果/定向筛选/TGA热稳定端点.csv)
- [现实配方训练前特征](结果/定向筛选/三目标配方特征.csv.gz)
- [训练前任务清单](结果/定向筛选/训练前任务清单.csv)
- [扩充数据总账](结果/定向筛选/扩充数据总账.csv)
- [本地来源审计](结果/定向筛选/本地来源审计.csv)
- [本地扩库队列](结果/定向筛选/本地扩库队列.csv)
- [DRUM机械回收TPUU拉伸端点](结果/定向筛选/DRUM机械回收拉伸端点.csv)
- [Zenodo多孔TPU拉伸端点](结果/定向筛选/Zenodo多孔TPU拉伸端点.csv)
- [Figshare强韧自愈TPU端点](结果/定向筛选/Figshare强韧自愈端点.csv)
- [标准化热塑性弹性体TGA端点](结果/定向筛选/标准化热塑性弹性体TGA端点.csv)
- [标准化热塑性弹性体拉伸端点](结果/定向筛选/标准化热塑性弹性体拉伸端点.csv)
- [标准化热塑性弹性体应力松弛代理端点](结果/定向筛选/标准热塑性弹性体松弛端点.csv)
- [PHCU非异氰酸酯双目标端点](结果/定向筛选/PHCU双目标端点.csv)
- [DRUM机械回收TPUU TGA端点](结果/定向筛选/DRUM机械回收TGA端点.csv)
- [DRUM机械回收TPUU循环端点](结果/定向筛选/DRUM机械回收循环端点.csv)
- [低天花板TPUU热稳定端点](结果/定向筛选/低天花板TPUU热稳定端点.csv)

# TPU 可用数据集 v1

- 版本：`tpu-usable-2026-07-21-v1`
- 用途：现有 Gold-V/C/E 的任务化训练、计算复筛和候选排序
- 状态：数据视图已经可用；**尚未训练或选择最终模型**

这一目录只有一层。原始 Gold 表保持只读、权重保持为空；这里单独物化任务、硬分组、固定划分和推荐权重，避免破坏来源事实。

## 1. 现在可以直接使用什么

| 文件 | 行数 | 用途 |
|---|---:|---|
| `候选结构.csv.gz` | 117,629 | 构件、虚拟重复单元和迁移候选；其中110,807条通过结构级排序门 |
| `计算观测.csv.gz` | 1,435,243 | DFT、GFN2-xTB、TDDFT、MD/NEMD、CFD/PBE、FEA等计算长表 |
| `实验观测.csv.gz` | 305,108 | 实验标量、曲线点、配方/工艺上下文和表征数据 |
| `曲线索引.csv` | 201 | 一条曲线一行的索引、范围、划分和整条曲线权重 |
| `任务清单.csv` | 6 | 各任务的就绪行数、独立单元、性质数、来源数及限制 |
| `来源与引用.csv` | 27 | 当前视图实际使用的来源ID、来源族、DOI/URL、许可证和引用键 |
| `字段字典.csv` | — | 每个发布文件的字段、类型、可空性和中文定义 |
| `发布清单.json` | — | 输入/输出SHA-256、版本、数量和权重策略 |

关键的可训练规模不是“总行数”：

- 计算任务：1,378,201条任务级可用记录，其中132,813条为主监督、其余为低权重计算/迁移辅助；对应55,760个硬分组。
- 实验曲线：211,969个可用点，但只有181条可用独立曲线；一条曲线的所有点必须同折。
- 实验标量：2,735条任务级可用记录、457个独立单元、114种性质。很多性质仍是小样本任务，不能训练一个无条件“大一统”回归器。
- 线性TPU主路线的干净构件池：8,237个二异氰酸酯、78个二醇扩链剂、50个宏二醇，共8,365个构件。理论三组分组合为32,124,300种，因此下一步应筛选，不再扩库。

“任务级可用”表示该行可在它标明的任务中作为主监督或辅助监督，不表示它是新的独立材料，也不表示模拟值等同于实验真值。

## 2. 六个任务怎么分

| `task_id` | 正确用途 | 不允许的解释 |
|---|---|---|
| `候选_结构排序` | 规则过滤、聚类、多目标排序、主动学习 | 候选优先级不是性能标签或合成证明 |
| `计算_结构多任务预训练` | 学习聚合物结构表示和多性质低保真映射 | 通用聚合物计算不能冒充TPU实验强度 |
| `计算_过程代理模型` | 在已知体系内学习工况到响应 | 同一配方的数千工况不是数千种新材料 |
| `实验_曲线建模` | 序列模型、函数回归、端点提取 | 不得对曲线点逐行随机切分 |
| `实验_标量校准` | 最终实验校准、多保真残差学习 | 未闭合配方不能用于“仅凭SMILES预测性能” |
| `上下文_仅作输入` | 配方、工艺、几何和模拟条件 | 目标损失权重恒为0 |

`target_role`进一步区分直接标量、曲线、文献汇总、变换目标、表征辅助和输入特征。

## 3. 使用状态和权重

`usage_mode`只有四种：

- `primary_train`：正式参考且通过具体任务门，可作主监督；
- `auxiliary_train`：来源可靠、值和单位可用，但属于模拟、迁移域或条件参考，只作低权重辅助；
- `context_only`：配方、几何、工艺或模拟输入，只能作特征；
- `reference_only`：仍保留溯源，但当前任务权重为0。

损失权重为：

```text
recommended_loss_weight =
potential_weight_ceiling
× quality_factor
× role_factor
× independence_weight
```

其中同一曲线的点、同一模拟同一性质的重复值、同一样品同一性质的重复值共享一个总预算。`source_balanced_sampling_probability`再使每个任务中的有效来源具有相同总抽样概率，避免OMG、PolyOmics或高密度曲线仅凭行数主导训练。

模型训练时二选一即可：

1. 普通批采样，损失函数使用`recommended_loss_weight`；
2. 按`source_balanced_sampling_probability`抽样，损失仍使用`recommended_loss_weight`，但不要再额外做一次来源逆频率加权。

## 4. 防泄漏划分

生成器先把以下关系做传递闭包：现有`split_group`、规范结构族、`simulation_key`、`curve_id`、`sample_id`、`formulation_id`和来源内材料族。闭包结果写入`leakage_group`。

- `development_split`：按`leakage_group`固定哈希为80%/10%/10%的`train/validation/test`，适合开发阶段；
- `source_holdout_fold`：按`source_family_id`固定为0–4，适合论文中的严格新来源/新材料族外推评估。

任何筛选都应先采用已发布划分，再按性质过滤。不要为每个性质重新逐行随机切分。某些过程模拟只有一个材料体系，所以开发划分会故意不均衡；这反映真实外推边界，不应通过打散工况来“修正”。

## 5. 最短使用方法

### 5.1 读取可用实验标量

```python
import pandas as pd

path = "结果/可用数据集/实验观测.csv.gz"
columns = [
    "observation_id", "source_id", "sample_id", "formulation_id",
    "property_name", "value", "unit", "development_split",
    "usage_mode", "recommended_loss_weight",
]

parts = []
for chunk in pd.read_csv(path, usecols=columns, chunksize=100_000):
    selected = chunk[
        (chunk["development_split"] == "train")
        & chunk["usage_mode"].isin(["primary_train", "auxiliary_train"])
    ]
    parts.append(selected)
train_long = pd.concat(parts, ignore_index=True)

# 建议一次只做一个性质或一个明确的多任务集合
tensile = train_long[train_long["property_name"] == "tensile_strength"]
y = tensile["value"]
sample_weight = tensile["recommended_loss_weight"]
```

实验表目前没有为每一行闭合单体SMILES。要训练“结构→宏观性能”，必须先通过`formulation_id/sample_id`连接组分结构、配方和工艺；不能把空结构补成假SMILES。

### 5.2 读取计算多任务预训练集

```python
import duckdb

computed = duckdb.sql("""
    SELECT canonical_structure, property_name, value, unit,
           method_family, temp, press, development_split,

File: 结果/可用数据集/曲线索引.csv (part 1 of 3)
release_id,curve_id,source_id,source_family_id,formulation_id,sample_id,property_name,unit,point_count,point_index_min,point_index_max,value_min,value_max,condition_name,condition_unit,condition_min,condition_max,gold_admission_status,usage_mode,model_ready,leakage_group,development_split,source_holdout_fold,curve_total_loss_weight,source_locator,citation_keys,license
tpu-usable-2026-07-21-v1,compression:RPUF_0:RPUF1_compression_Specimen_1,source_zenodo_5713819_recycled_pu_foam,family_elorza_recycled_pu_foam,RPUF_0,RPUF1_compression_Specimen_1,compressive_stress,MPa,233,1.0,233.0,-0.0007,0.20102,compressive_strain,dimensionless,0.0,0.26944,conditional_reference,auxiliary_train,True,hard_group_fd781ae26d0b0ae3,train,3,0.062499999919,数据/原始/外部数据/新增开放数据/第十六批实验_再生PU泡沫/原始文件/row data for _Sustainable insulating foams_3/RPUF00_compression_RawData/RPUF1_compression_Specimen_1.csv#row=3,ledger-170-elorza-2021-recycled-pu-foam-data;ledger-171-elorza-2021-recycled-pu-foam,CC BY 4.0
tpu-usable-2026-07-21-v1,compression:RPUF_0:RPUF1_compression_Specimen_10,source_zenodo_5713819_recycled_pu_foam,family_elorza_recycled_pu_foam,RPUF_0,RPUF1_compression_Specimen_10,compressive_stress,MPa,225,1.0,225.0,-5e-05,0.2476,compressive_strain,dimensionless,0.0,0.26937,conditional_reference,auxiliary_train,True,hard_group_fd781ae26d0b0ae3,train,3,0.06250000005,数据/原始/外部数据/新增开放数据/第十六批实验_再生PU泡沫/原始文件/row data for _Sustainable insulating foams_3/RPUF00_compression_RawData/RPUF1_compression_Specimen_10.csv#row=3,ledger-170-elorza-2021-recycled-pu-foam-data;ledger-171-elorza-2021-recycled-pu-foam,CC BY 4.0
tpu-usable-2026-07-21-v1,compression:RPUF_0:RPUF1_compression_Specimen_11,source_zenodo_5713819_recycled_pu_foam,family_elorza_recycled_pu_foam,RPUF_0,RPUF1_compression_Specimen_11,compressive_stress,MPa,226,1.0,226.0,2e-05,0.25071,compressive_strain,dimensionless,0.0,0.26979,conditional_reference,auxiliary_train,True,hard_group_fd781ae26d0b0ae3,train,3,0.062500000098,数据/原始/外部数据/新增开放数据/第十六批实验_再生PU泡沫/原始文件/row data for _Sustainable insulating foams_3/RPUF00_compression_RawData/RPUF1_compression_Specimen_11.csv#row=3,ledger-170-elorza-2021-recycled-pu-foam-data;ledger-171-elorza-2021-recycled-pu-foam,CC BY 4.0
tpu-usable-2026-07-21-v1,compression:RPUF_0:RPUF1_compression_Specimen_2,source_zenodo_5713819_recycled_pu_foam,family_elorza_recycled_pu_foam,RPUF_0,RPUF1_compression_Specimen_2,compressive_stress,MPa,238,1.0,238.0,-0.0006,0.20031,compressive_strain,dimensionless,0.0,0.26964,conditional_reference,auxiliary_train,True,hard_group_fd781ae26d0b0ae3,train,3,0.062499999996,数据/原始/外部数据/新增开放数据/第十六批实验_再生PU泡沫/原始文件/row data for _Sustainable insulating foams_3/RPUF00_compression_RawData/RPUF1_compression_Specimen_2.csv#row=3,ledger-170-elorza-2021-recycled-pu-foam-data;ledger-171-elorza-2021-recycled-pu-foam,CC BY 4.0
tpu-usable-2026-07-21-v1,compression:RPUF_0:RPUF1_compression_Specimen_3,source_zenodo_5713819_recycled_pu_foam,family_elorza_recycled_pu_foam,RPUF_0,RPUF1_compression_Specimen_3,compressive_stress,MPa,235,1.0,235.0,-0.00032,0.20667,compressive_strain,dimensionless,0.0,0.26897,conditional_reference,auxiliary_train,True,hard_group_fd781ae26d0b0ae3,train,3,0.062500000045,数据/原始/外部数据/新增开放数据/第十六批实验_再生PU泡沫/原始文件/row data for _Sustainable insulating foams_3/RPUF00_compression_RawData/RPUF1_compression_Specimen_3.csv#row=3,ledger-170-elorza-2021-recycled-pu-foam-data;ledger-171-elorza-2021-recycled-pu-foam,CC BY 4.0
tpu-usable-2026-07-21-v1,compression:RPUF_0:RPUF1_compression_Specimen_4,source_zenodo_5713819_recycled_pu_foam,family_elorza_recycled_pu_foam,RPUF_0,RPUF1_compression_Specimen_4,compressive_stress,MPa,234,1.0,234.0,-0.00027,0.20658,compressive_strain,dimensionless,0.0,0.26966,conditional_reference,auxiliary_train,True,hard_group_fd781ae26d0b0ae3,train,3,0.062499999978,数据/原始/外部数据/新增开放数据/第十六批实验_再生PU泡沫/原始文件/row data for _Sustainable insulating foams_3/RPUF00_compression_RawData/RPUF1_compression_Specimen_4.csv#row=3,ledger-170-elorza-2021-recycled-pu-foam-data;ledger-171-elorza-2021-recycled-pu-foam,CC BY 4.0
tpu-usable-2026-07-21-v1,compression:RPUF_0:RPUF1_compression_Specimen_5,source_zenodo_5713819_recycled_pu_foam,family_elorza_recycled_pu_foam,RPUF_0,RPUF1_compression_Specimen_5,compressive_stress,MPa,235,1.0,235.0,-0.00037,0.20769,compressive_strain,dimensionless,0.0,0.26896,conditional_reference,auxiliary_train,True,hard_group_fd781ae26d0b0ae3,train,3,0.062500000045,数据/原始/外部数据/新增开放数据/第十六批实验_再生PU泡沫/原始文件/row data for _Sustainable insulating foams_3/RPUF00_compression_RawData/RPUF1_compression_Specimen_5.csv#row=3,ledger-170-elorza-2021-recycled-pu-foam-data;ledger-171-elorza-2021-recycled-pu-foam,CC BY 4.0
tpu-usable-2026-07-21-v1,compression:RPUF_0:RPUF1_compression_Specimen_6,source_zenodo_5713819_recycled_pu_foam,family_elorza_recycled_pu_foam,RPUF_0,RPUF1_compression_Specimen_6,compressive_stress,MPa,233,1.0,233.0,-0.00041,0.21138,compressive_strain,dimensionless,0.0,0.26946,conditional_reference,auxiliary_train,True,hard_group_fd781ae26d0b0ae3,train,3,0.062499999919,数据/原始/外部数据/新增开放数据/第十六批实验_再生PU泡沫/原始文件/row data for _Sustainable insulating foams_3/RPUF00_compression_RawData/RPUF1_compression_Specimen_6.csv#row=3,ledger-170-elorza-2021-recycled-pu-foam-data;ledger-171-elorza-2021-recycled-pu-foam,CC BY 4.0
tpu-usable-2026-07-21-v1,compression:RPUF_0:RPUF1_compression_Specimen_7,source_zenodo_5713819_recycled_pu_foam,family_elorza_recycled_pu_foam,RPUF_0,RPUF1_compression_Specimen_7,compressive_stress,MPa,239,1.0,239.0,1e-05,0.24893,compressive_strain,dimensionless,0.0,0.26892,conditional_reference,auxiliary_train,True,hard_group_fd781ae26d0b0ae3,train,3,0.062499999964,数据/原始/外部数据/新增开放数据/第十六批实验_再生PU泡沫/原始文件/row data for _Sustainable insulating foams_3/RPUF00_compression_RawData/RPUF1_compression_Specimen_7.csv#row=3,ledger-170-elorza-2021-recycled-pu-foam-data;ledger-171-elorza-2021-recycled-pu-foam,CC BY 4.0
tpu-usable-2026-07-21-v1,compression:RPUF_0:RPUF1_compression_Specimen_8,source_zenodo_5713819_recycled_pu_foam,family_elorza_recycled_pu_foam,RPUF_0,RPUF1_compression_Specimen_8,compressive_stress,MPa,242,1.0,242.0,2e-05,0.2442,compressive_strain,dimensionless,0.0,0.2694,conditional_reference,auxiliary_train,True,hard_group_fd781ae26d0b0ae3,train,3,0.062500000046,数据/原始/外部数据/新增开放数据/第十六批实验_再生PU泡沫/原始文件/row data for _Sustainable insulating foams_3/RPUF00_compression_RawData/RPUF1_compression_Specimen_8.csv#row=3,ledger-170-elorza-2021-recycled-pu-foam-data;ledger-171-elorza-2021-recycled-pu-foam,CC BY 4.0
tpu-usable-2026-07-21-v1,compression:RPUF_0:RPUF1_compression_Specimen_9,source_zenodo_5713819_recycled_pu_foam,family_elorza_recycled_pu_foam,RPUF_0,RPUF1_compression_Specimen_9,compressive_stress,MPa,242,1.0,242.0,-2e-05,0.24806,compressive_strain,dimensionless,0.0,0.2693,conditional_reference,auxiliary_train,True,hard_group_fd781ae26d0b0ae3,train,3,0.062500000046,数据/原始/外部数据/新增开放数据/第十六批实验_再生PU泡沫/原始文件/row data for _Sustainable insulating foams_3/RPUF00_compression_RawData/RPUF1_compression_Specimen_9.csv#row=3,ledger-170-elorza-2021-recycled-pu-foam-data;ledger-171-elorza-2021-recycled-pu-foam,CC BY 4.0
tpu-usable-2026-07-21-v1,compression:RPUF_1.5:RPUF2_compression_Specimen_1,source_zenodo_5713819_recycled_pu_foam,family_elorza_recycled_pu_foam,RPUF_1.5,RPUF2_compression_Specimen_1,compressive_stress,MPa,234,1.0,234.0,-0.00031,0.20414,compressive_strain,dimensionless,0.0,0.26967,conditional_reference,auxiliary_train,True,hard_group_fd781ae26d0b0ae3,train,3,0.062499999978,数据/原始/外部数据/新增开放数据/第十六批实验_再生PU泡沫/原始文件/row data for _Sustainable insulating foams_3/RPUF15_compression_RawData/RPUF2_compression_Specimen_1.csv#row=3,ledger-170-elorza-2021-recycled-pu-foam-data;ledger-171-elorza-2021-recycled-pu-foam,CC BY 4.0
tpu-usable-2026-07-21-v1,compression:RPUF_1.5:RPUF2_compression_Specimen_2,source_zenodo_5713819_recycled_pu_foam,family_elorza_recycled_pu_foam,RPUF_1.5,RPUF2_compression_Specimen_2,compressive_stress,MPa,235,1.0,235.0,-0.00028,0.19061,compressive_strain,dimensionless,0.0,0.26896,conditional_reference,auxiliary_train,True,hard_group_fd781ae26d0b0ae3,train,3,0.062500000045,数据/原始/外部数据/新增开放数据/第十六批实验_再生PU泡沫/原始文件/row data for _Sustainable insulating foams_3/RPUF15_compression_RawData/RPUF2_compression_Specimen_2.csv#row=3,ledger-170-elorza-2021-recycled-pu-foam-data;ledger-171-elorza-2021-recycled-pu-foam,CC BY 4.0
tpu-usable-2026-07-21-v1,compression:RPUF_1.5:RPUF2_compression_Specimen_3,source_zenodo_5713819_recycled_pu_foam,family_elorza_recycled_pu_foam,RPUF_1.5,RPUF2_compression_Specimen_3,compressive_stress,MPa,237,1.0,237.0,-0.00033,0.17669,compressive_strain,dimensionless,0.0,0.26939,conditional_reference,auxiliary_train,True,hard_group_fd781ae26d0b0ae3,train,3,0.06249999996,数据/原始/外部数据/新增开放数据/第十六批实验_再生PU泡沫/原始文件/row data for _Sustainable insulating foams_3/RPUF15_compression_RawData/RPUF2_compression_Specimen_3.csv#row=3,ledger-170-elorza-2021-recycled-pu-foam-data;ledger-171-elorza-2021-recycled-pu-foam,CC BY 4.0
tpu-usable-2026-07-21-v1,compression:RPUF_1.5:RPUF2_compression_Specimen_4,source_zenodo_5713819_recycled_pu_foam,family_elorza_recycled_pu_foam,RPUF_1.5,RPUF2_compression_Specimen_4,compressive_stress,MPa,236,1.0,236.0,-0.00021,0.18873,compressive_strain,dimensionless,0.0,0.26918,conditional_reference,auxiliary_train,True,hard_group_fd781ae26d0b0ae3,train,3,0.062499999888,数据/原始/外部数据/新增开放数据/第十六批实验_再生PU泡沫/原始文件/row data for _Sustainable insulating foams_3/RPUF15_compression_RawData/RPUF2_compression_Specimen_4.csv#row=3,ledger-170-elorza-2021-recycled-pu-foam-data;ledger-171-elorza-2021-recycled-pu-foam,CC BY 4.0
tpu-usable-2026-07-21-v1,compression:RPUF_1.5:RPUF2_compression_Specimen_5,source_zenodo_5713819_recycled_pu_foam,family_elorza_recycled_pu_foam,RPUF_1.5,RPUF2_compression_Specimen_5,compressive_stress,MPa,226,1.0,226.0,0.00072,0.18327,compressive_strain,dimensionless,0.0,0.26882,conditional_reference,auxiliary_train,True,hard_group_fd781ae26d0b0ae3,train,3,0.062500000098,数据/原始/外部数据/新增开放数据/第十六批实验_再生PU泡沫/原始文件/row data for _Sustainable insulating foams_3/RPUF15_compression_RawData/RPUF2_compression_Specimen_5.csv#row=3,ledger-170-elorza-2021-recycled-pu-foam-data;ledger-171-elorza-2021-recycled-pu-foam,CC BY 4.0
tpu-usable-2026-07-21-v1,compression:RPUF_1.5:RPUF2_compression_Specimen_6,source_zenodo_5713819_recycled_pu_foam,family_elorza_recycled_pu_foam,RPUF_1.5,RPUF2_compression_Specimen_6,compressive_stress,MPa,235,1.0,235.0,-0.00012,0.17961,compressive_strain,dimensionless,0.0,0.26989,conditional_reference,auxiliary_train,True,hard_group_fd781ae26d0b0ae3,train,3,0.062500000045,数据/原始/外部数据/新增开放数据/第十六批实验_再生PU泡沫/原始文件/row data for _Sustainable insulating foams_3/RPUF15_compression_RawData/RPUF2_compression_Specimen_6.csv#row=3,ledger-170-elorza-2021-recycled-pu-foam-data;ledger-171-elorza-2021-recycled-pu-foam,CC BY 4.0
tpu-usable-2026-07-21-v1,compression:RPUF_3.0:RPUF3_compression_Specimen_1,source_zenodo_5713819_recycled_pu_foam,family_elorza_recycled_pu_foam,RPUF_3.0,RPUF3_compression_Specimen_1,compressive_stress,MPa,205,1.0,205.0,-0.00028,0.17581,compressive_strain,dimensionless,0.0,0.26984,conditional_reference,auxiliary_train,True,hard_group_fd781ae26d0b0ae3,train,3,0.062500000045,数据/原始/外部数据/新增开放数据/第十六批实验_再生PU泡沫/原始文件/row data for _Sustainable insulating foams_3/RPUF30_compression_RawData/RPUF3_compression_Specimen_1.csv#row=3,ledger-170-elorza-2021-recycled-pu-foam-data;ledger-171-elorza-2021-recycled-pu-foam,CC BY 4.0
tpu-usable-2026-07-21-v1,compression:RPUF_3.0:RPUF3_compression_Specimen_2,source_zenodo_5713819_recycled_pu_foam,family_elorza_recycled_pu_foam,RPUF_3.0,RPUF3_compression_Specimen_2,compressive_stress,MPa,203,1.0,203.0,-0.00021,0.19142,compressive_strain,dimensionless,0.0,0.26933,conditional_reference,auxiliary_train,True,hard_group_fd781ae26d0b0ae3,train,3,0.062499999919,数据/原始/外部数据/新增开放数据/第十六批实验_再生PU泡沫/原始文件/row data for _Sustainable insulating foams_3/RPUF30_compression_RawData/RPUF3_compression_Specimen_2.csv#row=3,ledger-170-elorza-2021-recycled-pu-foam-data;ledger-171-elorza-2021-recycled-pu-foam,CC BY 4.0
tpu-usable-2026-07-21-v1,compression:RPUF_3.0:RPUF3_compression_Specimen_3,source_zenodo_5713819_recycled_pu_foam,family_elorza_recycled_pu_foam,RPUF_3.0,RPUF3_compression_Specimen_3,compressive_stress,MPa,205,1.0,205.0,-0.00014,0.20074,compressive_strain,dimensionless,0.0,0.26984,conditional_reference,auxiliary_train,True,hard_group_fd781ae26d0b0ae3,train,3,0.062500000045,数据/原始/外部数据/新增开放数据/第十六批实验_再生PU泡沫/原始文件/row data for _Sustainable insulating foams_3/RPUF30_compression_RawData/RPUF3_compression_Specimen_3.csv#row=3,ledger-170-elorza-2021-recycled-pu-foam-data;ledger-171-elorza-2021-recycled-pu-foam,CC BY 4.0
tpu-usable-2026-07-21-v1,compression:RPUF_3.0:RPUF3_compression_Specimen_4,source_zenodo_5713819_recycled_pu_foam,family_elorza_recycled_pu_foam,RPUF_3.0,RPUF3_compression_Specimen_4,compressive_stress,MPa,192,1.0,192.0,-0.00015,0.17636,compressive_strain,dimensionless,0.0,0.26976,conditional_reference,auxiliary_train,True,hard_group_fd781ae26d0b0ae3,train,3,0.062499999936,数据/原始/外部数据/新增开放数据/第十六批实验_再生PU泡沫/原始文件/row data for _Sustainable insulating foams_3/RPUF30_compression_RawData/RPUF3_compression_Specimen_4.csv#row=3,ledger-170-elorza-2021-recycled-pu-foam-data;ledger-171-elorza-2021-recycled-pu-foam,CC BY 4.0
tpu-usable-2026-07-21-v1,compression:RPUF_3.0:RPUF3_compression_Specimen_5,source_zenodo_5713819_recycled_pu_foam,family_elorza_recycled_pu_foam,RPUF_3.0,RPUF3_compression_Specimen_5,compressive_stress,MPa,190,1.0,190.0,-0.00015,0.16379,compressive_strain,dimensionless,0.0,0.26921,conditional_reference,auxiliary_train,True,hard_group_fd781ae26d0b0ae3,train,3,0.06249999992,数据/原始/外部数据/新增开放数据/第十六批实验_再生PU泡沫/原始文件/row data for _Sustainable insulating foams_3/RPUF30_compression_RawData/RPUF3_compression_Specimen_5.csv#row=3,ledger-170-elorza-2021-recycled-pu-foam-data;ledger-171-elorza-2021-recycled-pu-foam,CC BY 4.0
tpu-usable-2026-07-21-v1,compression:RPUF_3.0:RPUF3_compression_Specimen_6,source_zenodo_5713819_recycled_pu_foam,family_elorza_recycled_pu_foam,RPUF_3.0,RPUF3_compression_Specimen_6,compressive_stress,MPa,195,1.0,195.0,-0.00016,0.19251,compressive_strain,dimensionless,0.0,0.26943,conditional_reference,auxiliary_train,True,hard_group_fd781ae26d0b0ae3,train,3,0.062500000095,数据/原始/外部数据/新增开放数据/第十六批实验_再生PU泡沫/原始文件/row data for _Sustainable insulating foams_3/RPUF30_compression_RawData/RPUF3_compression_Specimen_6.csv#row=3,ledger-170-elorza-2021-recycled-pu-foam-data;ledger-171-elorza-2021-recycled-pu-foam,CC BY 4.0
tpu-usable-2026-07-21-v1,compression:RPUF_4.5:RPUF4_compression_Specimen_1,source_zenodo_5713819_recycled_pu_foam,family_elorza_recycled_pu_foam,RPUF_4.5,RPUF4_compression_Specimen_1,compressive_stress,MPa,227,1.0,227.0,-6e-05,0.13693,compressive_strain,dimensionless,0.0,0.26906,conditional_reference,auxiliary_train,True,hard_group_fd781ae26d0b0ae3,train,3,0.062499999892,数据/原始/外部数据/新增开放数据/第十六批实验_再生PU泡沫/原始文件/row data for _Sustainable insulating foams_3/RPUF45_compression_RawData/RPUF4_compression_Specimen_1.csv#row=3,ledger-170-elorza-2021-recycled-pu-foam-data;ledger-171-elorza-2021-recycled-pu-foam,CC BY 4.0
tpu-usable-2026-07-21-v1,compression:RPUF_4.5:RPUF4_compression_Specimen_2,source_zenodo_5713819_recycled_pu_foam,family_elorza_recycled_pu_foam,RPUF_4.5,RPUF4_compression_Specimen_2,compressive_stress,MPa,233,1.0,233.0,-0.00019,0.13478,compressive_strain,dimensionless,0.0,0.26946,conditional_reference,auxiliary_train,True,hard_group_fd781ae26d0b0ae3,train,3,0.062499999919,数据/原始/外部数据/新增开放数据/第十六批实验_再生PU泡沫/原始文件/row data for _Sustainable insulating foams_3/RPUF45_compression_RawData/RPUF4_compression_Specimen_2.csv#row=3,ledger-170-elorza-2021-recycled-pu-foam-data;ledger-171-elorza-2021-recycled-pu-foam,CC BY 4.0
tpu-usable-2026-07-21-v1,compression:RPUF_4.5:RPUF4_compression_Specimen_3,source_zenodo_5713819_recycled_pu_foam,family_elorza_recycled_pu_foam,RPUF_4.5,RPUF4_compression_Specimen_3,compressive_stress,MPa,231,1.0,231.0,-0.00011,0.14212,compressive_strain,dimensionless,0.0,0.26996,conditional_reference,auxiliary_train,True,hard_group_fd781ae26d0b0ae3,train,3,0.062500000101,数据/原始/外部数据/新增开放数据/第十六批实验_再生PU泡沫/原始文件/row data for _Sustainable insulating foams_3/RPUF45_compression_RawData/RPUF4_compression_Specimen_3.csv#row=3,ledger-170-elorza-2021-recycled-pu-foam-data;ledger-171-elorza-2021-recycled-pu-foam,CC BY 4.0
tpu-usable-2026-07-21-v1,compression:RPUF_4.5:RPUF4_compression_Specimen_4,source_zenodo_5713819_recycled_pu_foam,family_elorza_recycled_pu_foam,RPUF_4.5,RPUF4_compression_Specimen_4,compressive_stress,MPa,231,1.0,231.0,-0.00023,0.14107,compressive_strain,dimensionless,0.0,0.26901,conditional_reference,auxiliary_train,True,hard_group_fd781ae26d0b0ae3,train,3,0.062500000101,数据/原始/外部数据/新增开放数据/第十六批实验_再生PU泡沫/原始文件/row data for _Sustainable insulating foams_3/RPUF45_compression_RawData/RPUF4_compression_Specimen_4.csv#row=3,ledger-170-elorza-2021-recycled-pu-foam-data;ledger-171-elorza-2021-recycled-pu-foam,CC BY 4.0
tpu-usable-2026-07-21-v1,compression:RPUF_4.5:RPUF4_compression_Specimen_5,source_zenodo_5713819_recycled_pu_foam,family_elorza_recycled_pu_foam,RPUF_4.5,RPUF4_compression_Specimen_5,compressive_stress,MPa,231,1.0,231.0,-0.00022,0.14106,compressive_strain,dimensionless,0.0,0.269,conditional_reference,auxiliary_train,True,hard_group_fd781ae26d0b0ae3,train,3,0.062500000101,数据/原始/外部数据/新增开放数据/第十六批实验_再生PU泡沫/原始文件/row data for _Sustainable insulating foams_3/RPUF45_compression_RawData/RPUF4_compression_Specimen_5.csv#row=3,ledger-170-elorza-2021-recycled-pu-foam-data;ledger-171-elorza-2021-recycled-pu-foam,CC BY 4.0
tpu-usable-2026-07-21-v1,compression:RPUF_4.5:RPUF4_compression_Specimen_6,source_zenodo_5713819_recycled_pu_foam,family_elorza_recycled_pu_foam,RPUF_4.5,RPUF4_compression_Specimen_6,compressive_stress,MPa,235,1.0,235.0,1e-05,0.1426,compressive_strain,dimensionless,0.0,0.2699,conditional_reference,auxiliary_train,True,hard_group_fd781ae26d0b0ae3,train,3,0.062500000045,数据/原始/外部数据/新增开放数据/第十六批实验_再生PU泡沫/原始文件/row data for _Sustainable insulating foams_3/RPUF45_compression_RawData/RPUF4_compression_Specimen_6.csv#row=3,ledger-170-elorza-2021-recycled-pu-foam-data;ledger-171-elorza-2021-recycled-pu-foam,CC BY 4.0
tpu-usable-2026-07-21-v1,compression:RPUF_6.0:RPUF5_compression_Specimen_1,source_zenodo_5713819_recycled_pu_foam,family_elorza_recycled_pu_foam,RPUF_6.0,RPUF5_compression_Specimen_1,compressive_stress,MPa,201,1.0,201.0,-0.00013,0.15111,compressive_strain,dimensionless,0.0,0.26992,conditional_reference,auxiliary_train,True,hard_group_fd781ae26d0b0ae3,train,3,0.062500000074,数据/原始/外部数据/新增开放数据/第十六批实验_再生PU泡沫/原始文件/row data for _Sustainable insulating foams_3/RPUF60_compression_RawData/RPUF5_compression_Specimen_1.csv#row=3,ledger-170-elorza-2021-recycled-pu-foam-data;ledger-171-elorza-2021-recycled-pu-foam,CC BY 4.0
tpu-usable-2026-07-21-v1,compression:RPUF_6.0:RPUF5_compression_Specimen_2,source_zenodo_5713819_recycled_pu_foam,family_elorza_recycled_pu_foam,RPUF_6.0,RPUF5_compression_Specimen_2,compressive_stress,MPa,214,1.0,214.0,4e-05,0.15385,compressive_strain,dimensionless,0.0,0.26995,conditional_reference,auxiliary_train,True,hard_group_fd781ae26d0b0ae3,train,3,0.06250000005,数据/原始/外部数据/新增开放数据/第十六批实验_再生PU泡沫/原始文件/row data for _Sustainable insulating foams_3/RPUF60_compression_RawData/RPUF5_compression_Specimen_2.csv#row=3,ledger-170-elorza-2021-recycled-pu-foam-data;ledger-171-elorza-2021-recycled-pu-foam,CC BY 4.0
tpu-usable-2026-07-21-v1,compression:RPUF_6.0:RPUF5_compression_Specimen_3,source_zenodo_5713819_recycled_pu_foam,family_elorza_recycled_pu_foam,RPUF_6.0,RPUF5_compression_Specimen_3,compressive_stress,MPa,193,1.0,193.0,-5e-05,0.15084,compressive_strain,dimensionless,0.0,0.26902,conditional_reference,auxiliary_train,True,hard_group_fd781ae26d0b0ae3,train,3,0.062500000021,数据/原始/外部数据/新增开放数据/第十六批实验_再生PU泡沫/原始文件/row data for _Sustainable insulating foams_3/RPUF60_compression_RawData/RPUF5_compression_Specimen_3.csv#row=3,ledger-170-elorza-2021-recycled-pu-foam-data;ledger-171-elorza-2021-recycled-pu-foam,CC BY 4.0
tpu-usable-2026-07-21-v1,compression:RPUF_6.0:RPUF5_compression_Specimen_4,source_zenodo_5713819_recycled_pu_foam,family_elorza_recycled_pu_foam,RPUF_6.0,RPUF5_compression_Specimen_4,compressive_stress,MPa,197,1.0,197.0,1e-05,0.16039,compressive_strain,dimensionless,0.0,0.26941,conditional_reference,auxiliary_train,True,hard_group_fd781ae26d0b0ae3,train,3,0.062499999951,数据/原始/外部数据/新增开放数据/第十六批实验_再生PU泡沫/原始文件/row data for _Sustainable insulating foams_3/RPUF60_compression_RawData/RPUF5_compression_Specimen_4.csv#row=3,ledger-170-elorza-2021-recycled-pu-foam-data;ledger-171-elorza-2021-recycled-pu-foam,CC BY 4.0
tpu-usable-2026-07-21-v1,compression:RPUF_6.0:RPUF5_compression_Specimen_5,source_zenodo_5713819_recycled_pu_foam,family_elorza_recycled_pu_foam,RPUF_6.0,RPUF5_compression_Specimen_5,compressive_stress,MPa,205,1.0,205.0,-0.00017,0.15865,compressive_strain,dimensionless,0.0,0.26909,conditional_reference,auxiliary_train,True,hard_group_fd781ae26d0b0ae3,train,3,0.062500000045,数据/原始/外部数据/新增开放数据/第十六批实验_再生PU泡沫/原始文件/row data for _Sustainable insulating foams_3/RPUF60_compression_RawData/RPUF5_compression_Specimen_5.csv#row=3,ledger-170-elorza-2021-recycled-pu-foam-data;ledger-171-elorza-2021-recycled-pu-foam,CC BY 4.0
tpu-usable-2026-07-21-v1,compression:RPUF_6.0:RPUF5_compression_Specimen_6,source_zenodo_5713819_recycled_pu_foam,family_elorza_recycled_pu_foam,RPUF_6.0,RPUF5_compression_Specimen_6,compressive_stress,MPa,210,1.0,210.0,-9e-05,0.17786,compressive_strain,dimensionless,0.0,0.26919,conditional_reference,auxiliary_train,True,hard_group_fd781ae26d0b0ae3,train,3,0.06250000008,数据/原始/外部数据/新增开放数据/第十六批实验_再生PU泡沫/原始文件/row data for _Sustainable insulating foams_3/RPUF60_compression_RawData/RPUF5_compression_Specimen_6.csv#row=3,ledger-170-elorza-2021-recycled-pu-foam-data;ledger-171-elorza-2021-recycled-pu-foam,CC BY 4.0
tpu-usable-2026-07-21-v1,compression:SPUF_0:SPUF1_compression_Specimen__1,source_zenodo_5713819_recycled_pu_foam,family_elorza_recycled_pu_foam,SPUF_0,SPUF1_compression_Specimen__1,compressive_stress,MPa,218,1.0,218.0,0.0,0.01645,compressive_strain,dimensionless,0.0,0.2697,conditional_reference,auxiliary_train,True,hard_group_fd781ae26d0b0ae3,train,3,0.062500000064,数据/原始/外部数据/新增开放数据/第十六批实验_再生PU泡沫/原始文件/row data for _Sustainable insulating foams_3/SPUF00_compression_RawData/SPUF1_compression_Specimen__1.csv#row=3,ledger-170-elorza-2021-recycled-pu-foam-data;ledger-171-elorza-2021-recycled-pu-foam,CC BY 4.0
tpu-usable-2026-07-21-v1,compression:SPUF_0:SPUF1_compression_Specimen__2,source_zenodo_5713819_recycled_pu_foam,family_elorza_recycled_pu_foam,SPUF_0,SPUF1_compression_Specimen__2,compressive_stress,MPa,216,1.0,216.0,-7e-05,0.01777,compressive_strain,dimensionless,0.0,0.26912,conditional_reference,auxiliary_train,True,hard_group_fd781ae26d0b0ae3,train,3,0.062500000032,数据/原始/外部数据/新增开放数据/第十六批实验_再生PU泡沫/原始文件/row data for _Sustainable insulating foams_3/SPUF00_compression_RawData/SPUF1_compression_Specimen__2.csv#row=3,ledger-170-elorza-2021-recycled-pu-foam-data;ledger-171-elorza-2021-recycled-pu-foam,CC BY 4.0
tpu-usable-2026-07-21-v1,compression:SPUF_0:SPUF1_compression_Specimen__3,source_zenodo_5713819_recycled_pu_foam,family_elorza_recycled_pu_foam,SPUF_0,SPUF1_compression_Specimen__3,compressive_stress,MPa,215,1.0,215.0,-3e-05,0.01876,compressive_strain,dimensionless,0.0,0.26999,conditional_reference,auxiliary_train,True,hard_group_fd781ae26d0b0ae3,train,3,0.06249999991,数据/原始/外部数据/新增开放数据/第十六批实验_再生PU泡沫/原始文件/row data for _Sustainable insulating foams_3/SPUF00_compression_RawData/SPUF1_compression_Specimen__3.csv#row=3,ledger-170-elorza-2021-recycled-pu-foam-data;ledger-171-elorza-2021-recycled-pu-foam,CC BY 4.0
tpu-usable-2026-07-21-v1,compression:SPUF_0:SPUF1_compression_Specimen__4,source_zenodo_5713819_recycled_pu_foam,family_elorza_recycled_pu_foam,SPUF_0,SPUF1_compression_Specimen__4,compressive_stress,MPa,215,1.0,215.0,2e-05,0.01809,compressive_strain,dimensionless,0.0,0.26969,conditional_reference,auxiliary_train,True,hard_group_fd781ae26d0b0ae3,train,3,0.06249999991,数据/原始/外部数据/新增开放数据/第十六批实验_再生PU泡沫/原始文件/row data for _Sustainable insulating foams_3/SPUF00_compression_RawData/SPUF1_compression_Specimen__4.csv#row=3,ledger-170-elorza-2021-recycled-pu-foam-data;ledger-171-elorza-2021-recycled-pu-foam,CC BY 4.0
tpu-usable-2026-07-21-v1,compression:SPUF_0:SPUF1_compression_Specimen__5,source_zenodo_5713819_recycled_pu_foam,family_elorza_recycled_pu_foam,SPUF_0,SPUF1_compression_Specimen__5,compressive_stress,MPa,215,1.0,215.0,-7e-05,0.01867,compressive_strain,dimensionless,0.0,0.26909,conditional_reference,auxiliary_train,True,hard_group_fd781ae26d0b0ae3,train,3,0.06249999991,数据/原始/外部数据/新增开放数据/第十六批实验_再生PU泡沫/原始文件/row data for _Sustainable insulating foams_3/SPUF00_compression_RawData/SPUF1_compression_Specimen__5.csv#row=3,ledger-170-elorza-2021-recycled-pu-foam-data;ledger-171-elorza-2021-recycled-pu-foam,CC BY 4.0
tpu-usable-2026-07-21-v1,compression:SPUF_0:SPUF1_compression_Specimen__6,source_zenodo_5713819_recycled_pu_foam,family_elorza_recycled_pu_foam,SPUF_0,SPUF1_compression_Specimen__6,compressive_stress,MPa,215,1.0,215.0,5e-05,0.02017,compressive_strain,dimensionless,0.0,0.26949,conditional_reference,auxiliary_train,True,hard_group_fd781ae26d0b0ae3,train,3,0.06249999991,数据/原始/外部数据/新增开放数据/第十六批实验_再生PU泡沫/原始文件/row data for _Sustainable insulating foams_3/SPUF00_compression_RawData/SPUF1_compression_Specimen__6.csv#row=3,ledger-170-elorza-2021-recycled-pu-foam-data;ledger-171-elorza-2021-recycled-pu-foam,CC BY 4.0
tpu-usable-2026-07-21-v1,compression:SPUF_1.5:SPUF2_compression_Specimen__1,source_zenodo_5713819_recycled_pu_foam,family_elorza_recycled_pu_foam,SPUF_1.5,SPUF2_compression_Specimen__1,compressive_stress,MPa,221,1.0,221.0,1e-05,0.02339,compressive_strain,dimensionless,0.0,0.2693,conditional_reference,auxiliary_train,True,hard_group_fd781ae26d0b0ae3,train,3,0.06250000003,数据/原始/外部数据/新增开放数据/第十六批实验_再生PU泡沫/原始文件/row data for _Sustainable insulating foams_3/SPUF15_compression_RawData/SPUF2_compression_Specimen__1.csv#row=3,ledger-170-elorza-2021-recycled-pu-foam-data;ledger-171-elorza-2021-recycled-pu-foam,CC BY 4.0
tpu-usable-2026-07-21-v1,compression:SPUF_1.5:SPUF2_compression_Specimen__2,source_zenodo_5713819_recycled_pu_foam,family_elorza_recycled_pu_foam,SPUF_1.5,SPUF2_compression_Specimen__2,compressive_stress,MPa,220,1.0,220.0,0.0,0.02721,compressive_strain,dimensionless,0.0,0.26898,conditional_reference,auxiliary_train,True,hard_group_fd781ae26d0b0ae3,train,3,0.06249999998,数据/原始/外部数据/新增开放数据/第十六批实验_再生PU泡沫/原始文件/row data for _Sustainable insulating foams_3/SPUF15_compression_RawData/SPUF2_compression_Specimen__2.csv#row=3,ledger-170-elorza-2021-recycled-pu-foam-data;ledger-171-elorza-2021-recycled-pu-foam,CC BY 4.0
tpu-usable-2026-07-21-v1,compression:SPUF_1.5:SPUF2_compression_Specimen__3,source_zenodo_5713819_recycled_pu_foam,family_elorza_recycled_pu_foam,SPUF_1.5,SPUF2_compression_Specimen__3,compressive_stress,MPa,219,1.0,219.0,-2e-05,0.02478,compressive_strain,dimensionless,0.0,0.26943,conditional_reference,auxiliary_train,True,hard_group_fd781ae26d0b0ae3,train,3,0.062500000032,数据/原始/外部数据/新增开放数据/第十六批实验_再生PU泡沫/原始文件/row data for _Sustainable insulating foams_3/SPUF15_compression_RawData/SPUF2_compression_Specimen__3.csv#row=3,ledger-170-elorza-2021-recycled-pu-foam-data;ledger-171-elorza-2021-recycled-pu-foam,CC BY 4.0
tpu-usable-2026-07-21-v1,compression:SPUF_1.5:SPUF2_compression_Specimen__4,source_zenodo_5713819_recycled_pu_foam,family_elorza_recycled_pu_foam,SPUF_1.5,SPUF2_compression_Specimen__4,compressive_stress,MPa,221,1.0,221.0,-4e-05,0.02828,compressive_strain,dimensionless,0.0,0.26981,conditional_reference,auxiliary_train,True,hard_group_fd781ae26d0b0ae3,train,3,0.06250000003,数据/原始/外部数据/新增开放数据/第十六批实验_再生PU泡沫/原始文件/row data for _Sustainable insulating foams_3/SPUF15_compression_RawData/SPUF2_compression_Specimen__4.csv#row=3,ledger-170-elorza-2021-recycled-pu-foam-data;ledger-171-elorza-2021-recycled-pu-foam,CC BY 4.0
tpu-usable-2026-07-21-v1,compression:SPUF_1.5:SPUF2_compression_Specimen__5,source_zenodo_5713819_recycled_pu_foam,family_elorza_recycled_pu_foam,SPUF_1.5,SPUF2_compression_Specimen__5,compressive_stress,MPa,219,1.0,219.0,-3e-05,0.02301,compressive_strain,dimensionless,0.0,0.26884,conditional_reference,auxiliary_train,True,hard_group_fd781ae26d0b0ae3,train,3,0.062500000032,数据/原始/外部数据/新增开放数据/第十六批实验_再生PU泡沫/原始文件/row data for _Sustainable insulating foams_3/SPUF15_compression_RawData/SPUF2_compression_Specimen__5.csv#row=3,ledger-170-elorza-2021-recycled-pu-foam-data;ledger-171-elorza-2021-recycled-pu-foam,CC BY 4.0
tpu-usable-2026-07-21-v1,compression:SPUF_1.5:SPUF2_compression_Specimen__6,source_zenodo_5713819_recycled_pu_foam,family_elorza_recycled_pu_foam,SPUF_1.5,SPUF2_compression_Specimen__6,compressive_stress,MPa,220,1.0,220.0,-3e-05,0.02879,compressive_strain,dimensionless,0.0,0.26878,conditional_reference,auxiliary_train,True,hard_group_fd781ae26d0b0ae3,train,3,0.06249999998,数据/原始/外部数据/新增开放数据/第十六批实验_再生PU泡沫/原始文件/row data for _Sustainable insulating foams_3/SPUF15_compression_RawData/SPUF2_compression_Specimen__6.csv#row=3,ledger-170-elorza-2021-recycled-pu-foam-data;ledger-171-elorza-2021-recycled-pu-foam,CC BY 4.0
tpu-usable-2026-07-21-v1,compression:SPUF_3.0:SPUF3_compression_Specimen__1,source_zenodo_5713819_recycled_pu_foam,family_elorza_recycled_pu_foam,SPUF_3.0,SPUF3_compression_Specimen__1,compressive_stress,MPa,238,1.0,238.0,-3e-05,0.02307,compressive_strain,dimensionless,0.0,0.2699,conditional_reference,auxiliary_train,True,hard_group_fd781ae26d0b0ae3,train,3,0.062499999996,数据/原始/外部数据/新增开放数据/第十六批实验_再生PU泡沫/原始文件/row data for _Sustainable insulating foams_3/SPUF30_compression_RawData/SPUF3_compression_Specimen__1.csv#row=3,ledger-170-elorza-2021-recycled-pu-foam-data;ledger-171-elorza-2021-recycled-pu-foam,CC BY 4.0
tpu-usable-2026-07-21-v1,compression:SPUF_3.0:SPUF3_compression_Specimen__2,source_zenodo_5713819_recycled_pu_foam,family_elorza_recycled_pu_foam,SPUF_3.0,SPUF3_compression_Specimen__2,compressive_stress,MPa,235,1.0,235.0,-6e-05,0.01834,compressive_strain,dimensionless,0.0,0.26887,conditional_reference,auxiliary_train,True,hard_group_fd781ae26d0b0ae3,train,3,0.062500000045,数据/原始/外部数据/新增开放数据/第十六批实验_再生PU泡沫/原始文件/row data for _Sustainable insulating foams_3/SPUF30_compression_RawData/SPUF3_compression_Specimen__2.csv#row=3,ledger-170-elorza-2021-recycled-pu-foam-data;ledger-171-elorza-2021-recycled-pu-foam,CC BY 4.0
tpu-usable-2026-07-21-v1,compression:SPUF_3.0:SPUF3_compression_Specimen__3,source_zenodo_5713819_recycled_pu_foam,family_elorza_recycled_pu_foam,SPUF_3.0,SPUF3_compression_Specimen__3,compressive_stress,MPa,231,1.0,231.0,-7e-05,0.02003,compressive_strain,dimensionless,0.0,0.26901,conditional_reference,auxiliary_train,True,hard_group_fd781ae26d0b0ae3,train,3,0.062500000101,数据/原始/外部数据/新增开放数据/第十六批实验_再生PU泡沫/原始文件/row data for _Sustainable insulating foams_3/SPUF30_compression_RawData/SPUF3_compression_Specimen__3.csv#row=3,ledger-170-elorza-2021-recycled-pu-foam-data;ledger-171-elorza-2021-recycled-pu-foam,CC BY 4.0
tpu-usable-2026-07-21-v1,compression:SPUF_3.0:SPUF3_compression_Specimen__4,source_zenodo_5713819_recycled_pu_foam,family_elorza_recycled_pu_foam,SPUF_3.0,SPUF3_compression_Specimen__4,compressive_stress,MPa,235,1.0,235.0,-3e-05,0.02299,compressive_strain,dimensionless,0.0,0.26924,conditional_reference,auxiliary_train,True,hard_group_fd781ae26d0b0ae3,train,3,0.062500000045,数据/原始/外部数据/新增开放数据/第十六批实验_再生PU泡沫/原始文件/row data for _Sustainable insulating foams_3/SPUF30_compression_RawData/SPUF3_compression_Specimen__4.csv#row=3,ledger-170-elorza-2021-recycled-pu-foam-data;ledger-171-elorza-2021-recycled-pu-foam,CC BY 4.0
tpu-usable-2026-07-21-v1,compression:SPUF_3.0:SPUF3_compression_Specimen__5,source_zenodo_5713819_recycled_pu_foam,family_elorza_recycled_pu_foam,SPUF_3.0,SPUF3_compression_Specimen__5,compressive_stress,MPa,228,1.0,228.0,-4e-05,0.02111,compressive_strain,dimensionless,0.0,0.26928,conditional_reference,auxiliary_train,True,hard_group_fd781ae26d0b0ae3,train,3,0.062499999996,数据/原始/外部数据/新增开放数据/第十六批实验_再生PU泡沫/原始文件/row data for _Sustainable insulating foams_3/SPUF30_compression_RawData/SPUF3_compression_Specimen__5.csv#row=3,ledger-170-elorza-2021-recycled-pu-foam-data;ledger-171-elorza-2021-recycled-pu-foam,CC BY 4.0
tpu-usable-2026-07-21-v1,compression:SPUF_3.0:SPUF3_compression_Specimen__6,source_zenodo_5713819_recycled_pu_foam,family_elorza_recycled_pu_foam,SPUF_3.0,SPUF3_compression_Specimen__6,compressive_stress,MPa,230,1.0,230.0,-7e-05,0.02335,compressive_strain,dimensionless,0.0,0.26973,conditional_reference,auxiliary_train,True,hard_group_fd781ae26d0b0ae3,train,3,0.0624999999,数据/原始/外部数据/新增开放数据/第十六批实验_再生PU泡沫/原始文件/row data for _Sustainable insulating foams_3/SPUF30_compression_RawData/SPUF3_compression_Specimen__6.csv#row=3,ledger-170-elorza-2021-recycled-pu-foam-data;ledger-171-elorza-2021-recycled-pu-foam,CC BY 4.0
tpu-usable-2026-07-21-v1,compression:SPUF_4.5:SPUF4_compression_Specimen_1,source_zenodo_5713819_recycled_pu_foam,family_elorza_recycled_pu_foam,SPUF_4.5,SPUF4_compression_Specimen_1,compressive_stress,MPa,227,1.0,227.0,-0.00014,0.02232,compressive_strain,dimensionless,0.0,0.26905,conditional_reference,auxiliary_train,True,hard_group_fd781ae26d0b0ae3,train,3,0.062499999892,数据/原始/外部数据/新增开放数据/第十六批实验_再生PU泡沫/原始文件/row data for _Sustainable insulating foams_3/SPUF45_compression_RawData/SPUF4_compression_Specimen_1.csv#row=3,ledger-170-elorza-2021-recycled-pu-foam-data;ledger-171-elorza-2021-recycled-pu-foam,CC BY 4.0
tpu-usable-2026-07-21-v1,compression:SPUF_4.5:SPUF4_compression_Specimen_2,source_zenodo_5713819_recycled_pu_foam,family_elorza_recycled_pu_foam,SPUF_4.5,SPUF4_compression_Specimen_2,compressive_stress,MPa,226,1.0,226.0,-0.0001,0.02621,compressive_strain,dimensionless,0.0,0.26979,conditional_reference,auxiliary_train,True,hard_group_fd781ae26d0b0ae3,train,3,0.062500000098,数据/原始/外部数据/新增开放数据/第十六批实验_再生PU泡沫/原始文件/row data for _Sustainable insulating foams_3/SPUF45_compression_RawData/SPUF4_compression_Specimen_2.csv#row=3,ledger-170-elorza-2021-recycled-pu-foam-data;ledger-171-elorza-2021-recycled-pu-foam,CC BY 4.0
tpu-usable-2026-07-21-v1,compression:SPUF_4.5:SPUF4_compression_Specimen_3,source_zenodo_5713819_recycled_pu_foam,family_elorza_recycled_pu_foam,SPUF_4.5,SPUF4_compression_Specimen_3,compressive_stress,MPa,230,1.0,230.0,3e-05,0.02472,compressive_strain,dimensionless,0.0,0.26907,conditional_reference,auxiliary_train,True,hard_group_fd781ae26d0b0ae3,train,3,0.0624999999,数据/原始/外部数据/新增开放数据/第十六批实验_再生PU泡沫/原始文件/row data for _Sustainable insulating foams_3/SPUF45_compression_RawData/SPUF4_compression_Specimen_3.csv#row=3,ledger-170-elorza-2021-recycled-pu-foam-data;ledger-171-elorza-2021-recycled-pu-foam,CC BY 4.0
tpu-usable-2026-07-21-v1,compression:SPUF_4.5:SPUF4_compression_Specimen_4,source_zenodo_5713819_recycled_pu_foam,family_elorza_recycled_pu_foam,SPUF_4.5,SPUF4_compression_Specimen_4,compressive_stress,MPa,227,1.0,227.0,-1e-05,0.02316,compressive_strain,dimensionless,0.0,0.26953,conditional_reference,auxiliary_train,True,hard_group_fd781ae26d0b0ae3,train,3,0.062499999892,数据/原始/外部数据/新增开放数据/第十六批实验_再生PU泡沫/原始文件/row data for _Sustainable insulating foams_3/SPUF45_compression_RawData/SPUF4_compression_Specimen_4.csv#row=3,ledger-170-elorza-2021-recycled-pu-foam-data;ledger-171-elorza-2021-recycled-pu-foam,CC BY 4.0
tpu-usable-2026-07-21-v1,compression:SPUF_4.5:SPUF4_compression_Specimen_5,source_zenodo_5713819_recycled_pu_foam,family_elorza_recycled_pu_foam,SPUF_4.5,SPUF4_compression_Specimen_5,compressive_stress,MPa,225,1.0,225.0,-6e-05,0.02499,compressive_strain,dimensionless,0.0,0.26906,conditional_reference,auxiliary_train,True,hard_group_fd781ae26d0b0ae3,train,3,0.06250000005,数据/原始/外部数据/新增开放数据/第十六批实验_再生PU泡沫/原始文件/row data for _Sustainable insulating foams_3/SPUF45_compression_RawData/SPUF4_compression_Specimen_5.csv#row=3,ledger-170-elorza-2021-recycled-pu-foam-data;ledger-171-elorza-2021-recycled-pu-foam,CC BY 4.0
tpu-usable-2026-07-21-v1,compression:SPUF_4.5:SPUF4_compression_Specimen_6,source_zenodo_5713819_recycled_pu_foam,family_elorza_recycled_pu_foam,SPUF_4.5,SPUF4_compression_Specimen_6,compressive_stress,MPa,230,1.0,230.0,-2e-05,0.02566,compressive_strain,dimensionless,0.0,0.26973,conditional_reference,auxiliary_train,True,hard_group_fd781ae26d0b0ae3,train,3,0.0624999999,数据/原始/外部数据/新增开放数据/第十六批实验_再生PU泡沫/原始文件/row data for _Sustainable insulating foams_3/SPUF45_compression_RawData/SPUF4_compression_Specimen_6.csv#row=3,ledger-170-elorza-2021-recycled-pu-foam-data;ledger-171-elorza-2021-recycled-pu-foam,CC BY 4.0
tpu-usable-2026-07-21-v1,compressive_s1,source_mendeley_xs78ch5jb7_v3,family_date_seed_oil_rigid_pu_pir_2025,S1,S1,compressive_stress_signal,source_axis_unit_unresolved,14982,1.0,14982.0,0.002416848,0.40945952,strain_signal,source_axis_unit_unresolved,4.24416e-05,71.55856,conditional_reference,reference_only,False,hard_group_9e3f22b84adf8013,validation,2,0.0,数据/原始/外部数据/新增开放数据/第十三批实验_日期籽油PU-PIR/Supplemental data 6.xlsx#sheet=Compressive stress-strain;cell=B2,ledger-165-taghvaei-nia-2024-date-seed-oil-pu-pir-data;ledger-166-taghvaei-nia-2025-date-seed-oil-pu-pir,CC BY 4.0
tpu-usable-2026-07-21-v1,compressive_s2,source_mendeley_xs78ch5jb7_v3,family_date_seed_oil_rigid_pu_pir_2025,S2,S2,compressive_stress_signal,source_axis_unit_unresolved,12588,1.0,12588.0,0.0032991009523809,0.297838095238095,strain_signal,source_axis_unit_unresolved,4.24416e-05,60.15588,conditional_reference,reference_only,False,hard_group_9e3f22b84adf8013,validation,2,0.0,数据/原始/外部数据/新增开放数据/第十三批实验_日期籽油PU-PIR/Supplemental data 6.xlsx#sheet=Compressive stress-strain;cell=C2,ledger-165-taghvaei-nia-2024-date-seed-oil-pu-pir-data;ledger-166-taghvaei-nia-2025-date-seed-oil-pu-pir,CC BY 4.0
tpu-usable-2026-07-21-v1,compressive_s3,source_mendeley_xs78ch5jb7_v3,family_date_seed_oil_rigid_pu_pir_2025,S3,S3,compressive_stress_signal,source_axis_unit_unresolved,9829,1.0,9829.0,0.0033552294372294,0.184400670995671,strain_signal,source_axis_unit_unresolved,4.24416e-05,46.9528,conditional_reference,reference_only,False,hard_group_9e3f22b84adf8013,validation,2,0.0,数据/原始/外部数据/新增开放数据/第十三批实验_日期籽油PU-PIR/Supplemental data 6.xlsx#sheet=Compressive stress-strain;cell=D2,ledger-165-taghvaei-nia-2024-date-seed-oil-pu-pir-data;ledger-166-taghvaei-nia-2025-date-seed-oil-pu-pir,CC BY 4.0
tpu-usable-2026-07-21-v1,compressive_s4,source_mendeley_xs78ch5jb7_v3,family_date_seed_oil_rigid_pu_pir_2025,S4,S4,compressive_stress_signal,source_axis_unit_unresolved,12656,1.0,12656.0,0.0030883863636363,0.130251508264463,strain_signal,source_axis_unit_unresolved,4.24416e-05,60.49008,conditional_reference,reference_only,False,hard_group_9e3f22b84adf8013,validation,2,0.0,数据/原始/外部数据/新增开放数据/第十三批实验_日期籽油PU-PIR/Supplemental data 6.xlsx#sheet=Compressive stress-strain;cell=E2,ledger-165-taghvaei-nia-2024-date-seed-oil-pu-pir-data;ledger-166-taghvaei-nia-2025-date-seed-oil-pu-pir,CC BY 4.0
tpu-usable-2026-07-21-v1,compressive_s5,source_mendeley_xs78ch5jb7_v3,family_date_seed_oil_rigid_pu_pir_2025,S5,S5,compressive_stress_signal,source_axis_unit_unresolved,12743,1.0,12743.0,0.0021638336,0.110709856,strain_signal,source_axis_unit_unresolved,4.24416e-05,60.90896,conditional_reference,reference_only,False,hard_group_9e3f22b84adf8013,validation,2,0.0,数据/原始/外部数据/新增开放数据/第十三批实验_日期籽油PU-PIR/Supplemental data 6.xlsx#sheet=Compressive stress-strain;cell=F2,ledger-165-taghvaei-nia-2024-date-seed-oil-pu-pir-data;ledger-166-taghvaei-nia-2025-date-seed-oil-pu-pir,CC BY 4.0
