Repository: fafasco16/TPU-HighThroughput-Screening

# TPU/TPUU 多目标高通量筛选

本仓库面向可实际采购和合成的 TPU/TPUU 体系，目标是联合筛选韧性、循环恢复、热稳定、成本与环保属性。当前阶段只整理数据、配方和训练输入，不运行新的 DFT/MD，也不训练最终模型。

## 当前主线

三个性质分别建立单任务、多保真模型：

1. 韧性：以应力—应变曲线积分面积为主目标；
2. 循环恢复：以固定应变和循环数下的残余应变/弹性恢复率为主目标；
3. 热稳定：以 T5、T10 或 Td,onset 为主目标，Tg 单列为使用温度辅助指标。

成本与环保不伪造成机器学习标签。成本由配方质量分数和同地区、同日期报价计算；环保保留可再生碳、GHS/SDS、溶剂/催化剂、工艺能耗和回收证据等透明子指标。

计算数据按四种角色使用：直接低保真标签、迁移预训练、机理特征和同体系工况代理。模拟或代理值始终保留方法和保真度，不冒充实验真值。

## 目录

```text
代码/             当前数据生成、采购接口和测试
候选/             24种商用构件与980个现实TPU配方
结果/可用数据集/  冻结的实验、计算和候选输入
结果/定向筛选/    三目标实验/计算证据与五目标约束视图
配置/             采购接口配置
文档/             Gold定义、来源引用和实施计划
```

大型原始附件只保存在本地 `数据/原始`，由 `.gitignore` 隔离。历史审计代码、旧计算输入和旧模型可从 Git 标签 `pre-cleanup-20260830` 恢复，不放在当前工作树中。

## 关键入口

- [定向筛选说明](结果/定向筛选/README.md)
- [五目标任务清单](结果/定向筛选/筛选任务清单.csv)
- [实验标签审计](结果/定向筛选/目标标签审计.csv)
- [计算证据审计](结果/定向筛选/计算证据审计.csv)
- [TGA热稳定端点](结果/定向筛选/TGA热稳定端点.csv)
- [现实配方训练前特征](结果/定向筛选/三目标配方特征.csv.gz)
- [训练前任务清单](结果/定向筛选/训练前任务清单.csv)
- [扩充数据总账](结果/定向筛选/扩充数据总账.csv)
- [本地来源审计](结果/定向筛选/本地来源审计.csv)
- [本地扩库队列](结果/定向筛选/本地扩库队列.csv)
- [DRUM机械回收TPUU拉伸端点](结果/定向筛选/DRUM机械回收拉伸端点.csv)
- [Zenodo多孔TPU拉伸端点](结果/定向筛选/Zenodo多孔TPU拉伸端点.csv)
- [Figshare强韧自愈TPU端点](结果/定向筛选/Figshare强韧自愈端点.csv)
- [标准化热塑性弹性体TGA端点](结果/定向筛选/标准化热塑性弹性体TGA端点.csv)
- [标准化热塑性弹性体拉伸端点](结果/定向筛选/标准化热塑性弹性体拉伸端点.csv)
- [标准化热塑性弹性体应力松弛代理端点](结果/定向筛选/标准热塑性弹性体松弛端点.csv)
- [PHCU非异氰酸酯双目标端点](结果/定向筛选/PHCU双目标端点.csv)
- [DRUM机械回收TPUU TGA端点](结果/定向筛选/DRUM机械回收TGA端点.csv)
- [DRUM机械回收TPUU循环端点](结果/定向筛选/DRUM机械回收循环端点.csv)
- [低天花板TPUU热稳定端点](结果/定向筛选/低天花板TPUU热稳定端点.csv)
- [QUB生物基自修复TPU拉伸端点](结果/定向筛选/QUB生物基自修复TPU拉伸端点.csv)
- [QUB生物基自修复TPU循环代理端点](结果/定向筛选/QUB生物基自修复TPU循环端点.csv)
- [QUB生物基自修复TPU TGA端点](结果/定向筛选/QUB生物基自修复TPUTGA端点.csv)
- [DataInBrief形状记忆PU拉伸端点](结果/定向筛选/DataInBrief形状记忆PU拉伸端点.csv)
- [DataInBrief形状记忆PU循环迁移端点](结果/定向筛选/DataInBrief形状记忆PU循环端点.csv)
- [DataInBrief形状记忆PU热稳定端点](结果/定向筛选/DataInBrief形状记忆PU热稳定端点.csv)
- [商业TPU温度/冲击疲劳端点](结果/定向筛选/商业TPU温度疲劳端点.csv)
- [商业TPU同试样恢复配对](结果/定向筛选/商业TPU恢复配对端点.csv)
- [Elastollan 1154D/PCL直接形状记忆端点](结果/定向筛选/ElastollanPCL形状记忆端点.csv)
- [Tecoflex EG-60D/尼可刹米多性能端点](结果/定向筛选/Tecoflex药物复合TPU多性能端点.csv)
- [IIR-OH聚氨酯100圈循环端点](结果/定向筛选/IIR-OH聚氨酯循环端点.csv)
- [IIR-OH聚氨酯水解保持端点](结果/定向筛选/IIR-OH聚氨酯水解保持端点.csv)
- [eSUN eTPU-95A载荷伸长辅助端点](结果/定向筛选/TPU95A载荷伸长端点.csv)
- [eSUN eTPU-95A应力松弛代理端点](结果/定向筛选/TPU95A应力松弛端点.csv)
- [Sawbones PCF20泡沫拉伸与断裂端点](结果/定向筛选/PCF20泡沫拉伸断裂端点.csv)
- [EOS TPU 1301拉伸端点](结果/定向筛选/TPU1301拉伸端点.csv)
- [EOS TPU 1301应力松弛代理端点](结果/定向筛选/TPU1301应力松弛端点.csv)
- [生物基动态网络玻璃体拉伸端点](结果/定向筛选/生物基玻璃体拉伸端点.csv)
- [生物基动态网络玻璃体松弛端点](结果/定向筛选/生物基玻璃体松弛端点.csv)
- [生物基动态网络玻璃体TGA端点](结果/定向筛选/生物基玻璃体TGA端点.csv)
- [PCU85湿干单纤维循环端点](结果/定向筛选/PCU85单纤维循环端点.csv)
- [PU高低速松弛曲线证据](结果/定向筛选/PU高低速松弛曲线端点.csv)
- [PU高低速松弛工况聚合](结果/定向筛选/PU高低速松弛工况端点.csv)
- [PU漆包铜线多速率TGA端点](结果/定向筛选/PU铜热解TGA端点.csv)
- [FDM TPU晶格与基材力学端点](结果/定向筛选/FDM_TPU晶格基材力学端点.csv)
- [PU微球复合加载卸载端点](结果/定向筛选/PU微球复合加载卸载端点.csv)

# TPU/TPUU 定向五目标筛选数据集

- 版本：`tpu-directed-five-objective-2026-08-30-v1`
- 三目标相关实验记录：120,550行
- 商用构件：24种
- 现实配方：980个

## 结论

旧数据没有作废，而是重新分工：

| 旧资产 | 继续用途 | 禁止解释 |
|---|---|---|
| Gold-V结构与虚拟候选 | 化学空间、反应规则、适用域和候选排序 | 不是实验性能真值 |
| Gold-C计算与模拟 | 表示预训练、机理描述符、低保真代理和后段复核 | 不能无标记冒充宏观实验性能 |
| Gold-E实验曲线与标量 | 性能端点、来源内校准和最终实验残差 | 曲线点数不是材料数 |
| 商用构件与980个现实配方 | 成本/EHS门、现实Pareto候选和实验设计 | 目录证据不等于实时库存或低成本 |

新主线只训练三个清晰目标：韧性、循环恢复和热稳定。成本与环保保持透明规则约束，不制造虚假标签。昂贵DFT/MD在完成便宜的结构、配方、采购/EHS和模型预筛前保持后置。

## 当前任务门

| 目标 | 类型 | 实验主目标闭合组 | 直接低保真计算组 | 机理代理组 | 状态 |
|---|---|---:|---:|---:|---|
| 韧性 | single_task_model | 8 | 1 | 7988 | insufficient_chemistry_closed_labels |
| 循环恢复 | single_task_model | 5 | 0 | 7988 | insufficient_chemistry_closed_labels |
| 热稳定 | single_task_model | 0 | 21 | 4 | insufficient_chemistry_closed_labels |
| 原料成本 | deterministic_constraint | 0 | 0 | 0 | rule_data_missing |
| 环保约束 | deterministic_constraint | 0 | 0 | 0 | rule_data_missing |

`已闭合化学配方组`只统计主目标中同一来源内存在组分表的配方；辅助强度、伸长、Tg等不会抬高主目标就绪数，试样重复、曲线点和工况变化也不会扩大为新化学体系。

## 文件

- `三目标实验标签.csv.gz`：三目标直接值、曲线和辅助性质，保留原条件、来源、划分和权重。
- `目标标签审计.csv`：逐性质的来源、配方、曲线、独立单元和映射缺口。
- `三目标计算证据.csv.gz`：与三目标相关的直接低保真、迁移、工况代理和机理代理计算记录。
- `计算证据审计.csv`：按硬分组审计计算证据，避免把同一配方的工况数当作材料数。
- `TGA热稳定端点.csv`：由独立脚本从TGA曲线提取T5/T10/T50；身份冲突单独阻断，Td,onset不在缺少统一切线协议时强行派生。
- `TPUU循环端点.csv`：由独立脚本从4条加载—卸载曲线提取80个逐循环恢复、残余应变、滞后能和保持率端点。
- `DRUM机械回收拉伸端点.csv`：从CC0来源物化107条核心TPUU独立拉伸曲线的强度、断裂伸长和韧性端点，覆盖21个配方代码。
- `Zenodo多孔TPU拉伸端点.csv`：从CC BY 4.0工作簿物化25条独立拉伸曲线，覆盖5个来源材料代码；商业TPU基体身份未闭合，因此只作辅助域。
- `本地来源审计.csv`与`本地扩库队列.csv`：只读扫描本地原件元数据并按三目标排出增量接入顺序。
- `外部来源候选.csv`：通过官方API新增的开放来源及本地原件清单、许可证和引用状态。
- `三目标配方特征.csv.gz`：由独立脚本生成980个现实TPU配方的身份、结构上下文、计量和计算前门。
- `训练前任务清单.csv`与`训练前发布清单.json`：明确记录尚未启动模型训练、预测或新量化计算。
- `现实构件约束.csv`：24种商用构件，价格和结构化EHS未知时明确留空。
- `现实配方候选.csv`：980个TPU现实配方；当前没有胺类扩链剂，因此不得宣称覆盖TPUU空间。
- `筛选任务清单.csv`：三个单任务模型和两个规则目标的最低数据门。
- `发布清单.json`：输入输出哈希与数量。

## 下一步顺序

1. 已从已有TGA曲线提取T5/T10/T50；下一步人工核验4条已识别曲线的配方、气氛和升温速率。
2. 定向补齐韧性、循环恢复和热分解端点的组分—配方—工艺映射。
3. 为24种商用构件录入同地区同日期报价和结构化SDS/GHS字段。
4. 增加商业二胺/胺类扩链剂后，单独生成TPUU现实候选。
5. 用户解除“计算前停止”门后，才进入模型训练、Pareto预测和新量化计算。

## 参考入口

- `结果/可用数据集/README.md`
- `文档/Gold数据集定义.md`
- `文档/数据来源与参考文献.md`

File: 结果/定向筛选/FDM_TPU晶格基材力学端点.csv (part 1 of 2)
source_id,material_grade,formulation_id,test_type,condition_name,sample_id,curve_id,curve_point_count,peak_stress_MPa,max_observed_strain_percent,curve_area_MJ_m3,modulus_0_5pct_MPa,negative_strain_step_fraction,endpoint_quality_status,curve_area_semantics,material_class,chemistry_mapping_status,target_role,model_admission_layer,usage_mode,sample_weight_ceiling,source_summary_state,quality_gate,split_group,source_member,member_sha256,source_locator,license,citation_keys
source_mendeley_dbzdkz95f8_v1,FDM_printed_TPU_unknown_grade,FDM_printed_TPU_unknown_grade,基材弯曲,Bending TPU +45 X,X1,Bending TPU +45 X:X1,7021,5.3387168809658405,11.003444985486567,0.41809489984550474,84.36521144747793,0.0,valid,stress_strain_energy_absorption_proxy_not_fracture_toughness,FDM_printed_TPU_base_and_lattice,commercial_grade_unresolved,direct_experimental_stress_strain_area_application_proxy,FDM_TPU_application_transfer,application_transfer_after_source_group_split,0.35,selected,pass_source_summary_selected,10.17632/dbzdkz95f8.1|FDM_printed_TPU_unknown_grade,Experimental and numerical data for FDM-printed PL/Material Characterization/TPU/Bending TPU +45 X.xlsx,4128d4b272aff6472ad07e9b68c159d2185e5079fe0e6cff2781598a664b871f,数据/原始/外部数据/新增开放数据/Mendeley_FDM_TPU晶格与基材力学/dbzdkz95f8-1.zip#Experimental and numerical data for FDM-printed PL/Material Characterization/TPU/Bending TPU +45 X.xlsx;sheet=X1,CC-BY-4.0,reference-93
source_mendeley_dbzdkz95f8_v1,FDM_printed_TPU_unknown_grade,FDM_printed_TPU_unknown_grade,基材弯曲,Bending TPU +45 X,X2,Bending TPU +45 X:X2,7024,5.261172442666132,11.000025582499802,0.413601058114066,83.54654523056061,0.0,valid,stress_strain_energy_absorption_proxy_not_fracture_toughness,FDM_printed_TPU_base_and_lattice,commercial_grade_unresolved,direct_experimental_stress_strain_area_application_proxy,FDM_TPU_application_transfer,application_transfer_after_source_group_split,0.35,selected,pass_source_summary_selected,10.17632/dbzdkz95f8.1|FDM_printed_TPU_unknown_grade,Experimental and numerical data for FDM-printed PL/Material Characterization/TPU/Bending TPU +45 X.xlsx,4128d4b272aff6472ad07e9b68c159d2185e5079fe0e6cff2781598a664b871f,数据/原始/外部数据/新增开放数据/Mendeley_FDM_TPU晶格与基材力学/dbzdkz95f8-1.zip#Experimental and numerical data for FDM-printed PL/Material Characterization/TPU/Bending TPU +45 X.xlsx;sheet=X2,CC-BY-4.0,reference-93
source_mendeley_dbzdkz95f8_v1,FDM_printed_TPU_unknown_grade,FDM_printed_TPU_unknown_grade,基材弯曲,Bending TPU +45 X,X3,Bending TPU +45 X:X3,7041,4.54368273417155,11.000020802021027,0.35868802794703714,73.23152898384802,0.0,valid,stress_strain_energy_absorption_proxy_not_fracture_toughness,FDM_printed_TPU_base_and_lattice,commercial_grade_unresolved,direct_experimental_stress_strain_area_application_proxy,FDM_TPU_application_transfer,application_transfer_after_source_group_split,0.35,selected,pass_source_summary_selected,10.17632/dbzdkz95f8.1|FDM_printed_TPU_unknown_grade,Experimental and numerical data for FDM-printed PL/Material Characterization/TPU/Bending TPU +45 X.xlsx,4128d4b272aff6472ad07e9b68c159d2185e5079fe0e6cff2781598a664b871f,数据/原始/外部数据/新增开放数据/Mendeley_FDM_TPU晶格与基材力学/dbzdkz95f8-1.zip#Experimental and numerical data for FDM-printed PL/Material Characterization/TPU/Bending TPU +45 X.xlsx;sheet=X3,CC-BY-4.0,reference-93
source_mendeley_dbzdkz95f8_v1,FDM_printed_TPU_unknown_grade,FDM_printed_TPU_unknown_grade,基材弯曲,Bending TPU +45 X,X4,Bending TPU +45 X:X4,7040,4.64417197487571,11.000030860304832,0.36566252618633144,74.28759498671201,0.0,valid,stress_strain_energy_absorption_proxy_not_fracture_toughness,FDM_printed_TPU_base_and_lattice,commercial_grade_unresolved,direct_experimental_stress_strain_area_application_proxy,FDM_TPU_application_transfer,application_transfer_after_source_group_split,0.35,selected,pass_source_summary_selected,10.17632/dbzdkz95f8.1|FDM_printed_TPU_unknown_grade,Experimental and numerical data for FDM-printed PL/Material Characterization/TPU/Bending TPU +45 X.xlsx,4128d4b272aff6472ad07e9b68c159d2185e5079fe0e6cff2781598a664b871f,数据/原始/外部数据/新增开放数据/Mendeley_FDM_TPU晶格与基材力学/dbzdkz95f8-1.zip#Experimental and numerical data for FDM-printed PL/Material Characterization/TPU/Bending TPU +45 X.xlsx;sheet=X4,CC-BY-4.0,reference-93
source_mendeley_dbzdkz95f8_v1,FDM_printed_TPU_unknown_grade,FDM_printed_TPU_unknown_grade,基材弯曲,Bending TPU +45 X,X5,Bending TPU +45 X:X5,7059,5.103529558236558,11.00003272946924,0.40373978279437794,82.70063956498707,0.0,valid,stress_strain_energy_absorption_proxy_not_fracture_toughness,FDM_printed_TPU_base_and_lattice,commercial_grade_unresolved,direct_experimental_stress_strain_area_application_proxy,FDM_TPU_application_transfer,application_transfer_after_source_group_split,0.35,selected,pass_source_summary_selected,10.17632/dbzdkz95f8.1|FDM_printed_TPU_unknown_grade,Experimental and numerical data for FDM-printed PL/Material Characterization/TPU/Bending TPU +45 X.xlsx,4128d4b272aff6472ad07e9b68c159d2185e5079fe0e6cff2781598a664b871f,数据/原始/外部数据/新增开放数据/Mendeley_FDM_TPU晶格与基材力学/dbzdkz95f8-1.zip#Experimental and numerical data for FDM-printed PL/Material Characterization/TPU/Bending TPU +45 X.xlsx;sheet=X5,CC-BY-4.0,reference-93
source_mendeley_dbzdkz95f8_v1,FDM_printed_TPU_unknown_grade,FDM_printed_TPU_unknown_grade,基材弯曲,Bending TPU +45 X,X6,Bending TPU +45 X:X6,7041,5.195258747447621,11.000008508563042,0.41139423617267723,83.09382974442491,0.0,valid,stress_strain_energy_absorption_proxy_not_fracture_toughness,FDM_printed_TPU_base_and_lattice,commercial_grade_unresolved,direct_experimental_stress_strain_area_application_proxy,FDM_TPU_application_transfer,application_transfer_after_source_group_split,0.35,selected,pass_source_summary_selected,10.17632/dbzdkz95f8.1|FDM_printed_TPU_unknown_grade,Experimental and numerical data for FDM-printed PL/Material Characterization/TPU/Bending TPU +45 X.xlsx,4128d4b272aff6472ad07e9b68c159d2185e5079fe0e6cff2781598a664b871f,数据/原始/外部数据/新增开放数据/Mendeley_FDM_TPU晶格与基材力学/dbzdkz95f8-1.zip#Experimental and numerical data for FDM-printed PL/Material Characterization/TPU/Bending TPU +45 X.xlsx;sheet=X6,CC-BY-4.0,reference-93
source_mendeley_dbzdkz95f8_v1,FDM_printed_TPU_unknown_grade,FDM_printed_TPU_unknown_grade,基材弯曲,Bending TPU +45 Y,Y1,Bending TPU +45 Y:Y1,7060,4.893872341260857,11.000026040710509,0.38535753012492996,77.66720630501312,0.0,valid,stress_strain_energy_absorption_proxy_not_fracture_toughness,FDM_printed_TPU_base_and_lattice,commercial_grade_unresolved,direct_experimental_stress_strain_area_application_proxy,FDM_TPU_application_transfer,application_transfer_after_source_group_split,0.35,selected,pass_source_summary_selected,10.17632/dbzdkz95f8.1|FDM_printed_TPU_unknown_grade,Experimental and numerical data for FDM-printed PL/Material Characterization/TPU/Bending TPU +45 Y.xlsx,5556493918b06a8faff64bc9378b62c9ea5031e6f71dd8d549b151a588589d5a,数据/原始/外部数据/新增开放数据/Mendeley_FDM_TPU晶格与基材力学/dbzdkz95f8-1.zip#Experimental and numerical data for FDM-printed PL/Material Characterization/TPU/Bending TPU +45 Y.xlsx;sheet=Y1,CC-BY-4.0,reference-93
source_mendeley_dbzdkz95f8_v1,FDM_printed_TPU_unknown_grade,FDM_printed_TPU_unknown_grade,基材弯曲,Bending TPU +45 Y,Y2,Bending TPU +45 Y:Y2,7060,4.923454872827333,11.00002715550363,0.38685913937031885,77.95334053428088,0.0,valid,stress_strain_energy_absorption_proxy_not_fracture_toughness,FDM_printed_TPU_base_and_lattice,commercial_grade_unresolved,direct_experimental_stress_strain_area_application_proxy,FDM_TPU_application_transfer,application_transfer_after_source_group_split,0.35,selected,pass_source_summary_selected,10.17632/dbzdkz95f8.1|FDM_printed_TPU_unknown_grade,Experimental and numerical data for FDM-printed PL/Material Characterization/TPU/Bending TPU +45 Y.xlsx,5556493918b06a8faff64bc9378b62c9ea5031e6f71dd8d549b151a588589d5a,数据/原始/外部数据/新增开放数据/Mendeley_FDM_TPU晶格与基材力学/dbzdkz95f8-1.zip#Experimental and numerical data for FDM-printed PL/Material Characterization/TPU/Bending TPU +45 Y.xlsx;sheet=Y2,CC-BY-4.0,reference-93
source_mendeley_dbzdkz95f8_v1,FDM_printed_TPU_unknown_grade,FDM_printed_TPU_unknown_grade,基材弯曲,Bending TPU +45 Y,Y3,Bending TPU +45 Y:Y3,7041,4.097943878173828,11.000005155801773,0.31943878884740806,64.74077086650216,0.0,valid,stress_strain_energy_absorption_proxy_not_fracture_toughness,FDM_printed_TPU_base_and_lattice,commercial_grade_unresolved,direct_experimental_stress_strain_area_application_proxy,FDM_TPU_application_transfer,application_transfer_after_source_group_split,0.35,selected,pass_source_summary_selected,10.17632/dbzdkz95f8.1|FDM_printed_TPU_unknown_grade,Experimental and numerical data for FDM-printed PL/Material Characterization/TPU/Bending TPU +45 Y.xlsx,5556493918b06a8faff64bc9378b62c9ea5031e6f71dd8d549b151a588589d5a,数据/原始/外部数据/新增开放数据/Mendeley_FDM_TPU晶格与基材力学/dbzdkz95f8-1.zip#Experimental and numerical data for FDM-printed PL/Material Characterization/TPU/Bending TPU +45 Y.xlsx;sheet=Y3,CC-BY-4.0,reference-93
source_mendeley_dbzdkz95f8_v1,FDM_printed_TPU_unknown_grade,FDM_printed_TPU_unknown_grade,基材弯曲,Bending TPU +45 Y,Y4,Bending TPU +45 Y:Y4,7077,4.23734512766432,11.000025736168027,0.3337431657703377,67.37968473403349,0.0,valid,stress_strain_energy_absorption_proxy_not_fracture_toughness,FDM_printed_TPU_base_and_lattice,commercial_grade_unresolved,direct_experimental_stress_strain_area_application_proxy,FDM_TPU_application_transfer,application_transfer_after_source_group_split,0.35,selected,pass_source_summary_selected,10.17632/dbzdkz95f8.1|FDM_printed_TPU_unknown_grade,Experimental and numerical data for FDM-printed PL/Material Characterization/TPU/Bending TPU +45 Y.xlsx,5556493918b06a8faff64bc9378b62c9ea5031e6f71dd8d549b151a588589d5a,数据/原始/外部数据/新增开放数据/Mendeley_FDM_TPU晶格与基材力学/dbzdkz95f8-1.zip#Experimental and numerical data for FDM-printed PL/Material Characterization/TPU/Bending TPU +45 Y.xlsx;sheet=Y4,CC-BY-4.0,reference-93
source_mendeley_dbzdkz95f8_v1,FDM_printed_TPU_unknown_grade,FDM_printed_TPU_unknown_grade,基材弯曲,Bending TPU +45 Y,Y5,Bending TPU +45 Y:Y5,7059,4.563887586633209,11.000030499882996,0.35780169833438,71.42121073119053,0.0,valid,stress_strain_energy_absorption_proxy_not_fracture_toughness,FDM_printed_TPU_base_and_lattice,commercial_grade_unresolved,direct_experimental_stress_strain_area_application_proxy,FDM_TPU_application_transfer,application_transfer_after_source_group_split,0.35,selected,pass_source_summary_selected,10.17632/dbzdkz95f8.1|FDM_printed_TPU_unknown_grade,Experimental and numerical data for FDM-printed PL/Material Characterization/TPU/Bending TPU +45 Y.xlsx,5556493918b06a8faff64bc9378b62c9ea5031e6f71dd8d549b151a588589d5a,数据/原始/外部数据/新增开放数据/Mendeley_FDM_TPU晶格与基材力学/dbzdkz95f8-1.zip#Experimental and numerical data for FDM-printed PL/Material Characterization/TPU/Bending TPU +45 Y.xlsx;sheet=Y5,CC-BY-4.0,reference-93
source_mendeley_dbzdkz95f8_v1,FDM_printed_TPU_unknown_grade,FDM_printed_TPU_unknown_grade,基材弯曲,Bending TPU +45 Y,Y6,Bending TPU +45 Y:Y6,7041,4.311369609832764,11.000017449259758,0.3453668918736744,70.02604430541157,0.0,valid,stress_strain_energy_absorption_proxy_not_fracture_toughness,FDM_printed_TPU_base_and_lattice,commercial_grade_unresolved,direct_experimental_stress_strain_area_application_proxy,FDM_TPU_application_transfer,application_transfer_after_source_group_split,0.35,selected,pass_source_summary_selected,10.17632/dbzdkz95f8.1|FDM_printed_TPU_unknown_grade,Experimental and numerical data for FDM-printed PL/Material Characterization/TPU/Bending TPU +45 Y.xlsx,5556493918b06a8faff64bc9378b62c9ea5031e6f71dd8d549b151a588589d5a,数据/原始/外部数据/新增开放数据/Mendeley_FDM_TPU晶格与基材力学/dbzdkz95f8-1.zip#Experimental and numerical data for FDM-printed PL/Material Characterization/TPU/Bending TPU +45 Y.xlsx;sheet=Y6,CC-BY-4.0,reference-93
source_mendeley_dbzdkz95f8_v1,FDM_printed_TPU_unknown_grade,FDM_printed_TPU_unknown_grade,基材拉伸,Tensile TPU +45 X,X1,Tensile TPU +45 X:X1,15541,44.64448919654891,287.27304458618164,58.76354515190792,61.90950643528269,6.436248954109545e-05,valid,stress_strain_energy_absorption_proxy_not_fracture_toughness,FDM_printed_TPU_base_and_lattice,commercial_grade_unresolved,direct_experimental_stress_strain_area_application_proxy,FDM_TPU_application_transfer,application_transfer_after_source_group_split,0.35,selected,pass_source_summary_selected,10.17632/dbzdkz95f8.1|FDM_printed_TPU_unknown_grade,Experimental and numerical data for FDM-printed PL/Material Characterization/TPU/Tensile TPU +45 X.xlsx,d2249bd7bbcb0aa0df5d9f032270422f7e52009aeba121d18abc78283e34a44c,数据/原始/外部数据/新增开放数据/Mendeley_FDM_TPU晶格与基材力学/dbzdkz95f8-1.zip#Experimental and numerical data for FDM-printed PL/Material Characterization/TPU/Tensile TPU +45 X.xlsx;sheet=X1,CC-BY-4.0,reference-93
source_mendeley_dbzdkz95f8_v1,FDM_printed_TPU_unknown_grade,FDM_printed_TPU_unknown_grade,基材拉伸,Tensile TPU +45 X,X3,Tensile TPU +45 X:X3,2706,43.40338944428855,278.0875015258789,57.0321817237792,88.94736327868016,0.004081632653061225,valid,stress_strain_energy_absorption_proxy_not_fracture_toughness,FDM_printed_TPU_base_and_lattice,commercial_grade_unresolved,direct_experimental_stress_strain_area_application_proxy,FDM_TPU_application_transfer,application_transfer_after_source_group_split,0.35,selected,pass_source_summary_selected,10.17632/dbzdkz95f8.1|FDM_printed_TPU_unknown_grade,Experimental and numerical data for FDM-printed PL/Material Characterization/TPU/Tensile TPU +45 X.xlsx,d2249bd7bbcb0aa0df5d9f032270422f7e52009aeba121d18abc78283e34a44c,数据/原始/外部数据/新增开放数据/Mendeley_FDM_TPU晶格与基材力学/dbzdkz95f8-1.zip#Experimental and numerical data for FDM-printed PL/Material Characterization/TPU/Tensile TPU +45 X.xlsx;sheet=X3,CC-BY-4.0,reference-93
source_mendeley_dbzdkz95f8_v1,FDM_printed_TPU_unknown_grade,FDM_printed_TPU_unknown_grade,基材拉伸,Tensile TPU +45 X,X4,Tensile TPU +45 X:X4,2732,44.76117986312026,301.8318176269531,63.49204037776339,76.55610435725822,0.0,valid,stress_strain_energy_absorption_proxy_not_fracture_toughness,FDM_printed_TPU_base_and_lattice,commercial_grade_unresolved,direct_experimental_stress_strain_area_application_proxy,FDM_TPU_application_transfer,application_transfer_after_source_group_split,0.35,selected,pass_source_summary_selected,10.17632/dbzdkz95f8.1|FDM_printed_TPU_unknown_grade,Experimental and numerical data for FDM-printed PL/Material Characterization/TPU/Tensile TPU +45 X.xlsx,d2249bd7bbcb0aa0df5d9f032270422f7e52009aeba121d18abc78283e34a44c,数据/原始/外部数据/新增开放数据/Mendeley_FDM_TPU晶格与基材力学/dbzdkz95f8-1.zip#Experimental and numerical data for FDM-printed PL/Material Characterization/TPU/Tensile TPU +45 X.xlsx;sheet=X4,CC-BY-4.0,reference-93
source_mendeley_dbzdkz95f8_v1,FDM_printed_TPU_unknown_grade,FDM_printed_TPU_unknown_grade,基材拉伸,Tensile TPU +45 X,X6,Tensile TPU +45 X:X6,2756,44.8696672423812,293.3667182922363,61.69427443429261,83.73936718159949,0.0,valid,stress_strain_energy_absorption_proxy_not_fracture_toughness,FDM_printed_TPU_base_and_lattice,commercial_grade_unresolved,direct_experimental_stress_strain_area_application_proxy,FDM_TPU_application_transfer,application_transfer_after_source_group_split,0.35,selected,pass_source_summary_selected,10.17632/dbzdkz95f8.1|FDM_printed_TPU_unknown_grade,Experimental and numerical data for FDM-printed PL/Material Characterization/TPU/Tensile TPU +45 X.xlsx,d2249bd7bbcb0aa0df5d9f032270422f7e52009aeba121d18abc78283e34a44c,数据/原始/外部数据/新增开放数据/Mendeley_FDM_TPU晶格与基材力学/dbzdkz95f8-1.zip#Experimental and numerical data for FDM-printed PL/Material Characterization/TPU/Tensile TPU +45 X.xlsx;sheet=X6,CC-BY-4.0,reference-93
source_mendeley_dbzdkz95f8_v1,FDM_printed_TPU_unknown_grade,FDM_printed_TPU_unknown_grade,基材拉伸,Tensile TPU +45 X,X8,Tensile TPU +45 X:X8,2876,44.488737486076424,315.9703254699707,67.5756502870171,57.558830158623934,0.0,valid,stress_strain_energy_absorption_proxy_not_fracture_toughness,FDM_printed_TPU_base_and_lattice,commercial_grade_unresolved,direct_experimental_stress_strain_area_application_proxy,FDM_TPU_application_transfer,application_transfer_after_source_group_split,0.35,selected,pass_source_summary_selected,10.17632/dbzdkz95f8.1|FDM_printed_TPU_unknown_grade,Experimental and numerical data for FDM-printed PL/Material Characterization/TPU/Tensile TPU +45 X.xlsx,d2249bd7bbcb0aa0df5d9f032270422f7e52009aeba121d18abc78283e34a44c,数据/原始/外部数据/新增开放数据/Mendeley_FDM_TPU晶格与基材力学/dbzdkz95f8-1.zip#Experimental and numerical data for FDM-printed PL/Material Characterization/TPU/Tensile TPU +45 X.xlsx;sheet=X8,CC-BY-4.0,reference-93
source_mendeley_dbzdkz95f8_v1,FDM_printed_TPU_unknown_grade,FDM_printed_TPU_unknown_grade,基材拉伸,Tensile TPU +45 Y,Y1,Tensile TPU +45 Y:Y1,2661,41.38576031879853,285.7421112060547,56.302623282301255,78.18457203559524,0.0026355421686746986,valid,stress_strain_energy_absorption_proxy_not_fracture_toughness,FDM_printed_TPU_base_and_lattice,commercial_grade_unresolved,direct_experimental_stress_strain_area_application_proxy,FDM_TPU_application_transfer,application_transfer_after_source_group_split,0.35,selected,pass_source_summary_selected,10.17632/dbzdkz95f8.1|FDM_printed_TPU_unknown_grade,Experimental and numerical data for FDM-printed PL/Material Characterization/TPU/Tensile TPU +45 Y.xlsx,397f1af1260a0ccbc3642eb1374f7afdb218a87061b276687ab334a2195f1172,数据/原始/外部数据/新增开放数据/Mendeley_FDM_TPU晶格与基材力学/dbzdkz95f8-1.zip#Experimental and numerical data for FDM-printed PL/Material Characterization/TPU/Tensile TPU +45 Y.xlsx;sheet=Y1,CC-BY-4.0,reference-93
source_mendeley_dbzdkz95f8_v1,FDM_printed_TPU_unknown_grade,FDM_printed_TPU_unknown_grade,基材拉伸,Tensile TPU +45 Y,Y2,Tensile TPU +45 Y:Y2,2469,39.00407470719852,269.1421127319336,49.945601432455874,84.45662256739546,0.0,valid,stress_strain_energy_absorption_proxy_not_fracture_toughness,FDM_printed_TPU_base_and_lattice,commercial_grade_unresolved,direct_experimental_stress_strain_area_application_proxy,FDM_TPU_application_transfer,application_transfer_after_source_group_split,0.35,selected,pass_source_summary_selected,10.17632/dbzdkz95f8.1|FDM_printed_TPU_unknown_grade,Experimental and numerical data for FDM-printed PL/Material Characterization/TPU/Tensile TPU +45 Y.xlsx,397f1af1260a0ccbc3642eb1374f7afdb218a87061b276687ab334a2195f1172,数据/原始/外部数据/新增开放数据/Mendeley_FDM_TPU晶格与基材力学/dbzdkz95f8-1.zip#Experimental and numerical data for FDM-printed PL/Material Characterization/TPU/Tensile TPU +45 Y.xlsx;sheet=Y2,CC-BY-4.0,reference-93
source_mendeley_dbzdkz95f8_v1,FDM_printed_TPU_unknown_grade,FDM_printed_TPU_unknown_grade,基材拉伸,Tensile TPU +45 Y,Y3,Tensile TPU +45 Y:Y3,2720,42.925260835326895,280.84917068481445,58.82582221679263,87.39062041089672,0.0,valid,stress_strain_energy_absorption_proxy_not_fracture_toughness,FDM_printed_TPU_base_and_lattice,commercial_grade_unresolved,direct_experimental_stress_strain_area_application_proxy,FDM_TPU_application_transfer,application_transfer_after_source_group_split,0.35,selected,pass_source_summary_selected,10.17632/dbzdkz95f8.1|FDM_printed_TPU_unknown_grade,Experimental and numerical data for FDM-printed PL/Material Characterization/TPU/Tensile TPU +45 Y.xlsx,397f1af1260a0ccbc3642eb1374f7afdb218a87061b276687ab334a2195f1172,数据/原始/外部数据/新增开放数据/Mendeley_FDM_TPU晶格与基材力学/dbzdkz95f8-1.zip#Experimental and numerical data for FDM-printed PL/Material Characterization/TPU/Tensile TPU +45 Y.xlsx;sheet=Y3,CC-BY-4.0,reference-93
source_mendeley_dbzdkz95f8_v1,FDM_printed_TPU_unknown_grade,FDM_printed_TPU_unknown_grade,基材拉伸,Tensile TPU +45 Y,Y4,Tensile TPU +45 Y:Y4,2594,40.545803752860216,273.3146286010742,52.978914486426845,83.68923026304577,0.0,valid,stress_strain_energy_absorption_proxy_not_fracture_toughness,FDM_printed_TPU_base_and_lattice,commercial_grade_unresolved,direct_experimental_stress_strain_area_application_proxy,FDM_TPU_application_transfer,application_transfer_after_source_group_split,0.35,selected,pass_source_summary_selected,10.17632/dbzdkz95f8.1|FDM_printed_TPU_unknown_grade,Experimental and numerical data for FDM-printed PL/Material Characterization/TPU/Tensile TPU +45 Y.xlsx,397f1af1260a0ccbc3642eb1374f7afdb218a87061b276687ab334a2195f1172,数据/原始/外部数据/新增开放数据/Mendeley_FDM_TPU晶格与基材力学/dbzdkz95f8-1.zip#Experimental and numerical data for FDM-printed PL/Material Characterization/TPU/Tensile TPU +45 Y.xlsx;sheet=Y4,CC-BY-4.0,reference-93
source_mendeley_dbzdkz95f8_v1,FDM_printed_TPU_unknown_grade,FDM_printed_TPU_unknown_grade,基材拉伸,Tensile TPU +45 Y,Y7,Tensile TPU +45 Y:Y7,2694,42.848364975575485,292.4961853027344,60.23966303039345,82.03309154607729,0.0,valid,stress_strain_energy_absorption_proxy_not_fracture_toughness,FDM_printed_TPU_base_and_lattice,commercial_grade_unresolved,direct_experimental_stress_strain_area_application_proxy,FDM_TPU_application_transfer,application_transfer_after_source_group_split,0.35,selected,pass_source_summary_selected,10.17632/dbzdkz95f8.1|FDM_printed_TPU_unknown_grade,Experimental and numerical data for FDM-printed PL/Material Characterization/TPU/Tensile TPU +45 Y.xlsx,397f1af1260a0ccbc3642eb1374f7afdb218a87061b276687ab334a2195f1172,数据/原始/外部数据/新增开放数据/Mendeley_FDM_TPU晶格与基材力学/dbzdkz95f8-1.zip#Experimental and numerical data for FDM-printed PL/Material Characterization/TPU/Tensile TPU +45 Y.xlsx;sheet=Y7,CC-BY-4.0,reference-93
source_mendeley_dbzdkz95f8_v1,FDM_printed_TPU_unknown_grade,FDM_printed_TPU_unknown_grade,基材拉伸,Tensile TPU +45 Z,Z1,Tensile TPU +45 Z:Z1,1928,20.086970409201506,217.42095947265625,27.26474193415651,66.75282169319756,0.0,valid,stress_strain_energy_absorption_proxy_not_fracture_toughness,FDM_printed_TPU_base_and_lattice,commercial_grade_unresolved,direct_experimental_stress_strain_area_application_proxy,FDM_TPU_application_transfer,application_transfer_after_source_group_split,0.35,selected,pass_source_summary_selected,10.17632/dbzdkz95f8.1|FDM_printed_TPU_unknown_grade,Experimental and numerical data for FDM-printed PL/Material Characterization/TPU/Tensile TPU +45 Z.xlsx,d4304f162e9842c5fdd648840b609b06c41fac8c3a2612f776fb485f68d9dbae,数据/原始/外部数据/新增开放数据/Mendeley_FDM_TPU晶格与基材力学/dbzdkz95f8-1.zip#Experimental and numerical data for FDM-printed PL/Material Characterization/TPU/Tensile TPU +45 Z.xlsx;sheet=Z1,CC-BY-4.0,reference-93
source_mendeley_dbzdkz95f8_v1,FDM_printed_TPU_unknown_grade,FDM_printed_TPU_unknown_grade,基材拉伸,Tensile TPU +45 Z,Z2,Tensile TPU +45 Z:Z2,1720,15.177266868855462,169.12187576293945,18.52162543788646,72.01882931464324,0.0,valid,stress_strain_energy_absorption_proxy_not_fracture_toughness,FDM_printed_TPU_base_and_lattice,commercial_grade_unresolved,direct_experimental_stress_strain_area_application_proxy,FDM_TPU_application_transfer,application_transfer_after_source_group_split,0.35,selected,pass_source_summary_selected,10.17632/dbzdkz95f8.1|FDM_printed_TPU_unknown_grade,Experimental and numerical data for FDM-printed PL/Material Characterization/TPU/Tensile TPU +45 Z.xlsx,d4304f162e9842c5fdd648840b609b06c41fac8c3a2612f776fb485f68d9dbae,数据/原始/外部数据/新增开放数据/Mendeley_FDM_TPU晶格与基材力学/dbzdkz95f8-1.zip#Experimental and numerical data for FDM-printed PL/Material Characterization/TPU/Tensile TPU +45 Z.xlsx;sheet=Z2,CC-BY-4.0,reference-93
source_mendeley_dbzdkz95f8_v1,FDM_printed_TPU_unknown_grade,FDM_printed_TPU_unknown_grade,基材拉伸,Tensile TPU +45 Z,Z3,Tensile TPU +45 Z:Z3,1831,17.503025964122063,194.72728729248047,22.426718075330026,66.0611447545578,0.0,valid,stress_strain_energy_absorption_proxy_not_fracture_toughness,FDM_printed_TPU_base_and_lattice,commercial_grade_unresolved,direct_experimental_stress_strain_area_application_proxy,FDM_TPU_application_transfer,application_transfer_after_source_group_split,0.35,selected,pass_source_summary_selected,10.17632/dbzdkz95f8.1|FDM_printed_TPU_unknown_grade,Experimental and numerical data for FDM-printed PL/Material Characterization/TPU/Tensile TPU +45 Z.xlsx,d4304f162e9842c5fdd648840b609b06c41fac8c3a2612f776fb485f68d9dbae,数据/原始/外部数据/新增开放数据/Mendeley_FDM_TPU晶格与基材力学/dbzdkz95f8-1.zip#Experimental and numerical data for FDM-printed PL/Material Characterization/TPU/Tensile TPU +45 Z.xlsx;sheet=Z3,CC-BY-4.0,reference-93
source_mendeley_dbzdkz95f8_v1,FDM_printed_TPU_unknown_grade,FDM_printed_TPU_unknown_grade,基材拉伸,Tensile TPU +45 Z,Z4,Tensile TPU +45 Z:Z4,1989,20.219588487375542,212.52801895141602,25.877100101688598,71.04061719438002,0.0,valid,stress_strain_energy_absorption_proxy_not_fracture_toughness,FDM_printed_TPU_base_and_lattice,commercial_grade_unresolved,direct_experimental_stress_strain_area_application_proxy,FDM_TPU_application_transfer,application_transfer_after_source_group_split,0.35,selected,pass_source_summary_selected,10.17632/dbzdkz95f8.1|FDM_printed_TPU_unknown_grade,Experimental and numerical data for FDM-printed PL/Material Characterization/TPU/Tensile TPU +45 Z.xlsx,d4304f162e9842c5fdd648840b609b06c41fac8c3a2612f776fb485f68d9dbae,数据/原始/外部数据/新增开放数据/Mendeley_FDM_TPU晶格与基材力学/dbzdkz95f8-1.zip#Experimental and numerical data for FDM-printed PL/Material Characterization/TPU/Tensile TPU +45 Z.xlsx;sheet=Z4,CC-BY-4.0,reference-93
source_mendeley_dbzdkz95f8_v1,FDM_printed_TPU_unknown_grade,FDM_printed_TPU_unknown_grade,基材拉伸,Tensile TPU +45 Z,Z5,Tensile TPU +45 Z:Z5,1514,14.991858453308797,169.48209762573242,18.30413943935909,59.79385738018685,0.0,valid,stress_strain_energy_absorption_proxy_not_fracture_toughness,FDM_printed_TPU_base_and_lattice,commercial_grade_unresolved,direct_experimental_stress_strain_area_application_proxy,FDM_TPU_application_transfer,application_transfer_after_source_group_split,0.35,selected,pass_source_summary_selected,10.17632/dbzdkz95f8.1|FDM_printed_TPU_unknown_grade,Experimental and numerical data for FDM-printed PL/Material Characterization/TPU/Tensile TPU +45 Z.xlsx,d4304f162e9842c5fdd648840b609b06c41fac8c3a2612f776fb485f68d9dbae,数据/原始/外部数据/新增开放数据/Mendeley_FDM_TPU晶格与基材力学/dbzdkz95f8-1.zip#Experimental and numerical data for FDM-printed PL/Material Characterization/TPU/Tensile TPU +45 Z.xlsx;sheet=Z5,CC-BY-4.0,reference-93
source_mendeley_dbzdkz95f8_v1,FDM_printed_TPU_unknown_grade,FDM_printed_TPU_unknown_grade,基材拉伸,Tensile TPU +45 Z,Z6,Tensile TPU +45 Z:Z6,1542,11.969212390461557,167.7140235900879,15.653174987620565,61.715509294347925,0.0,valid,stress_strain_energy_absorption_proxy_not_fracture_toughness,FDM_printed_TPU_base_and_lattice,commercial_grade_unresolved,direct_experimental_stress_strain_area_application_proxy,FDM_TPU_application_transfer,application_transfer_after_source_group_split,0.35,selected,pass_source_summary_selected,10.17632/dbzdkz95f8.1|FDM_printed_TPU_unknown_grade,Experimental and numerical data for FDM-printed PL/Material Characterization/TPU/Tensile TPU +45 Z.xlsx,d4304f162e9842c5fdd648840b609b06c41fac8c3a2612f776fb485f68d9dbae,数据/原始/外部数据/新增开放数据/Mendeley_FDM_TPU晶格与基材力学/dbzdkz95f8-1.zip#Experimental and numerical data for FDM-printed PL/Material Characterization/TPU/Tensile TPU +45 Z.xlsx;sheet=Z6,CC-BY-4.0,reference-93
source_mendeley_dbzdkz95f8_v1,FDM_printed_TPU_unknown_grade,FDM_printed_TPU_unknown_grade,基材拉伸,Tensile TPU +45 Z,Z7,Tensile TPU +45 Z:Z7,1906,19.69332205491336,216.3102912902832,26.68895704584202,73.64484561556544,0.0,valid,stress_strain_energy_absorption_proxy_not_fracture_toughness,FDM_printed_TPU_base_and_lattice,commercial_grade_unresolved,direct_experimental_stress_strain_area_application_proxy,FDM_TPU_application_transfer,application_transfer_after_source_group_split,0.35,selected,pass_source_summary_selected,10.17632/dbzdkz95f8.1|FDM_printed_TPU_unknown_grade,Experimental and numerical data for FDM-printed PL/Material Characterization/TPU/Tensile TPU +45 Z.xlsx,d4304f162e9842c5fdd648840b609b06c41fac8c3a2612f776fb485f68d9dbae,数据/原始/外部数据/新增开放数据/Mendeley_FDM_TPU晶格与基材力学/dbzdkz95f8-1.zip#Experimental and numerical data for FDM-printed PL/Material Characterization/TPU/Tensile TPU +45 Z.xlsx;sheet=Z7,CC-BY-4.0,reference-93
source_mendeley_dbzdkz95f8_v1,FDM_printed_TPU_unknown_grade,FDM_printed_TPU_unknown_grade,晶格压缩,EC ARA TPU MPa,EC A1,EC ARA TPU MPa:EC A1,5549,0.1707551887841728,73.5425794613799,0.013781246445514293,0.16216589819960797,0.0,valid,stress_strain_energy_absorption_proxy_not_fracture_toughness,FDM_printed_TPU_base_and_lattice,commercial_grade_unresolved,direct_experimental_stress_strain_area_application_proxy,FDM_TPU_application_transfer,application_transfer_after_source_group_split,0.35,selected,pass_source_summary_selected,10.17632/dbzdkz95f8.1|FDM_printed_TPU_unknown_grade,Experimental and numerical data for FDM-printed PL/Compression/TPU/EC ARA TPU MPa.xlsx,16179f037dda98d78917a6906038c6013e6f7757aa6d61cb7dc93ec8c6ff6b62,数据/原始/外部数据/新增开放数据/Mendeley_FDM_TPU晶格与基材力学/dbzdkz95f8-1.zip#Experimental and numerical data for FDM-printed PL/Compression/TPU/EC ARA TPU MPa.xlsx;sheet=EC A1,CC-BY-4.0,reference-93
source_mendeley_dbzdkz95f8_v1,FDM_printed_TPU_unknown_grade,FDM_printed_TPU_unknown_grade,晶格压缩,EC ARA TPU MPa,EC A3,EC ARA TPU MPa:EC A3,5566,0.16875954278007896,73.77762553693795,0.01340719717076301,0.1491814781540924,0.0,valid,stress_strain_energy_absorption_proxy_not_fracture_toughness,FDM_printed_TPU_base_and_lattice,commercial_grade_unresolved,direct_experimental_stress_strain_area_application_proxy,FDM_TPU_application_transfer,application_transfer_after_source_group_split,0.35,selected,pass_source_summary_selected,10.17632/dbzdkz95f8.1|FDM_printed_TPU_unknown_grade,Experimental and numerical data for FDM-printed PL/Compression/TPU/EC ARA TPU MPa.xlsx,16179f037dda98d78917a6906038c6013e6f7757aa6d61cb7dc93ec8c6ff6b62,数据/原始/外部数据/新增开放数据/Mendeley_FDM_TPU晶格与基材力学/dbzdkz95f8-1.zip#Experimental and numerical data for FDM-printed PL/Compression/TPU/EC ARA TPU MPa.xlsx;sheet=EC A3,CC-BY-4.0,reference-93
source_mendeley_dbzdkz95f8_v1,FDM_printed_TPU_unknown_grade,FDM_printed_TPU_unknown_grade,晶格压缩,EC ARA TPU MPa,EC A4,EC ARA TPU MPa:EC A4,5565,0.17379814176442107,73.80603230904154,0.013681264798275822,0.19434174613120708,0.0,valid,stress_strain_energy_absorption_proxy_not_fracture_toughness,FDM_printed_TPU_base_and_lattice,commercial_grade_unresolved,direct_experimental_stress_strain_area_application_proxy,FDM_TPU_application_transfer,application_transfer_after_source_group_split,0.35,selected,pass_source_summary_selected,10.17632/dbzdkz95f8.1|FDM_printed_TPU_unknown_grade,Experimental and numerical data for FDM-printed PL/Compression/TPU/EC ARA TPU MPa.xlsx,16179f037dda98d78917a6906038c6013e6f7757aa6d61cb7dc93ec8c6ff6b62,数据/原始/外部数据/新增开放数据/Mendeley_FDM_TPU晶格与基材力学/dbzdkz95f8-1.zip#Experimental and numerical data for FDM-printed PL/Compression/TPU/EC ARA TPU MPa.xlsx;sheet=EC A4,CC-BY-4.0,reference-93
source_mendeley_dbzdkz95f8_v1,FDM_printed_TPU_unknown_grade,FDM_printed_TPU_unknown_grade,晶格压缩,EC ARA TPU MPa,EC A5,EC ARA TPU MPa:EC A5,5527,0.17354759648396836,73.5609872000558,0.013191114562789097,0.20881540879747634,0.0,valid,stress_strain_energy_absorption_proxy_not_fracture_toughness,FDM_printed_TPU_base_and_lattice,commercial_grade_unresolved,direct_experimental_stress_strain_area_application_proxy,FDM_TPU_application_transfer,application_transfer_after_source_group_split,0.35,selected,pass_source_summary_selected,10.17632/dbzdkz95f8.1|FDM_printed_TPU_unknown_grade,Experimental and numerical data for FDM-printed PL/Compression/TPU/EC ARA TPU MPa.xlsx,16179f037dda98d78917a6906038c6013e6f7757aa6d61cb7dc93ec8c6ff6b62,数据/原始/外部数据/新增开放数据/Mendeley_FDM_TPU晶格与基材力学/dbzdkz95f8-1.zip#Experimental and numerical data for FDM-printed PL/Compression/TPU/EC ARA TPU MPa.xlsx;sheet=EC A5,CC-BY-4.0,reference-93
source_mendeley_dbzdkz95f8_v1,FDM_printed_TPU_unknown_grade,FDM_printed_TPU_unknown_grade,晶格压缩,EC BCC TPU MPa,EC B1,EC BCC TPU MPa:EC B1,5839,0.7931554335673277,70.5682194751242,0.10476539273829878,1.2494238813037386,0.0,valid,stress_strain_energy_absorption_proxy_not_fracture_toughness,FDM_printed_TPU_base_and_lattice,commercial_grade_unresolved,direct_experimental_stress_strain_area_application_proxy,FDM_TPU_application_transfer,application_transfer_after_source_group_split,0.35,selected,pass_source_summary_selected,10.17632/dbzdkz95f8.1|FDM_printed_TPU_unknown_grade,Experimental and numerical data for FDM-printed PL/Compression/TPU/EC BCC TPU MPa.xlsx,8476d2767bfa14f1e970e058f6c4054a61a0e78c1cfd5ae0f73d4b0252793e04,数据/原始/外部数据/新增开放数据/Mendeley_FDM_TPU晶格与基材力学/dbzdkz95f8-1.zip#Experimental and numerical data for FDM-printed PL/Compression/TPU/EC BCC TPU MPa.xlsx;sheet=EC B1,CC-BY-4.0,reference-93
source_mendeley_dbzdkz95f8_v1,FDM_printed_TPU_unknown_grade,FDM_printed_TPU_unknown_grade,晶格压缩,EC BCC TPU MPa,EC B2,EC BCC TPU MPa:EC B2,5884,0.8321698335275204,70.51686100337817,0.11414913385969491,1.3387344171737634,0.0,valid,stress_strain_energy_absorption_proxy_not_fracture_toughness,FDM_printed_TPU_base_and_lattice,commercial_grade_unresolved,direct_experimental_stress_strain_area_application_proxy,FDM_TPU_application_transfer,application_transfer_after_source_group_split,0.35,selected,pass_source_summary_selected,10.17632/dbzdkz95f8.1|FDM_printed_TPU_unknown_grade,Experimental and numerical data for FDM-printed PL/Compression/TPU/EC BCC TPU MPa.xlsx,8476d2767bfa14f1e970e058f6c4054a61a0e78c1cfd5ae0f73d4b0252793e04,数据/原始/外部数据/新增开放数据/Mendeley_FDM_TPU晶格与基材力学/dbzdkz95f8-1.zip#Experimental and numerical data for FDM-printed PL/Compression/TPU/EC BCC TPU MPa.xlsx;sheet=EC B2,CC-BY-4.0,reference-93
source_mendeley_dbzdkz95f8_v1,FDM_printed_TPU_unknown_grade,FDM_printed_TPU_unknown_grade,晶格压缩,EC BCC TPU MPa,EC B3,EC BCC TPU MPa:EC B3,5951,0.8793769186010927,70.49036168495101,0.11858024667055342,1.3546436745115469,0.0,valid,stress_strain_energy_absorption_proxy_not_fracture_toughness,FDM_printed_TPU_base_and_lattice,commercial_grade_unresolved,direct_experimental_stress_strain_area_application_proxy,FDM_TPU_application_transfer,application_transfer_after_source_group_split,0.35,selected,pass_source_summary_selected,10.17632/dbzdkz95f8.1|FDM_printed_TPU_unknown_grade,Experimental and numerical data for FDM-printed PL/Compression/TPU/EC BCC TPU MPa.xlsx,8476d2767bfa14f1e970e058f6c4054a61a0e78c1cfd5ae0f73d4b0252793e04,数据/原始/外部数据/新增开放数据/Mendeley_FDM_TPU晶格与基材力学/dbzdkz95f8-1.zip#Experimental and numerical data for FDM-printed PL/Compression/TPU/EC BCC TPU MPa.xlsx;sheet=EC B3,CC-BY-4.0,reference-93
source_mendeley_dbzdkz95f8_v1,FDM_printed_TPU_unknown_grade,FDM_printed_TPU_unknown_grade,晶格压缩,EC BCC TPU MPa,EC B4,EC BCC TPU MPa:EC B4,5933,0.8645124275447565,70.40831097698963,0.11614957588150882,1.5394092025538542,0.0,valid,stress_strain_energy_absorption_proxy_not_fracture_toughness,FDM_printed_TPU_base_and_lattice,commercial_grade_unresolved,direct_experimental_stress_strain_area_application_proxy,FDM_TPU_application_transfer,application_transfer_after_source_group_split,0.35,selected,pass_source_summary_selected,10.17632/dbzdkz95f8.1|FDM_printed_TPU_unknown_grade,Experimental and numerical data for FDM-printed PL/Compression/TPU/EC BCC TPU MPa.xlsx,8476d2767bfa14f1e970e058f6c4054a61a0e78c1cfd5ae0f73d4b0252793e04,数据/原始/外部数据/新增开放数据/Mendeley_FDM_TPU晶格与基材力学/dbzdkz95f8-1.zip#Experimental and numerical data for FDM-printed PL/Compression/TPU/EC BCC TPU MPa.xlsx;sheet=EC B4,CC-BY-4.0,reference-93
source_mendeley_dbzdkz95f8_v1,FDM_printed_TPU_unknown_grade,FDM_printed_TPU_unknown_grade,晶格压缩,EC BCC TPU MPa,EC B5,EC BCC TPU MPa:EC B5,6039,0.8945550332358325,71.65716057787509,0.11385024166718526,1.0261907466526161,0.0,valid,stress_strain_energy_absorption_proxy_not_fracture_toughness,FDM_printed_TPU_base_and_lattice,commercial_grade_unresolved,direct_experimental_stress_strain_area_application_proxy,FDM_TPU_application_transfer,application_transfer_after_source_group_split,0.35,selected,pass_source_summary_selected,10.17632/dbzdkz95f8.1|FDM_printed_TPU_unknown_grade,Experimental and numerical data for FDM-printed PL/Compression/TPU/EC BCC TPU MPa.xlsx,8476d2767bfa14f1e970e058f6c4054a61a0e78c1cfd5ae0f73d4b0252793e04,数据/原始/外部数据/新增开放数据/Mendeley_FDM_TPU晶格与基材力学/dbzdkz95f8-1.zip#Experimental and numerical data for FDM-printed PL/Compression/TPU/EC BCC TPU MPa.xlsx;sheet=EC B5,CC-BY-4.0,reference-93
source_mendeley_dbzdkz95f8_v1,FDM_printed_TPU_unknown_grade,FDM_printed_TPU_unknown_grade,晶格压缩,EC Cubic TPU MPa,EC C1,EC Cubic TPU MPa:EC C1,5629,0.02507089560356275,74.92981786313266,0.00672015767390638,0.21623074883619983,0.0,valid,stress_strain_energy_absorption_proxy_not_fracture_toughness,FDM_printed_TPU_base_and_lattice,commercial_grade_unresolved,direct_experimental_stress_strain_area_application_proxy,FDM_TPU_application_transfer,application_transfer_after_source_group_split,0.35,selected,pass_source_summary_selected,10.17632/dbzdkz95f8.1|FDM_printed_TPU_unknown_grade,Experimental and numerical data for FDM-printed PL/Compression/TPU/EC Cubic TPU MPa.xlsx,2b4984842712cfaad57e34fa1f704b630ff4c0a26269d349b9c0533a095c44b9,数据/原始/外部数据/新增开放数据/Mendeley_FDM_TPU晶格与基材力学/dbzdkz95f8-1.zip#Experimental and numerical data for FDM-printed PL/Compression/TPU/EC Cubic TPU MPa.xlsx;sheet=EC C1,CC-BY-4.0,reference-93
source_mendeley_dbzdkz95f8_v1,FDM_printed_TPU_unknown_grade,FDM_printed_TPU_unknown_grade,晶格压缩,EC Cubic TPU MPa,EC C2,EC Cubic TPU MPa:EC C2,5514,0.0297064722042548,73.52408637171207,0.007771091941386027,0.24965832334591637,0.0,valid,stress_strain_energy_absorption_proxy_not_fracture_toughness,FDM_printed_TPU_base_and_lattice,commercial_grade_unresolved,direct_experimental_stress_strain_area_application_proxy,FDM_TPU_application_transfer,application_transfer_after_source_group_split,0.35,selected,pass_source_summary_selected,10.17632/dbzdkz95f8.1|FDM_printed_TPU_unknown_grade,Experimental and numerical data for FDM-printed PL/Compression/TPU/EC Cubic TPU MPa.xlsx,2b4984842712cfaad57e34fa1f704b630ff4c0a26269d349b9c0533a095c44b9,数据/原始/外部数据/新增开放数据/Mendeley_FDM_TPU晶格与基材力学/dbzdkz95f8-1.zip#Experimental and numerical data for FDM-printed PL/Compression/TPU/EC Cubic TPU MPa.xlsx;sheet=EC C2,CC-BY-4.0,reference-93
source_mendeley_dbzdkz95f8_v1,FDM_printed_TPU_unknown_grade,FDM_printed_TPU_unknown_grade,晶格压缩,EC Cubic TPU MPa,EC C3,EC Cubic TPU MPa:EC C3,5437,0.02563435246076412,72.56551658093557,0.007438037302020533,0.1953725888064714,0.0,valid,stress_strain_energy_absorption_proxy_not_fracture_toughness,FDM_printed_TPU_base_and_lattice,commercial_grade_unresolved,direct_experimental_stress_strain_area_application_proxy,FDM_TPU_application_transfer,application_transfer_after_source_group_split,0.35,selected,pass_source_summary_selected,10.17632/dbzdkz95f8.1|FDM_printed_TPU_unknown_grade,Experimental and numerical data for FDM-printed PL/Compression/TPU/EC Cubic TPU MPa.xlsx,2b4984842712cfaad57e34fa1f704b630ff4c0a26269d349b9c0533a095c44b9,数据/原始/外部数据/新增开放数据/Mendeley_FDM_TPU晶格与基材力学/dbzdkz95f8-1.zip#Experimental and numerical data for FDM-printed PL/Compression/TPU/EC Cubic TPU MPa.xlsx;sheet=EC C3,CC-BY-4.0,reference-93
source_mendeley_dbzdkz95f8_v1,FDM_printed_TPU_unknown_grade,FDM_printed_TPU_unknown_grade,晶格压缩,EC Cubic TPU MPa,EC C4,EC Cubic TPU MPa:EC C4,5322,0.025587126083147217,70.99220564132736,0.007851390182989523,0.1925054903575235,0.0,valid,stress_strain_energy_absorption_proxy_not_fracture_toughness,FDM_printed_TPU_base_and_lattice,commercial_grade_unresolved,direct_experimental_stress_strain_area_application_proxy,FDM_TPU_application_transfer,application_transfer_after_source_group_split,0.35,selected,pass_source_summary_selected,10.17632/dbzdkz95f8.1|FDM_printed_TPU_unknown_grade,Experimental and numerical data for FDM-printed PL/Compression/TPU/EC Cubic TPU MPa.xlsx,2b4984842712cfaad57e34fa1f704b630ff4c0a26269d349b9c0533a095c44b9,数据/原始/外部数据/新增开放数据/Mendeley_FDM_TPU晶格与基材力学/dbzdkz95f8-1.zip#Experimental and numerical data for FDM-printed PL/Compression/TPU/EC Cubic TPU MPa.xlsx;sheet=EC C4,CC-BY-4.0,reference-93
