Repository: fafasco16/TPU-HighThroughput-Screening

# TPU/TPUU 定向五目标筛选数据集

- 版本：`tpu-directed-five-objective-2026-08-30-v1`
- 三目标相关实验记录：120,550行
- 商用构件：24种
- 现实配方：980个

## 结论

旧数据没有作废，而是重新分工：

| 旧资产 | 继续用途 | 禁止解释 |
|---|---|---|
| Gold-V结构与虚拟候选 | 化学空间、反应规则、适用域和候选排序 | 不是实验性能真值 |
| Gold-C计算与模拟 | 表示预训练、机理描述符、低保真代理和后段复核 | 不能无标记冒充宏观实验性能 |
| Gold-E实验曲线与标量 | 性能端点、来源内校准和最终实验残差 | 曲线点数不是材料数 |
| 商用构件与980个现实配方 | 成本/EHS门、现实Pareto候选和实验设计 | 目录证据不等于实时库存或低成本 |

新主线只训练三个清晰目标：韧性、循环恢复和热稳定。成本与环保保持透明规则约束，不制造虚假标签。昂贵DFT/MD在完成便宜的结构、配方、采购/EHS和模型预筛前保持后置。

## 当前任务门

| 目标 | 类型 | 实验主目标闭合组 | 直接低保真计算组 | 机理代理组 | 状态 |
|---|---|---:|---:|---:|---|
| 韧性 | single_task_model | 8 | 1 | 7988 | insufficient_chemistry_closed_labels |

File: 结果/定向筛选/再生PU泡沫热导端点.csv
source_directory,source_record_id,observation_id,formulation_id,sample_id,record_kind,component_name,component_role,property_name,value,unit,uncertainty_value,uncertainty_type,condition_name,condition_value,condition_unit,target_origin,data_origin,reduction_level,method_or_test_protocol,fidelity_level,gold_admission_status,mapping_status,protocol_status,potential_weight_ceiling,current_weight_materialized,training_weight,split_group,source_locator,file_sha256,license,citation_keys,notes
第十六批实验_再生PU泡沫,thermal-conductivity:RPUF_0,recycled-pu:RPUF_0:thermal-conductivity,RPUF_0,thermal_plate_RPUF_0,scalar_measurement,,,thermal_conductivity,0.02462,W/(m*K),,,mean_plate_temperature,9.495,degC,experimental,source_raw_workbook,measurement,Fox 200 steady-state heat flux; 204x204x51 mm plate; 10 degC gradient; 80 degC/12 h conditioning,direct_experimental_transfer_domain_foam,conditional_reference,formulation_resolved_thermal_plate_specimen_not_cross_mapped,source_workbook_endpoint_raw_replicate_mapping_incomplete,0.25,False,,family_elorza_recycled_pu_foam,数据/原始/外部数据/新增开放数据/第十六批实验_再生PU泡沫/原始文件/row data for _Sustainable insulating foams_3/RPUF00_thermal conductivity.xlsx#last_stable_block_row_29,ba11226f7651bf615c66643d9e9de058483d0f6cf8a2e52e3d72f18f69d40b50,CC BY 4.0,elorza-2021-recycled-pu-foam-data;elorza-2021-recycled-pu-foam-paper,RPUF3.0 工作簿与 RPUF0 单元格内容完全相同，前者被隔离；其余端点保留原始工作簿定位。
第十六批实验_再生PU泡沫,thermal-conductivity:RPUF_1.5,recycled-pu:RPUF_1.5:thermal-conductivity,RPUF_1.5,thermal_plate_RPUF_1.5,scalar_measurement,,,thermal_conductivity,0.02928,W/(m*K),,,mean_plate_temperature,10.02,degC,experimental,source_raw_workbook,measurement,Fox 200 steady-state heat flux; 204x204x51 mm plate; 10 degC gradient; 80 degC/12 h conditioning,direct_experimental_transfer_domain_foam,conditional_reference,formulation_resolved_thermal_plate_specimen_not_cross_mapped,source_workbook_endpoint_raw_replicate_mapping_incomplete,0.25,False,,family_elorza_recycled_pu_foam,数据/原始/外部数据/新增开放数据/第十六批实验_再生PU泡沫/原始文件/row data for _Sustainable insulating foams_3/RPUF15_thermal conductivity.xlsx#results_table_row_50,fb0b2393ea2814cee05c97a89b1dde453089d470ce93ad06a8f3698a92a54968,CC BY 4.0,elorza-2021-recycled-pu-foam-data;elorza-2021-recycled-pu-foam-paper,RPUF3.0 工作簿与 RPUF0 单元格内容完全相同，前者被隔离；其余端点保留原始工作簿定位。
第十六批实验_再生PU泡沫,thermal-conductivity:RPUF_4.5,recycled-pu:RPUF_4.5:thermal-conductivity,RPUF_4.5,thermal_plate_RPUF_4.5,scalar_measurement,,,thermal_conductivity,0.03242,W/(m*K),,,mean_plate_temperature,10.01,degC,experimental,source_raw_workbook,measurement,Fox 200 steady-state heat flux; 204x204x51 mm plate; 10 degC gradient; 80 degC/12 h conditioning,direct_experimental_transfer_domain_foam,conditional_reference,formulation_resolved_thermal_plate_specimen_not_cross_mapped,source_workbook_endpoint_raw_replicate_mapping_incomplete,0.25,False,,family_elorza_recycled_pu_foam,数据/原始/外部数据/新增开放数据/第十六批实验_再生PU泡沫/原始文件/row data for _Sustainable insulating foams_3/RPUF45_thermal conductivity.xlsx#last_stable_block_row_33,e77bc2dda8be82be92dc84c67969ef22fcbc5bf322f7cd6d06b93742db433409,CC BY 4.0,elorza-2021-recycled-pu-foam-data;elorza-2021-recycled-pu-foam-paper,RPUF3.0 工作簿与 RPUF0 单元格内容完全相同，前者被隔离；其余端点保留原始工作簿定位。
第十六批实验_再生PU泡沫,thermal-conductivity:SPUF_0,recycled-pu:SPUF_0:thermal-conductivity,SPUF_0,thermal_plate_SPUF_0,scalar_measurement,,,thermal_conductivity,0.03767,W/(m*K),,,mean_plate_temperature,10.02,degC,experimental,source_raw_workbook,measurement,Fox 200 steady-state heat flux; 204x204x51 mm plate; 10 degC gradient; 80 degC/12 h conditioning,direct_experimental_transfer_domain_foam,conditional_reference,formulation_resolved_thermal_plate_specimen_not_cross_mapped,source_workbook_endpoint_raw_replicate_mapping_incomplete,0.25,False,,family_elorza_recycled_pu_foam,数据/原始/外部数据/新增开放数据/第十六批实验_再生PU泡沫/原始文件/row data for _Sustainable insulating foams_3/SPUF00_thermal conductivity.xlsx#last_stable_block_row_33,384567f65dd409a631a7a4df7a8422f587309bbdb7e3aae2cd58ab31578d5fcb,CC BY 4.0,elorza-2021-recycled-pu-foam-data;elorza-2021-recycled-pu-foam-paper,RPUF3.0 工作簿与 RPUF0 单元格内容完全相同，前者被隔离；其余端点保留原始工作簿定位。
第十六批实验_再生PU泡沫,thermal-conductivity:SPUF_1.5,recycled-pu:SPUF_1.5:thermal-conductivity,SPUF_1.5,thermal_plate_SPUF_1.5,scalar_measurement,,,thermal_conductivity,0.03383,W/(m*K),,,mean_plate_temperature,10.01,degC,experimental,source_raw_workbook,measurement,Fox 200 steady-state heat flux; 204x204x51 mm plate; 10 degC gradient; 80 degC/12 h conditioning,direct_experimental_transfer_domain_foam,conditional_reference,formulation_resolved_thermal_plate_specimen_not_cross_mapped,source_workbook_endpoint_raw_replicate_mapping_incomplete,0.25,False,,family_elorza_recycled_pu_foam,数据/原始/外部数据/新增开放数据/第十六批实验_再生PU泡沫/原始文件/row data for _Sustainable insulating foams_3/SPUF15_thermal conductivity.xlsx#last_stable_block_row_30,7ee615c412c123b93dfc6ff2759690a1a6e93b15af44ba85b7a99d4c5e1db426,CC BY 4.0,elorza-2021-recycled-pu-foam-data;elorza-2021-recycled-pu-foam-paper,RPUF3.0 工作簿与 RPUF0 单元格内容完全相同，前者被隔离；其余端点保留原始工作簿定位。
第十六批实验_再生PU泡沫,thermal-conductivity:SPUF_3.0,recycled-pu:SPUF_3.0:thermal-conductivity,SPUF_3.0,thermal_plate_SPUF_3.0,scalar_measurement,,,thermal_conductivity,0.03498,W/(m*K),,,mean_plate_temperature,10.02,degC,experimental,source_raw_workbook,measurement,Fox 200 steady-state heat flux; 204x204x51 mm plate; 10 degC gradient; 80 degC/12 h conditioning,direct_experimental_transfer_domain_foam,conditional_reference,formulation_resolved_thermal_plate_specimen_not_cross_mapped,source_workbook_endpoint_raw_replicate_mapping_incomplete,0.25,False,,family_elorza_recycled_pu_foam,数据/原始/外部数据/新增开放数据/第十六批实验_再生PU泡沫/原始文件/row data for _Sustainable insulating foams_3/SPUF30_thermal conductivity.xlsx#results_table_row_53,337168346a9319adaf4cff042a2658acc9b4fe013f2ce96de9e7de8543717d38,CC BY 4.0,elorza-2021-recycled-pu-foam-data;elorza-2021-recycled-pu-foam-paper,RPUF3.0 工作簿与 RPUF0 单元格内容完全相同，前者被隔离；其余端点保留原始工作簿定位。
第十六批实验_再生PU泡沫,thermal-conductivity:SPUF_4.5,recycled-pu:SPUF_4.5:thermal-conductivity,SPUF_4.5,thermal_plate_SPUF_4.5,scalar_measurement,,,thermal_conductivity,0.03616,W/(m*K),,,mean_plate_temperature,10.02,degC,experimental,source_raw_workbook,measurement,Fox 200 steady-state heat flux; 204x204x51 mm plate; 10 degC gradient; 80 degC/12 h conditioning,direct_experimental_transfer_domain_foam,conditional_reference,formulation_resolved_thermal_plate_specimen_not_cross_mapped,source_workbook_endpoint_raw_replicate_mapping_incomplete,0.25,False,,family_elorza_recycled_pu_foam,数据/原始/外部数据/新增开放数据/第十六批实验_再生PU泡沫/原始文件/row data for _Sustainable insulating foams_3/SPUF45_thermal conductivity.xlsx#results_table_row_50,23f1b133e11babb952f8c472b777f2909dd380aed3cef6e17ccaf7c10704af08,CC BY 4.0,elorza-2021-recycled-pu-foam-data;elorza-2021-recycled-pu-foam-paper,RPUF3.0 工作簿与 RPUF0 单元格内容完全相同，前者被隔离；其余端点保留原始工作簿定位。

File: 结果/定向筛选/再生PU泡沫聚合标量.csv
source_directory,source_record_id,observation_id,formulation_id,sample_id,record_kind,component_name,component_role,property_name,value,unit,uncertainty_value,uncertainty_type,condition_name,condition_value,condition_unit,target_origin,data_origin,reduction_level,method_or_test_protocol,fidelity_level,gold_admission_status,mapping_status,protocol_status,potential_weight_ceiling,current_weight_materialized,training_weight,split_group,source_locator,file_sha256,license,citation_keys,notes
第十六批实验_再生PU泡沫,article-density:RPUF_0,recycled-pu:RPUF_0:apparent-density,RPUF_0,RPUF_0,aggregate_scalar,,,apparent_density,51.6,kg/m^3,,,,,,experimental,published_article_table,aggregate,mass divided by calibrated-calliper mean specimen volume,published_experimental_aggregate,admitted_reference,formulation_resolved_commercial_components_unresolved,published_table_verified,0.4,False,,family_elorza_recycled_pu_foam,数据/原始/外部数据/新增开放数据/第十六批实验_再生PU泡沫/论文_10.12688_openreseurope.13288.2.pdf#page=6;formulation=RPUF_0;apparent_density,95e32ae80b63afdbf144b002099d4e546e5bb2dfb49aae406ca645df7c02c0e4,CC BY 4.0,elorza-2021-recycled-pu-foam-data;elorza-2021-recycled-pu-foam-paper,表观密度为配方级汇总，不扩增为试样重复。
第十六批实验_再生PU泡沫,article-density:RPUF_1.5,recycled-pu:RPUF_1.5:apparent-density,RPUF_1.5,RPUF_1.5,aggregate_scalar,,,apparent_density,42.2,kg/m^3,,,,,,experimental,published_article_table,aggregate,mass divided by calibrated-calliper mean specimen volume,published_experimental_aggregate,admitted_reference,formulation_resolved_commercial_components_unresolved,published_table_verified,0.4,False,,family_elorza_recycled_pu_foam,数据/原始/外部数据/新增开放数据/第十六批实验_再生PU泡沫/论文_10.12688_openreseurope.13288.2.pdf#page=6;formulation=RPUF_1.5;apparent_density,95e32ae80b63afdbf144b002099d4e546e5bb2dfb49aae406ca645df7c02c0e4,CC BY 4.0,elorza-2021-recycled-pu-foam-data;elorza-2021-recycled-pu-foam-paper,表观密度为配方级汇总，不扩增为试样重复。
第十六批实验_再生PU泡沫,article-density:RPUF_3.0,recycled-pu:RPUF_3.0:apparent-density,RPUF_3.0,RPUF_3.0,aggregate_scalar,,,apparent_density,44.4,kg/m^3,,,,,,experimental,published_article_table,aggregate,mass divided by calibrated-calliper mean specimen volume,published_experimental_aggregate,admitted_reference,formulation_resolved_commercial_components_unresolved,published_table_verified,0.4,False,,family_elorza_recycled_pu_foam,数据/原始/外部数据/新增开放数据/第十六批实验_再生PU泡沫/论文_10.12688_openreseurope.13288.2.pdf#page=6;formulation=RPUF_3.0;apparent_density,95e32ae80b63afdbf144b002099d4e546e5bb2dfb49aae406ca645df7c02c0e4,CC BY 4.0,elorza-2021-recycled-pu-foam-data;elorza-2021-recycled-pu-foam-paper,表观密度为配方级汇总，不扩增为试样重复。
第十六批实验_再生PU泡沫,article-density:RPUF_4.5,recycled-pu:RPUF_4.5:apparent-density,RPUF_4.5,RPUF_4.5,aggregate_scalar,,,apparent_density,43.6,kg/m^3,,,,,,experimental,published_article_table,aggregate,mass divided by calibrated-calliper mean specimen volume,published_experimental_aggregate,admitted_reference,formulation_resolved_commercial_components_unresolved,published_table_verified,0.4,False,,family_elorza_recycled_pu_foam,数据/原始/外部数据/新增开放数据/第十六批实验_再生PU泡沫/论文_10.12688_openreseurope.13288.2.pdf#page=6;formulation=RPUF_4.5;apparent_density,95e32ae80b63afdbf144b002099d4e546e5bb2dfb49aae406ca645df7c02c0e4,CC BY 4.0,elorza-2021-recycled-pu-foam-data;elorza-2021-recycled-pu-foam-paper,表观密度为配方级汇总，不扩增为试样重复。
第十六批实验_再生PU泡沫,article-density:RPUF_6.0,recycled-pu:RPUF_6.0:apparent-density,RPUF_6.0,RPUF_6.0,aggregate_scalar,,,apparent_density,43.5,kg/m^3,,,,,,experimental,published_article_table,aggregate,mass divided by calibrated-calliper mean specimen volume,published_experimental_aggregate,admitted_reference,formulation_resolved_commercial_components_unresolved,published_table_verified,0.4,False,,family_elorza_recycled_pu_foam,数据/原始/外部数据/新增开放数据/第十六批实验_再生PU泡沫/论文_10.12688_openreseurope.13288.2.pdf#page=6;formulation=RPUF_6.0;apparent_density,95e32ae80b63afdbf144b002099d4e546e5bb2dfb49aae406ca645df7c02c0e4,CC BY 4.0,elorza-2021-recycled-pu-foam-data;elorza-2021-recycled-pu-foam-paper,表观密度为配方级汇总，不扩增为试样重复。
第十六批实验_再生PU泡沫,article-density:SPUF_0,recycled-pu:SPUF_0:apparent-density,SPUF_0,SPUF_0,aggregate_scalar,,,apparent_density,23.1,kg/m^3,,,,,,experimental,published_article_table,aggregate,mass divided by calibrated-calliper mean specimen volume,published_experimental_aggregate,admitted_reference,formulation_resolved_commercial_components_unresolved,published_table_verified,0.4,False,,family_elorza_recycled_pu_foam,数据/原始/外部数据/新增开放数据/第十六批实验_再生PU泡沫/论文_10.12688_openreseurope.13288.2.pdf#page=6;formulation=SPUF_0;apparent_density,95e32ae80b63afdbf144b002099d4e546e5bb2dfb49aae406ca645df7c02c0e4,CC BY 4.0,elorza-2021-recycled-pu-foam-data;elorza-2021-recycled-pu-foam-paper,表观密度为配方级汇总，不扩增为试样重复。
第十六批实验_再生PU泡沫,article-density:SPUF_1.5,recycled-pu:SPUF_1.5:apparent-density,SPUF_1.5,SPUF_1.5,aggregate_scalar,,,apparent_density,24.7,kg/m^3,,,,,,experimental,published_article_table,aggregate,mass divided by calibrated-calliper mean specimen volume,published_experimental_aggregate,admitted_reference,formulation_resolved_commercial_components_unresolved,published_table_verified,0.4,False,,family_elorza_recycled_pu_foam,数据/原始/外部数据/新增开放数据/第十六批实验_再生PU泡沫/论文_10.12688_openreseurope.13288.2.pdf#page=6;formulation=SPUF_1.5;apparent_density,95e32ae80b63afdbf144b002099d4e546e5bb2dfb49aae406ca645df7c02c0e4,CC BY 4.0,elorza-2021-recycled-pu-foam-data;elorza-2021-recycled-pu-foam-paper,表观密度为配方级汇总，不扩增为试样重复。
第十六批实验_再生PU泡沫,article-density:SPUF_3.0,recycled-pu:SPUF_3.0:apparent-density,SPUF_3.0,SPUF_3.0,aggregate_scalar,,,apparent_density,26.9,kg/m^3,,,,,,experimental,published_article_table,aggregate,mass divided by calibrated-calliper mean specimen volume,published_experimental_aggregate,admitted_reference,formulation_resolved_commercial_components_unresolved,published_table_verified,0.4,False,,family_elorza_recycled_pu_foam,数据/原始/外部数据/新增开放数据/第十六批实验_再生PU泡沫/论文_10.12688_openreseurope.13288.2.pdf#page=6;formulation=SPUF_3.0;apparent_density,95e32ae80b63afdbf144b002099d4e546e5bb2dfb49aae406ca645df7c02c0e4,CC BY 4.0,elorza-2021-recycled-pu-foam-data;elorza-2021-recycled-pu-foam-paper,表观密度为配方级汇总，不扩增为试样重复。
第十六批实验_再生PU泡沫,article-density:SPUF_4.5,recycled-pu:SPUF_4.5:apparent-density,SPUF_4.5,SPUF_4.5,aggregate_scalar,,,apparent_density,26.6,kg/m^3,,,,,,experimental,published_article_table,aggregate,mass divided by calibrated-calliper mean specimen volume,published_experimental_aggregate,admitted_reference,formulation_resolved_commercial_components_unresolved,published_table_verified,0.4,False,,family_elorza_recycled_pu_foam,数据/原始/外部数据/新增开放数据/第十六批实验_再生PU泡沫/论文_10.12688_openreseurope.13288.2.pdf#page=6;formulation=SPUF_4.5;apparent_density,95e32ae80b63afdbf144b002099d4e546e5bb2dfb49aae406ca645df7c02c0e4,CC BY 4.0,elorza-2021-recycled-pu-foam-data;elorza-2021-recycled-pu-foam-paper,表观密度为配方级汇总，不扩增为试样重复。
第十六批实验_再生PU泡沫,article-compression:RPUF_0,recycled-pu:RPUF_0:article-stress-at-10pct,RPUF_0,RPUF_0,aggregate_scalar,,,compressive_strength_at_10_percent_deformation,123.7,kPa,,,compressive_strain,0.1,dimensionless,experimental,published_article_table,aggregate,UNE-EN ISO 604; published Table 5 or Table 6,published_experimental_aggregate,admitted_reference,formulation_resolved_commercial_components_unresolved,published_aggregate_reproduced_by_raw_curves,0.4,False,,family_elorza_recycled_pu_foam,数据/原始/外部数据/新增开放数据/第十六批实验_再生PU泡沫/论文_10.12688_openreseurope.13288.2.pdf#page=8;formulation=RPUF_0;strain=10%,95e32ae80b63afdbf144b002099d4e546e5bb2dfb49aae406ca645df7c02c0e4,CC BY 4.0,elorza-2021-recycled-pu-foam-data;elorza-2021-recycled-pu-foam-paper,与逐试样原始曲线共享来源家族预算，不重复计独立样本。
第十六批实验_再生PU泡沫,article-compression:RPUF_0,recycled-pu:RPUF_0:article-stress-at-25pct,RPUF_0,RPUF_0,aggregate_scalar,,,compressive_strength_at_25_percent_deformation,213.5,kPa,,,compressive_strain,0.25,dimensionless,experimental,published_article_table,aggregate,UNE-EN ISO 604; published Table 5 or Table 6,published_experimental_aggregate,admitted_reference,formulation_resolved_commercial_components_unresolved,published_aggregate_reproduced_by_raw_curves,0.4,False,,family_elorza_recycled_pu_foam,数据/原始/外部数据/新增开放数据/第十六批实验_再生PU泡沫/论文_10.12688_openreseurope.13288.2.pdf#page=8;formulation=RPUF_0;strain=25%,95e32ae80b63afdbf144b002099d4e546e5bb2dfb49aae406ca645df7c02c0e4,CC BY 4.0,elorza-2021-recycled-pu-foam-data;elorza-2021-recycled-pu-foam-paper,与逐试样原始曲线共享来源家族预算，不重复计独立样本。
第十六批实验_再生PU泡沫,article-compression:RPUF_1.5,recycled-pu:RPUF_1.5:article-stress-at-10pct,RPUF_1.5,RPUF_1.5,aggregate_scalar,,,compressive_strength_at_10_percent_deformation,88.4,kPa,,,compressive_strain,0.1,dimensionless,experimental,published_article_table,aggregate,UNE-EN ISO 604; published Table 5 or Table 6,published_experimental_aggregate,admitted_reference,formulation_resolved_commercial_components_unresolved,published_aggregate_reproduced_by_raw_curves,0.4,False,,family_elorza_recycled_pu_foam,数据/原始/外部数据/新增开放数据/第十六批实验_再生PU泡沫/论文_10.12688_openreseurope.13288.2.pdf#page=8;formulation=RPUF_1.5;strain=10%,95e32ae80b63afdbf144b002099d4e546e5bb2dfb49aae406ca645df7c02c0e4,CC BY 4.0,elorza-2021-recycled-pu-foam-data;elorza-2021-recycled-pu-foam-paper,与逐试样原始曲线共享来源家族预算，不重复计独立样本。
第十六批实验_再生PU泡沫,article-compression:RPUF_1.5,recycled-pu:RPUF_1.5:article-stress-at-25pct,RPUF_1.5,RPUF_1.5,aggregate_scalar,,,compressive_strength_at_25_percent_deformation,176.0,kPa,,,compressive_strain,0.25,dimensionless,experimental,published_article_table,aggregate,UNE-EN ISO 604; published Table 5 or Table 6,published_experimental_aggregate,admitted_reference,formulation_resolved_commercial_components_unresolved,published_aggregate_reproduced_by_raw_curves,0.4,False,,family_elorza_recycled_pu_foam,数据/原始/外部数据/新增开放数据/第十六批实验_再生PU泡沫/论文_10.12688_openreseurope.13288.2.pdf#page=8;formulation=RPUF_1.5;strain=25%,95e32ae80b63afdbf144b002099d4e546e5bb2dfb49aae406ca645df7c02c0e4,CC BY 4.0,elorza-2021-recycled-pu-foam-data;elorza-2021-recycled-pu-foam-paper,与逐试样原始曲线共享来源家族预算，不重复计独立样本。
第十六批实验_再生PU泡沫,article-compression:RPUF_3.0,recycled-pu:RPUF_3.0:article-stress-at-10pct,RPUF_3.0,RPUF_3.0,aggregate_scalar,,,compressive_strength_at_10_percent_deformation,79.3,kPa,,,compressive_strain,0.1,dimensionless,experimental,published_article_table,aggregate,UNE-EN ISO 604; published Table 5 or Table 6,published_experimental_aggregate,admitted_reference,formulation_resolved_commercial_components_unresolved,published_aggregate_reproduced_by_raw_curves,0.4,False,,family_elorza_recycled_pu_foam,数据/原始/外部数据/新增开放数据/第十六批实验_再生PU泡沫/论文_10.12688_openreseurope.13288.2.pdf#page=8;formulation=RPUF_3.0;strain=10%,95e32ae80b63afdbf144b002099d4e546e5bb2dfb49aae406ca645df7c02c0e4,CC BY 4.0,elorza-2021-recycled-pu-foam-data;elorza-2021-recycled-pu-foam-paper,与逐试样原始曲线共享来源家族预算，不重复计独立样本。
第十六批实验_再生PU泡沫,article-compression:RPUF_3.0,recycled-pu:RPUF_3.0:article-stress-at-25pct,RPUF_3.0,RPUF_3.0,aggregate_scalar,,,compressive_strength_at_25_percent_deformation,173.0,kPa,,,compressive_strain,0.25,dimensionless,experimental,published_article_table,aggregate,UNE-EN ISO 604; published Table 5 or Table 6,published_experimental_aggregate,admitted_reference,formulation_resolved_commercial_components_unresolved,published_aggregate_reproduced_by_raw_curves,0.4,False,,family_elorza_recycled_pu_foam,数据/原始/外部数据/新增开放数据/第十六批实验_再生PU泡沫/论文_10.12688_openreseurope.13288.2.pdf#page=8;formulation=RPUF_3.0;strain=25%,95e32ae80b63afdbf144b002099d4e546e5bb2dfb49aae406ca645df7c02c0e4,CC BY 4.0,elorza-2021-recycled-pu-foam-data;elorza-2021-recycled-pu-foam-paper,与逐试样原始曲线共享来源家族预算，不重复计独立样本。
第十六批实验_再生PU泡沫,article-compression:RPUF_4.5,recycled-pu:RPUF_4.5:article-stress-at-10pct,RPUF_4.5,RPUF_4.5,aggregate_scalar,,,compressive_strength_at_10_percent_deformation,67.6,kPa,,,compressive_strain,0.1,dimensionless,experimental,published_article_table,aggregate,UNE-EN ISO 604; published Table 5 or Table 6,published_experimental_aggregate,admitted_reference,formulation_resolved_commercial_components_unresolved,published_aggregate_reproduced_by_raw_curves,0.4,False,,family_elorza_recycled_pu_foam,数据/原始/外部数据/新增开放数据/第十六批实验_再生PU泡沫/论文_10.12688_openreseurope.13288.2.pdf#page=8;formulation=RPUF_4.5;strain=10%,95e32ae80b63afdbf144b002099d4e546e5bb2dfb49aae406ca645df7c02c0e4,CC BY 4.0,elorza-2021-recycled-pu-foam-data;elorza-2021-recycled-pu-foam-paper,与逐试样原始曲线共享来源家族预算，不重复计独立样本。
第十六批实验_再生PU泡沫,article-compression:RPUF_4.5,recycled-pu:RPUF_4.5:article-stress-at-25pct,RPUF_4.5,RPUF_4.5,aggregate_scalar,,,compressive_strength_at_25_percent_deformation,130.3,kPa,,,compressive_strain,0.25,dimensionless,experimental,published_article_table,aggregate,UNE-EN ISO 604; published Table 5 or Table 6,published_experimental_aggregate,admitted_reference,formulation_resolved_commercial_components_unresolved,published_aggregate_reproduced_by_raw_curves,0.4,False,,family_elorza_recycled_pu_foam,数据/原始/外部数据/新增开放数据/第十六批实验_再生PU泡沫/论文_10.12688_openreseurope.13288.2.pdf#page=8;formulation=RPUF_4.5;strain=25%,95e32ae80b63afdbf144b002099d4e546e5bb2dfb49aae406ca645df7c02c0e4,CC BY 4.0,elorza-2021-recycled-pu-foam-data;elorza-2021-recycled-pu-foam-paper,与逐试样原始曲线共享来源家族预算，不重复计独立样本。
第十六批实验_再生PU泡沫,article-compression:RPUF_6.0,recycled-pu:RPUF_6.0:article-stress-at-10pct,RPUF_6.0,RPUF_6.0,aggregate_scalar,,,compressive_strength_at_10_percent_deformation,62.5,kPa,,,compressive_strain,0.1,dimensionless,experimental,published_article_table,aggregate,UNE-EN ISO 604; published Table 5 or Table 6,published_experimental_aggregate,admitted_reference,formulation_resolved_commercial_components_unresolved,published_aggregate_reproduced_by_raw_curves,0.4,False,,family_elorza_recycled_pu_foam,数据/原始/外部数据/新增开放数据/第十六批实验_再生PU泡沫/论文_10.12688_openreseurope.13288.2.pdf#page=8;formulation=RPUF_6.0;strain=10%,95e32ae80b63afdbf144b002099d4e546e5bb2dfb49aae406ca645df7c02c0e4,CC BY 4.0,elorza-2021-recycled-pu-foam-data;elorza-2021-recycled-pu-foam-paper,与逐试样原始曲线共享来源家族预算，不重复计独立样本。
第十六批实验_再生PU泡沫,article-compression:RPUF_6.0,recycled-pu:RPUF_6.0:article-stress-at-25pct,RPUF_6.0,RPUF_6.0,aggregate_scalar,,,compressive_strength_at_25_percent_deformation,149.7,kPa,,,compressive_strain,0.25,dimensionless,experimental,published_article_table,aggregate,UNE-EN ISO 604; published Table 5 or Table 6,published_experimental_aggregate,admitted_reference,formulation_resolved_commercial_components_unresolved,published_aggregate_reproduced_by_raw_curves,0.4,False,,family_elorza_recycled_pu_foam,数据/原始/外部数据/新增开放数据/第十六批实验_再生PU泡沫/论文_10.12688_openreseurope.13288.2.pdf#page=8;formulation=RPUF_6.0;strain=25%,95e32ae80b63afdbf144b002099d4e546e5bb2dfb49aae406ca645df7c02c0e4,CC BY 4.0,elorza-2021-recycled-pu-foam-data;elorza-2021-recycled-pu-foam-paper,与逐试样原始曲线共享来源家族预算，不重复计独立样本。
第十六批实验_再生PU泡沫,article-compression:SPUF_0,recycled-pu:SPUF_0:article-stress-at-10pct,SPUF_0,SPUF_0,aggregate_scalar,,,compressive_strength_at_10_percent_deformation,12.2,kPa,,,compressive_strain,0.1,dimensionless,experimental,published_article_table,aggregate,UNE-EN ISO 604; published Table 5 or Table 6,published_experimental_aggregate,admitted_reference,formulation_resolved_commercial_components_unresolved,published_aggregate_reproduced_by_raw_curves,0.4,False,,family_elorza_recycled_pu_foam,数据/原始/外部数据/新增开放数据/第十六批实验_再生PU泡沫/论文_10.12688_openreseurope.13288.2.pdf#page=9;formulation=SPUF_0;strain=10%,95e32ae80b63afdbf144b002099d4e546e5bb2dfb49aae406ca645df7c02c0e4,CC BY 4.0,elorza-2021-recycled-pu-foam-data;elorza-2021-recycled-pu-foam-paper,与逐试样原始曲线共享来源家族预算，不重复计独立样本。
第十六批实验_再生PU泡沫,article-compression:SPUF_0,recycled-pu:SPUF_0:article-stress-at-25pct,SPUF_0,SPUF_0,aggregate_scalar,,,compressive_strength_at_25_percent_deformation,17.4,kPa,,,compressive_strain,0.25,dimensionless,experimental,published_article_table,aggregate,UNE-EN ISO 604; published Table 5 or Table 6,published_experimental_aggregate,admitted_reference,formulation_resolved_commercial_components_unresolved,published_aggregate_reproduced_by_raw_curves,0.4,False,,family_elorza_recycled_pu_foam,数据/原始/外部数据/新增开放数据/第十六批实验_再生PU泡沫/论文_10.12688_openreseurope.13288.2.pdf#page=9;formulation=SPUF_0;strain=25%,95e32ae80b63afdbf144b002099d4e546e5bb2dfb49aae406ca645df7c02c0e4,CC BY 4.0,elorza-2021-recycled-pu-foam-data;elorza-2021-recycled-pu-foam-paper,与逐试样原始曲线共享来源家族预算，不重复计独立样本。
第十六批实验_再生PU泡沫,article-compression:SPUF_1.5,recycled-pu:SPUF_1.5:article-stress-at-10pct,SPUF_1.5,SPUF_1.5,aggregate_scalar,,,compressive_strength_at_10_percent_deformation,14.8,kPa,,,compressive_strain,0.1,dimensionless,experimental,published_article_table,aggregate,UNE-EN ISO 604; published Table 5 or Table 6,published_experimental_aggregate,admitted_reference,formulation_resolved_commercial_components_unresolved,published_aggregate_reproduced_by_raw_curves,0.4,False,,family_elorza_recycled_pu_foam,数据/原始/外部数据/新增开放数据/第十六批实验_再生PU泡沫/论文_10.12688_openreseurope.13288.2.pdf#page=9;formulation=SPUF_1.5;strain=10%,95e32ae80b63afdbf144b002099d4e546e5bb2dfb49aae406ca645df7c02c0e4,CC BY 4.0,elorza-2021-recycled-pu-foam-data;elorza-2021-recycled-pu-foam-paper,与逐试样原始曲线共享来源家族预算，不重复计独立样本。
第十六批实验_再生PU泡沫,article-compression:SPUF_1.5,recycled-pu:SPUF_1.5:article-stress-at-25pct,SPUF_1.5,SPUF_1.5,aggregate_scalar,,,compressive_strength_at_25_percent_deformation,24.5,kPa,,,compressive_strain,0.25,dimensionless,experimental,published_article_table,aggregate,UNE-EN ISO 604; published Table 5 or Table 6,published_experimental_aggregate,admitted_reference,formulation_resolved_commercial_components_unresolved,published_aggregate_reproduced_by_raw_curves,0.4,False,,family_elorza_recycled_pu_foam,数据/原始/外部数据/新增开放数据/第十六批实验_再生PU泡沫/论文_10.12688_openreseurope.13288.2.pdf#page=9;formulation=SPUF_1.5;strain=25%,95e32ae80b63afdbf144b002099d4e546e5bb2dfb49aae406ca645df7c02c0e4,CC BY 4.0,elorza-2021-recycled-pu-foam-data;elorza-2021-recycled-pu-foam-paper,与逐试样原始曲线共享来源家族预算，不重复计独立样本。
第十六批实验_再生PU泡沫,article-compression:SPUF_3.0,recycled-pu:SPUF_3.0:article-stress-at-10pct,SPUF_3.0,SPUF_3.0,aggregate_scalar,,,compressive_strength_at_10_percent_deformation,11.3,kPa,,,compressive_strain,0.1,dimensionless,experimental,published_article_table,aggregate,UNE-EN ISO 604; published Table 5 or Table 6,published_experimental_aggregate,admitted_reference,formulation_resolved_commercial_components_unresolved,published_aggregate_reproduced_by_raw_curves,0.4,False,,family_elorza_recycled_pu_foam,数据/原始/外部数据/新增开放数据/第十六批实验_再生PU泡沫/论文_10.12688_openreseurope.13288.2.pdf#page=9;formulation=SPUF_3.0;strain=10%,95e32ae80b63afdbf144b002099d4e546e5bb2dfb49aae406ca645df7c02c0e4,CC BY 4.0,elorza-2021-recycled-pu-foam-data;elorza-2021-recycled-pu-foam-paper,与逐试样原始曲线共享来源家族预算，不重复计独立样本。
第十六批实验_再生PU泡沫,article-compression:SPUF_3.0,recycled-pu:SPUF_3.0:article-stress-at-25pct,SPUF_3.0,SPUF_3.0,aggregate_scalar,,,compressive_strength_at_25_percent_deformation,20.1,kPa,,,compressive_strain,0.25,dimensionless,experimental,published_article_table,aggregate,UNE-EN ISO 604; published Table 5 or Table 6,published_experimental_aggregate,admitted_reference,formulation_resolved_commercial_components_unresolved,published_aggregate_reproduced_by_raw_curves,0.4,False,,family_elorza_recycled_pu_foam,数据/原始/外部数据/新增开放数据/第十六批实验_再生PU泡沫/论文_10.12688_openreseurope.13288.2.pdf#page=9;formulation=SPUF_3.0;strain=25%,95e32ae80b63afdbf144b002099d4e546e5bb2dfb49aae406ca645df7c02c0e4,CC BY 4.0,elorza-2021-recycled-pu-foam-data;elorza-2021-recycled-pu-foam-paper,与逐试样原始曲线共享来源家族预算，不重复计独立样本。
第十六批实验_再生PU泡沫,article-compression:SPUF_4.5,recycled-pu:SPUF_4.5:article-stress-at-10pct,SPUF_4.5,SPUF_4.5,aggregate_scalar,,,compressive_strength_at_10_percent_deformation,13.2,kPa,,,compressive_strain,0.1,dimensionless,experimental,published_article_table,aggregate,UNE-EN ISO 604; published Table 5 or Table 6,published_experimental_aggregate,admitted_reference,formulation_resolved_commercial_components_unresolved,published_aggregate_reproduced_by_raw_curves,0.4,False,,family_elorza_recycled_pu_foam,数据/原始/外部数据/新增开放数据/第十六批实验_再生PU泡沫/论文_10.12688_openreseurope.13288.2.pdf#page=9;formulation=SPUF_4.5;strain=10%,95e32ae80b63afdbf144b002099d4e546e5bb2dfb49aae406ca645df7c02c0e4,CC BY 4.0,elorza-2021-recycled-pu-foam-data;elorza-2021-recycled-pu-foam-paper,与逐试样原始曲线共享来源家族预算，不重复计独立样本。
第十六批实验_再生PU泡沫,article-compression:SPUF_4.5,recycled-pu:SPUF_4.5:article-stress-at-25pct,SPUF_4.5,SPUF_4.5,aggregate_scalar,,,compressive_strength_at_25_percent_deformation,23.0,kPa,,,compressive_strain,0.25,dimensionless,experimental,published_article_table,aggregate,UNE-EN ISO 604; published Table 5 or Table 6,published_experimental_aggregate,admitted_reference,formulation_resolved_commercial_components_unresolved,published_aggregate_reproduced_by_raw_curves,0.4,False,,family_elorza_recycled_pu_foam,数据/原始/外部数据/新增开放数据/第十六批实验_再生PU泡沫/论文_10.12688_openreseurope.13288.2.pdf#page=9;formulation=SPUF_4.5;strain=25%,95e32ae80b63afdbf144b002099d4e546e5bb2dfb49aae406ca645df7c02c0e4,CC BY 4.0,elorza-2021-recycled-pu-foam-data;elorza-2021-recycled-pu-foam-paper,与逐试样原始曲线共享来源家族预算，不重复计独立样本。
