Repository: fafasco16/TPU-HighThroughput-Screening

# TPU/TPUU 定向五目标筛选数据集

- 版本：`tpu-directed-five-objective-2026-08-30-v1`
- 三目标相关实验记录：120,550行
- 商用构件：24种
- 现实配方：980个

## 结论

旧数据没有作废，而是重新分工：

| 旧资产 | 继续用途 | 禁止解释 |
|---|---|---|
| Gold-V结构与虚拟候选 | 化学空间、反应规则、适用域和候选排序 | 不是实验性能真值 |
| Gold-C计算与模拟 | 表示预训练、机理描述符、低保真代理和后段复核 | 不能无标记冒充宏观实验性能 |
| Gold-E实验曲线与标量 | 性能端点、来源内校准和最终实验残差 | 曲线点数不是材料数 |
| 商用构件与980个现实配方 | 成本/EHS门、现实Pareto候选和实验设计 | 目录证据不等于实时库存或低成本 |

新主线只训练三个清晰目标：韧性、循环恢复和热稳定。成本与环保保持透明规则约束，不制造虚假标签。昂贵DFT/MD在完成便宜的结构、配方、采购/EHS和模型预筛前保持后置。

## 当前任务门

| 目标 | 类型 | 实验主目标闭合组 | 直接低保真计算组 | 机理代理组 | 状态 |
|---|---|---:|---:|---:|---|
| 韧性 | single_task_model | 8 | 1 | 7988 | insufficient_chemistry_closed_labels |

File: 结果/定向筛选/微孔PU_DMA端点.csv
source_id,density_grade,apparent_density_kg_m3,storage_curve_point_count,loss_curve_point_count,tan_delta_curve_point_count,tan_delta_peak_temperature_degC,tan_delta_peak_value,storage_modulus_at_minus50C_MPa,storage_modulus_at_0C_MPa,storage_modulus_at_20C_MPa,loss_modulus_at_20C_MPa,target_role,model_admission_layer,usage_mode,direct_decomposition_stability,sample_weight_ceiling,split_group,source_locator,modulus_file_sha256,tan_delta_file_sha256,license,citation_keys
source_sciencedb_j00189_00045_v1,400M,400,1332,1332,1332,-23.58,0.6851,43.59,0.31594,0.2703,0.016033333333333333,DMA_thermomechanical_transition_transfer,microporous_PU_dynamic_transfer,DMA_transition_and_damping_auxiliary,False,0.25,10.57760/sciencedb.j00189.00045|400M|DMA,数据/原始/外部数据/新增开放数据/ScienceDB_微孔PU动态力学/原始文件/Figure 7a-20240329.csv+数据/原始/外部数据/新增开放数据/ScienceDB_微孔PU动态力学/原始文件/Figure 7b-20240329.csv,f65fdbbf23fd614b976a25a6ac75bf3c8a26683fc1f032308df92d2cc9fa212d,70ee21ce694370d971efbf37a1166e4fe7dcbeabac66a9f529f4ce0285cf72ae,CC-BY-4.0,reference-57;reference-58
source_sciencedb_j00189_00045_v1,600M,600,1332,1332,1332,-27.83,0.74975,61.99,1.2711999999999999,1.138,0.085384,DMA_thermomechanical_transition_transfer,microporous_PU_dynamic_transfer,DMA_transition_and_damping_auxiliary,False,0.25,10.57760/sciencedb.j00189.00045|600M|DMA,数据/原始/外部数据/新增开放数据/ScienceDB_微孔PU动态力学/原始文件/Figure 7a-20240329.csv+数据/原始/外部数据/新增开放数据/ScienceDB_微孔PU动态力学/原始文件/Figure 7b-20240329.csv,f65fdbbf23fd614b976a25a6ac75bf3c8a26683fc1f032308df92d2cc9fa212d,70ee21ce694370d971efbf37a1166e4fe7dcbeabac66a9f529f4ce0285cf72ae,CC-BY-4.0,reference-57;reference-58
source_sciencedb_j00189_00045_v1,800M,800,1332,1332,1332,-25.51,0.7935,82.57066666666667,0.9949357142857143,0.9441866666666667,0.06289866666666666,DMA_thermomechanical_transition_transfer,microporous_PU_dynamic_transfer,DMA_transition_and_damping_auxiliary,False,0.25,10.57760/sciencedb.j00189.00045|800M|DMA,数据/原始/外部数据/新增开放数据/ScienceDB_微孔PU动态力学/原始文件/Figure 7a-20240329.csv+数据/原始/外部数据/新增开放数据/ScienceDB_微孔PU动态力学/原始文件/Figure 7b-20240329.csv,f65fdbbf23fd614b976a25a6ac75bf3c8a26683fc1f032308df92d2cc9fa212d,70ee21ce694370d971efbf37a1166e4fe7dcbeabac66a9f529f4ce0285cf72ae,CC-BY-4.0,reference-57;reference-58

File: 结果/定向筛选/生物基玻璃体拉伸端点.csv
source_id,formulation_id,material_state,material_class,target_role,chemistry_mapping_status,model_admission_layer,thermoplastic_tpu_core,usage_mode,sample_weight_ceiling,split_group,source_locator,source_sha256,license,citation_keys,sample_id,source_specimen_id,source_specimen_id_missing,tensile_stress_at_break_MPa,elongation_at_break_percent,reported_young_modulus,reported_young_modulus_unit,young_modulus_admission_status,reported_toughness,reported_toughness_unit,toughness_admission_status
source_zenodo_21096098_v1,P1T,recycled,crosslinked_vinylogous_urethane_vitrimer,break_strength_elongation_transfer,formulation_code_synthesis_family_mapped,dynamic_network_vitrimer_transfer,False,transfer_only_not_tpu_core,0.2,10.5281/zenodo.21096098|P1T,数据/原始/外部数据/新增开放数据/Zenodo_生物基共轭氨基甲酸酯玻璃体/解压内容/001_Data_Raw/Tensile-test_Raw_original-P1T-recycled.csv,273ef1455182e7951e33043449a26c4b0206058a0720b7569e0cb1158dd2181b,CC-BY-4.0,reference-195;reference-196,P1T_recycled_row1,1.0,False,47.0,2.9,2990.0,source_header_GPa,quarantined_unit_magnitude_inconsistent,0.83,source_header_J_per_m3,quarantined_unit_scale_unresolved
source_zenodo_21096098_v1,P1T,recycled,crosslinked_vinylogous_urethane_vitrimer,break_strength_elongation_transfer,formulation_code_synthesis_family_mapped,dynamic_network_vitrimer_transfer,False,transfer_only_not_tpu_core,0.2,10.5281/zenodo.21096098|P1T,数据/原始/外部数据/新增开放数据/Zenodo_生物基共轭氨基甲酸酯玻璃体/解压内容/001_Data_Raw/Tensile-test_Raw_original-P1T-recycled.csv,273ef1455182e7951e33043449a26c4b0206058a0720b7569e0cb1158dd2181b,CC-BY-4.0,reference-195;reference-196,P1T_recycled_row2,2.0,False,44.7,2.01,3420.0,source_header_GPa,quarantined_unit_magnitude_inconsistent,0.448,source_header_J_per_m3,quarantined_unit_scale_unresolved
source_zenodo_21096098_v1,P1T,recycled,crosslinked_vinylogous_urethane_vitrimer,break_strength_elongation_transfer,formulation_code_synthesis_family_mapped,dynamic_network_vitrimer_transfer,False,transfer_only_not_tpu_core,0.2,10.5281/zenodo.21096098|P1T,数据/原始/外部数据/新增开放数据/Zenodo_生物基共轭氨基甲酸酯玻璃体/解压内容/001_Data_Raw/Tensile-test_Raw_original-P1T-recycled.csv,273ef1455182e7951e33043449a26c4b0206058a0720b7569e0cb1158dd2181b,CC-BY-4.0,reference-195;reference-196,P1T_recycled_row3,3.0,False,51.3,2.36,3060.0,source_header_GPa,quarantined_unit_magnitude_inconsistent,0.593,source_header_J_per_m3,quarantined_unit_scale_unresolved
source_zenodo_21096098_v1,P1T,recycled,crosslinked_vinylogous_urethane_vitrimer,break_strength_elongation_transfer,formulation_code_synthesis_family_mapped,dynamic_network_vitrimer_transfer,False,transfer_only_not_tpu_core,0.2,10.5281/zenodo.21096098|P1T,数据/原始/外部数据/新增开放数据/Zenodo_生物基共轭氨基甲酸酯玻璃体/解压内容/001_Data_Raw/Tensile-test_Raw_original-P1T-recycled.csv,273ef1455182e7951e33043449a26c4b0206058a0720b7569e0cb1158dd2181b,CC-BY-4.0,reference-195;reference-196,P1T_recycled_row4,4.0,False,36.6,1.91,3050.0,source_header_GPa,quarantined_unit_magnitude_inconsistent,0.361,source_header_J_per_m3,quarantined_unit_scale_unresolved
source_zenodo_21096098_v1,P1T,original,crosslinked_vinylogous_urethane_vitrimer,break_strength_elongation_transfer,formulation_code_synthesis_family_mapped,dynamic_network_vitrimer_transfer,False,transfer_only_not_tpu_core,0.2,10.5281/zenodo.21096098|P1T,数据/原始/外部数据/新增开放数据/Zenodo_生物基共轭氨基甲酸酯玻璃体/解压内容/001_Data_Raw/Tensile-test_Raw_original-P1T.csv,346565e81fe1e1086eed6878458dc378d3c033dfdcd0ee51c12f8de7d8a1df2d,CC-BY-4.0,reference-195;reference-196,P1T_original_row1,1.0,False,47.0,2.35,3250.0,source_header_GPa,quarantined_unit_magnitude_inconsistent,0.556,source_header_J_per_m3,quarantined_unit_scale_unresolved
source_zenodo_21096098_v1,P1T,original,crosslinked_vinylogous_urethane_vitrimer,break_strength_elongation_transfer,formulation_code_synthesis_family_mapped,dynamic_network_vitrimer_transfer,False,transfer_only_not_tpu_core,0.2,10.5281/zenodo.21096098|P1T,数据/原始/外部数据/新增开放数据/Zenodo_生物基共轭氨基甲酸酯玻璃体/解压内容/001_Data_Raw/Tensile-test_Raw_original-P1T.csv,346565e81fe1e1086eed6878458dc378d3c033dfdcd0ee51c12f8de7d8a1df2d,CC-BY-4.0,reference-195;reference-196,P1T_original_row2,2.0,False,42.0,2.28,3090.0,source_header_GPa,quarantined_unit_magnitude_inconsistent,0.493,source_header_J_per_m3,quarantined_unit_scale_unresolved
source_zenodo_21096098_v1,P1T,original,crosslinked_vinylogous_urethane_vitrimer,break_strength_elongation_transfer,formulation_code_synthesis_family_mapped,dynamic_network_vitrimer_transfer,False,transfer_only_not_tpu_core,0.2,10.5281/zenodo.21096098|P1T,数据/原始/外部数据/新增开放数据/Zenodo_生物基共轭氨基甲酸酯玻璃体/解压内容/001_Data_Raw/Tensile-test_Raw_original-P1T.csv,346565e81fe1e1086eed6878458dc378d3c033dfdcd0ee51c12f8de7d8a1df2d,CC-BY-4.0,reference-195;reference-196,P1T_original_row3,3.0,False,39.8,2.22,3200.0,source_header_GPa,quarantined_unit_magnitude_inconsistent,0.486,source_header_J_per_m3,quarantined_unit_scale_unresolved
source_zenodo_21096098_v1,P1T,original,crosslinked_vinylogous_urethane_vitrimer,break_strength_elongation_transfer,formulation_code_synthesis_family_mapped,dynamic_network_vitrimer_transfer,False,transfer_only_not_tpu_core,0.2,10.5281/zenodo.21096098|P1T,数据/原始/外部数据/新增开放数据/Zenodo_生物基共轭氨基甲酸酯玻璃体/解压内容/001_Data_Raw/Tensile-test_Raw_original-P1T.csv,346565e81fe1e1086eed6878458dc378d3c033dfdcd0ee51c12f8de7d8a1df2d,CC-BY-4.0,reference-195;reference-196,P1T_original_row4,4.0,False,49.2,2.65,3210.0,source_header_GPa,quarantined_unit_magnitude_inconsistent,0.677,source_header_J_per_m3,quarantined_unit_scale_unresolved
source_zenodo_21096098_v1,X1T,recycled,crosslinked_vinylogous_urethane_vitrimer,break_strength_elongation_transfer,formulation_code_synthesis_family_mapped,dynamic_network_vitrimer_transfer,False,transfer_only_not_tpu_core,0.2,10.5281/zenodo.21096098|X1T,数据/原始/外部数据/新增开放数据/Zenodo_生物基共轭氨基甲酸酯玻璃体/解压内容/001_Data_Raw/Tensile-test_Raw_original-X1T-recycled.csv,8560d48eadec2c8a15d8c53b540ca97b7634b3ffde2dc0db7efef27439c81da2,CC-BY-4.0,reference-195;reference-196,X1T_recycled_row1,1.0,False,49.8,2.36,2830.0,source_header_GPa,quarantined_unit_magnitude_inconsistent,0.612,source_header_J_per_m3,quarantined_unit_scale_unresolved
source_zenodo_21096098_v1,X1T,recycled,crosslinked_vinylogous_urethane_vitrimer,break_strength_elongation_transfer,formulation_code_synthesis_family_mapped,dynamic_network_vitrimer_transfer,False,transfer_only_not_tpu_core,0.2,10.5281/zenodo.21096098|X1T,数据/原始/外部数据/新增开放数据/Zenodo_生物基共轭氨基甲酸酯玻璃体/解压内容/001_Data_Raw/Tensile-test_Raw_original-X1T-recycled.csv,8560d48eadec2c8a15d8c53b540ca97b7634b3ffde2dc0db7efef27439c81da2,CC-BY-4.0,reference-195;reference-196,X1T_recycled_row2,2.0,False,46.8,2.26,3100.0,source_header_GPa,quarantined_unit_magnitude_inconsistent,0.529,source_header_J_per_m3,quarantined_unit_scale_unresolved
source_zenodo_21096098_v1,X1T,recycled,crosslinked_vinylogous_urethane_vitrimer,break_strength_elongation_transfer,formulation_code_synthesis_family_mapped,dynamic_network_vitrimer_transfer,False,transfer_only_not_tpu_core,0.2,10.5281/zenodo.21096098|X1T,数据/原始/外部数据/新增开放数据/Zenodo_生物基共轭氨基甲酸酯玻璃体/解压内容/001_Data_Raw/Tensile-test_Raw_original-X1T-recycled.csv,8560d48eadec2c8a15d8c53b540ca97b7634b3ffde2dc0db7efef27439c81da2,CC-BY-4.0,reference-195;reference-196,X1T_recycled_row3,3.0,False,55.2,2.34,2600.0,source_header_GPa,quarantined_unit_magnitude_inconsistent,0.655,source_header_J_per_m3,quarantined_unit_scale_unresolved
source_zenodo_21096098_v1,X1T,recycled,crosslinked_vinylogous_urethane_vitrimer,break_strength_elongation_transfer,formulation_code_synthesis_family_mapped,dynamic_network_vitrimer_transfer,False,transfer_only_not_tpu_core,0.2,10.5281/zenodo.21096098|X1T,数据/原始/外部数据/新增开放数据/Zenodo_生物基共轭氨基甲酸酯玻璃体/解压内容/001_Data_Raw/Tensile-test_Raw_original-X1T-recycled.csv,8560d48eadec2c8a15d8c53b540ca97b7634b3ffde2dc0db7efef27439c81da2,CC-BY-4.0,reference-195;reference-196,X1T_recycled_row4,4.0,False,58.5,2.62,3360.0,source_header_GPa,quarantined_unit_magnitude_inconsistent,0.769,source_header_J_per_m3,quarantined_unit_scale_unresolved
source_zenodo_21096098_v1,X1T,recycled,crosslinked_vinylogous_urethane_vitrimer,break_strength_elongation_transfer,formulation_code_synthesis_family_mapped,dynamic_network_vitrimer_transfer,False,transfer_only_not_tpu_core,0.2,10.5281/zenodo.21096098|X1T,数据/原始/外部数据/新增开放数据/Zenodo_生物基共轭氨基甲酸酯玻璃体/解压内容/001_Data_Raw/Tensile-test_Raw_original-X1T-recycled.csv,8560d48eadec2c8a15d8c53b540ca97b7634b3ffde2dc0db7efef27439c81da2,CC-BY-4.0,reference-195;reference-196,X1T_recycled_row5,,True,55.4,2.77,3170.0,source_header_GPa,quarantined_unit_magnitude_inconsistent,0.844,source_header_J_per_m3,quarantined_unit_scale_unresolved
source_zenodo_21096098_v1,X1T,original,crosslinked_vinylogous_urethane_vitrimer,break_strength_elongation_transfer,formulation_code_synthesis_family_mapped,dynamic_network_vitrimer_transfer,False,transfer_only_not_tpu_core,0.2,10.5281/zenodo.21096098|X1T,数据/原始/外部数据/新增开放数据/Zenodo_生物基共轭氨基甲酸酯玻璃体/解压内容/001_Data_Raw/Tensile-test_Raw_original-X1T.csv,ce0b8039abd1be2c5d0d39f5644b5b216a10d344c9f891bcbbd728b30f5577dc,CC-BY-4.0,reference-195;reference-196,X1T_original_row1,1.0,False,19.5,2.19,2960.0,source_header_GPa,quarantined_unit_magnitude_inconsistent,0.431,source_header_J_per_m3,quarantined_unit_scale_unresolved
source_zenodo_21096098_v1,X1T,original,crosslinked_vinylogous_urethane_vitrimer,break_strength_elongation_transfer,formulation_code_synthesis_family_mapped,dynamic_network_vitrimer_transfer,False,transfer_only_not_tpu_core,0.2,10.5281/zenodo.21096098|X1T,数据/原始/外部数据/新增开放数据/Zenodo_生物基共轭氨基甲酸酯玻璃体/解压内容/001_Data_Raw/Tensile-test_Raw_original-X1T.csv,ce0b8039abd1be2c5d0d39f5644b5b216a10d344c9f891bcbbd728b30f5577dc,CC-BY-4.0,reference-195;reference-196,X1T_original_row2,2.0,False,44.7,1.83,2980.0,source_header_GPa,quarantined_unit_magnitude_inconsistent,0.296,source_header_J_per_m3,quarantined_unit_scale_unresolved
source_zenodo_21096098_v1,X1T,original,crosslinked_vinylogous_urethane_vitrimer,break_strength_elongation_transfer,formulation_code_synthesis_family_mapped,dynamic_network_vitrimer_transfer,False,transfer_only_not_tpu_core,0.2,10.5281/zenodo.21096098|X1T,数据/原始/外部数据/新增开放数据/Zenodo_生物基共轭氨基甲酸酯玻璃体/解压内容/001_Data_Raw/Tensile-test_Raw_original-X1T.csv,ce0b8039abd1be2c5d0d39f5644b5b216a10d344c9f891bcbbd728b30f5577dc,CC-BY-4.0,reference-195;reference-196,X1T_original_row3,3.0,False,38.7,2.7,2890.0,source_header_GPa,quarantined_unit_magnitude_inconsistent,0.633,source_header_J_per_m3,quarantined_unit_scale_unresolved
source_zenodo_21096098_v1,X1T,original,crosslinked_vinylogous_urethane_vitrimer,break_strength_elongation_transfer,formulation_code_synthesis_family_mapped,dynamic_network_vitrimer_transfer,False,transfer_only_not_tpu_core,0.2,10.5281/zenodo.21096098|X1T,数据/原始/外部数据/新增开放数据/Zenodo_生物基共轭氨基甲酸酯玻璃体/解压内容/001_Data_Raw/Tensile-test_Raw_original-X1T.csv,ce0b8039abd1be2c5d0d39f5644b5b216a10d344c9f891bcbbd728b30f5577dc,CC-BY-4.0,reference-195;reference-196,X1T_original_row4,4.0,False,31.1,1.97,2430.0,source_header_GPa,quarantined_unit_magnitude_inconsistent,0.372,source_header_J_per_m3,quarantined_unit_scale_unresolved
source_zenodo_21096098_v1,X1T,original,crosslinked_vinylogous_urethane_vitrimer,break_strength_elongation_transfer,formulation_code_synthesis_family_mapped,dynamic_network_vitrimer_transfer,False,transfer_only_not_tpu_core,0.2,10.5281/zenodo.21096098|X1T,数据/原始/外部数据/新增开放数据/Zenodo_生物基共轭氨基甲酸酯玻璃体/解压内容/001_Data_Raw/Tensile-test_Raw_original-X1T.csv,ce0b8039abd1be2c5d0d39f5644b5b216a10d344c9f891bcbbd728b30f5577dc,CC-BY-4.0,reference-195;reference-196,X1T_original_row5,5.0,False,42.1,2.89,3130.0,source_header_GPa,quarantined_unit_magnitude_inconsistent,0.713,source_header_J_per_m3,quarantined_unit_scale_unresolved
source_zenodo_21096098_v1,X1T,original,crosslinked_vinylogous_urethane_vitrimer,break_strength_elongation_transfer,formulation_code_synthesis_family_mapped,dynamic_network_vitrimer_transfer,False,transfer_only_not_tpu_core,0.2,10.5281/zenodo.21096098|X1T,数据/原始/外部数据/新增开放数据/Zenodo_生物基共轭氨基甲酸酯玻璃体/解压内容/001_Data_Raw/Tensile-test_Raw_original-X1T.csv,ce0b8039abd1be2c5d0d39f5644b5b216a10d344c9f891bcbbd728b30f5577dc,CC-BY-4.0,reference-195;reference-196,X1T_original_row6,6.0,False,34.9,,2730.0,source_header_GPa,quarantined_unit_magnitude_inconsistent,,source_header_J_per_m3,quarantined_unit_scale_unresolved
source_zenodo_21096098_v1,X1T,original,crosslinked_vinylogous_urethane_vitrimer,break_strength_elongation_transfer,formulation_code_synthesis_family_mapped,dynamic_network_vitrimer_transfer,False,transfer_only_not_tpu_core,0.2,10.5281/zenodo.21096098|X1T,数据/原始/外部数据/新增开放数据/Zenodo_生物基共轭氨基甲酸酯玻璃体/解压内容/001_Data_Raw/Tensile-test_Raw_original-X1T.csv,ce0b8039abd1be2c5d0d39f5644b5b216a10d344c9f891bcbbd728b30f5577dc,CC-BY-4.0,reference-195;reference-196,X1T_original_row7,7.0,False,46.5,,2860.0,source_header_GPa,quarantined_unit_magnitude_inconsistent,,source_header_J_per_m3,quarantined_unit_scale_unresolved

File: 结果/定向筛选/FDM_TPU晶格基材力学端点.csv (part 2 of 2)
source_id,material_grade,formulation_id,test_type,condition_name,sample_id,curve_id,curve_point_count,peak_stress_MPa,max_observed_strain_percent,curve_area_MJ_m3,modulus_0_5pct_MPa,negative_strain_step_fraction,endpoint_quality_status,curve_area_semantics,material_class,chemistry_mapping_status,target_role,model_admission_layer,usage_mode,sample_weight_ceiling,source_summary_state,quality_gate,split_group,source_member,member_sha256,source_locator,license,citation_keys
source_mendeley_dbzdkz95f8_v1,FDM_printed_TPU_unknown_grade,FDM_printed_TPU_unknown_grade,晶格压缩,EC Cubic TPU MPa,EC C5,EC Cubic TPU MPa:EC C5,5372,0.03064841981071005,71.87973934671155,0.007967287172775488,0.30256849616985754,0.0,valid,stress_strain_energy_absorption_proxy_not_fracture_toughness,FDM_printed_TPU_base_and_lattice,commercial_grade_unresolved,direct_experimental_stress_strain_area_application_proxy,FDM_TPU_application_transfer,application_transfer_after_source_group_split,0.35,selected,pass_source_summary_selected,10.17632/dbzdkz95f8.1|FDM_printed_TPU_unknown_grade,Experimental and numerical data for FDM-printed PL/Compression/TPU/EC Cubic TPU MPa.xlsx,2b4984842712cfaad57e34fa1f704b630ff4c0a26269d349b9c0533a095c44b9,数据/原始/外部数据/新增开放数据/Mendeley_FDM_TPU晶格与基材力学/dbzdkz95f8-1.zip#Experimental and numerical data for FDM-printed PL/Compression/TPU/EC Cubic TPU MPa.xlsx;sheet=EC C5,CC-BY-4.0,reference-93
source_mendeley_dbzdkz95f8_v1,FDM_printed_TPU_unknown_grade,FDM_printed_TPU_unknown_grade,晶格弯曲,EF ARA TPU,EF A1,EF ARA TPU:EF A1,25624,8.20637321472168,30.371858596801758,1.8399678438126439,108.82163064180521,0.0,valid,stress_strain_energy_absorption_proxy_not_fracture_toughness,FDM_printed_TPU_base_and_lattice,commercial_grade_unresolved,direct_experimental_stress_strain_area_application_proxy,FDM_TPU_application_transfer,application_transfer_after_source_group_split,0.35,selected,pass_source_summary_selected,10.17632/dbzdkz95f8.1|FDM_printed_TPU_unknown_grade,Experimental and numerical data for FDM-printed PL/Bending/TPU/EF ARA TPU.xlsx,833c494fb8018a9ccf709c929825506ef6e64ff890e57389fec619ff7ff559eb,数据/原始/外部数据/新增开放数据/Mendeley_FDM_TPU晶格与基材力学/dbzdkz95f8-1.zip#Experimental and numerical data for FDM-printed PL/Bending/TPU/EF ARA TPU.xlsx;sheet=EF A1,CC-BY-4.0,reference-93
source_mendeley_dbzdkz95f8_v1,FDM_printed_TPU_unknown_grade,FDM_printed_TPU_unknown_grade,晶格弯曲,EF ARA TPU,EF A2,EF ARA TPU:EF A2,25880,8.47094440460205,30.679168701171875,1.8759317588323592,107.01279083382585,0.0,valid,stress_strain_energy_absorption_proxy_not_fracture_toughness,FDM_printed_TPU_base_and_lattice,commercial_grade_unresolved,direct_experimental_stress_strain_area_application_proxy,FDM_TPU_application_transfer,application_transfer_after_source_group_split,0.35,selected,pass_source_summary_selected,10.17632/dbzdkz95f8.1|FDM_printed_TPU_unknown_grade,Experimental and numerical data for FDM-printed PL/Bending/TPU/EF ARA TPU.xlsx,833c494fb8018a9ccf709c929825506ef6e64ff890e57389fec619ff7ff559eb,数据/原始/外部数据/新增开放数据/Mendeley_FDM_TPU晶格与基材力学/dbzdkz95f8-1.zip#Experimental and numerical data for FDM-printed PL/Bending/TPU/EF ARA TPU.xlsx;sheet=EF A2,CC-BY-4.0,reference-93
source_mendeley_dbzdkz95f8_v1,FDM_printed_TPU_unknown_grade,FDM_printed_TPU_unknown_grade,晶格弯曲,EF ARA TPU,EF A3,EF ARA TPU:EF A3,25823,8.374794960021973,30.58448028564453,1.8286608217747138,104.35324908144852,0.0,valid,stress_strain_energy_absorption_proxy_not_fracture_toughness,FDM_printed_TPU_base_and_lattice,commercial_grade_unresolved,direct_experimental_stress_strain_area_application_proxy,FDM_TPU_application_transfer,application_transfer_after_source_group_split,0.35,selected,pass_source_summary_selected,10.17632/dbzdkz95f8.1|FDM_printed_TPU_unknown_grade,Experimental and numerical data for FDM-printed PL/Bending/TPU/EF ARA TPU.xlsx,833c494fb8018a9ccf709c929825506ef6e64ff890e57389fec619ff7ff559eb,数据/原始/外部数据/新增开放数据/Mendeley_FDM_TPU晶格与基材力学/dbzdkz95f8-1.zip#Experimental and numerical data for FDM-printed PL/Bending/TPU/EF ARA TPU.xlsx;sheet=EF A3,CC-BY-4.0,reference-93
source_mendeley_dbzdkz95f8_v1,FDM_printed_TPU_unknown_grade,FDM_printed_TPU_unknown_grade,晶格弯曲,EF ARA TPU,EF A5,EF ARA TPU:EF A5,25720,7.954249382019043,30.506149291992188,1.7807111114088148,106.91489650572588,0.0,valid,stress_strain_energy_absorption_proxy_not_fracture_toughness,FDM_printed_TPU_base_and_lattice,commercial_grade_unresolved,direct_experimental_stress_strain_area_application_proxy,FDM_TPU_application_transfer,application_transfer_after_source_group_split,0.35,selected,pass_source_summary_selected,10.17632/dbzdkz95f8.1|FDM_printed_TPU_unknown_grade,Experimental and numerical data for FDM-printed PL/Bending/TPU/EF ARA TPU.xlsx,833c494fb8018a9ccf709c929825506ef6e64ff890e57389fec619ff7ff559eb,数据/原始/外部数据/新增开放数据/Mendeley_FDM_TPU晶格与基材力学/dbzdkz95f8-1.zip#Experimental and numerical data for FDM-printed PL/Bending/TPU/EF ARA TPU.xlsx;sheet=EF A5,CC-BY-4.0,reference-93
source_mendeley_dbzdkz95f8_v1,FDM_printed_TPU_unknown_grade,FDM_printed_TPU_unknown_grade,晶格弯曲,EF ARA TPU,EF A6,EF ARA TPU:EF A6,25834,8.104409217834473,30.597972869873047,1.8003207467369853,106.62380760908874,0.0,valid,stress_strain_energy_absorption_proxy_not_fracture_toughness,FDM_printed_TPU_base_and_lattice,commercial_grade_unresolved,direct_experimental_stress_strain_area_application_proxy,FDM_TPU_application_transfer,application_transfer_after_source_group_split,0.35,selected,pass_source_summary_selected,10.17632/dbzdkz95f8.1|FDM_printed_TPU_unknown_grade,Experimental and numerical data for FDM-printed PL/Bending/TPU/EF ARA TPU.xlsx,833c494fb8018a9ccf709c929825506ef6e64ff890e57389fec619ff7ff559eb,数据/原始/外部数据/新增开放数据/Mendeley_FDM_TPU晶格与基材力学/dbzdkz95f8-1.zip#Experimental and numerical data for FDM-printed PL/Bending/TPU/EF ARA TPU.xlsx;sheet=EF A6,CC-BY-4.0,reference-93
source_mendeley_dbzdkz95f8_v1,FDM_printed_TPU_unknown_grade,FDM_printed_TPU_unknown_grade,晶格弯曲,EF BCC TPU,EF B1,EF BCC TPU:EF B1,22873,37.35813903808594,27.09847068786621,8.320804845390372,554.8492317574066,0.0,valid,stress_strain_energy_absorption_proxy_not_fracture_toughness,FDM_printed_TPU_base_and_lattice,commercial_grade_unresolved,direct_experimental_stress_strain_area_application_proxy,FDM_TPU_application_transfer,application_transfer_after_source_group_split,0.35,selected,pass_source_summary_selected,10.17632/dbzdkz95f8.1|FDM_printed_TPU_unknown_grade,Experimental and numerical data for FDM-printed PL/Bending/TPU/EF BCC TPU.xlsx,33b0c2d9b6f667a1f1e71e2c8ce10b7e6ef2120200ddb3a5527a6983660ab53f,数据/原始/外部数据/新增开放数据/Mendeley_FDM_TPU晶格与基材力学/dbzdkz95f8-1.zip#Experimental and numerical data for FDM-printed PL/Bending/TPU/EF BCC TPU.xlsx;sheet=EF B1,CC-BY-4.0,reference-93
source_mendeley_dbzdkz95f8_v1,FDM_printed_TPU_unknown_grade,FDM_printed_TPU_unknown_grade,晶格弯曲,EF BCC TPU,EF B3,EF BCC TPU:EF B3,13245,41.99907684326172,31.459781646728516,11.03812472854837,637.1829631713254,0.0,valid,stress_strain_energy_absorption_proxy_not_fracture_toughness,FDM_printed_TPU_base_and_lattice,commercial_grade_unresolved,direct_experimental_stress_strain_area_application_proxy,FDM_TPU_application_transfer,application_transfer_after_source_group_split,0.35,selected,pass_source_summary_selected,10.17632/dbzdkz95f8.1|FDM_printed_TPU_unknown_grade,Experimental and numerical data for FDM-printed PL/Bending/TPU/EF BCC TPU.xlsx,33b0c2d9b6f667a1f1e71e2c8ce10b7e6ef2120200ddb3a5527a6983660ab53f,数据/原始/外部数据/新增开放数据/Mendeley_FDM_TPU晶格与基材力学/dbzdkz95f8-1.zip#Experimental and numerical data for FDM-printed PL/Bending/TPU/EF BCC TPU.xlsx;sheet=EF B3,CC-BY-4.0,reference-93
source_mendeley_dbzdkz95f8_v1,FDM_printed_TPU_unknown_grade,FDM_printed_TPU_unknown_grade,晶格弯曲,EF BCC TPU,EF B4,EF BCC TPU:EF B4,20137,41.012359619140625,30.275863647460938,10.157016075386643,592.8048057644191,0.0,valid,stress_strain_energy_absorption_proxy_not_fracture_toughness,FDM_printed_TPU_base_and_lattice,commercial_grade_unresolved,direct_experimental_stress_strain_area_application_proxy,FDM_TPU_application_transfer,application_transfer_after_source_group_split,0.35,selected,pass_source_summary_selected,10.17632/dbzdkz95f8.1|FDM_printed_TPU_unknown_grade,Experimental and numerical data for FDM-printed PL/Bending/TPU/EF BCC TPU.xlsx,33b0c2d9b6f667a1f1e71e2c8ce10b7e6ef2120200ddb3a5527a6983660ab53f,数据/原始/外部数据/新增开放数据/Mendeley_FDM_TPU晶格与基材力学/dbzdkz95f8-1.zip#Experimental and numerical data for FDM-printed PL/Bending/TPU/EF BCC TPU.xlsx;sheet=EF B4,CC-BY-4.0,reference-93
source_mendeley_dbzdkz95f8_v1,FDM_printed_TPU_unknown_grade,FDM_printed_TPU_unknown_grade,晶格弯曲,EF BCC TPU,EF B5,EF BCC TPU:EF B5,20705,40.82439041137695,30.350854873657227,10.344375509635118,591.4984077008671,0.0,valid,stress_strain_energy_absorption_proxy_not_fracture_toughness,FDM_printed_TPU_base_and_lattice,commercial_grade_unresolved,direct_experimental_stress_strain_area_application_proxy,FDM_TPU_application_transfer,application_transfer_after_source_group_split,0.35,selected,pass_source_summary_selected,10.17632/dbzdkz95f8.1|FDM_printed_TPU_unknown_grade,Experimental and numerical data for FDM-printed PL/Bending/TPU/EF BCC TPU.xlsx,33b0c2d9b6f667a1f1e71e2c8ce10b7e6ef2120200ddb3a5527a6983660ab53f,数据/原始/外部数据/新增开放数据/Mendeley_FDM_TPU晶格与基材力学/dbzdkz95f8-1.zip#Experimental and numerical data for FDM-printed PL/Bending/TPU/EF BCC TPU.xlsx;sheet=EF B5,CC-BY-4.0,reference-93
source_mendeley_dbzdkz95f8_v1,FDM_printed_TPU_unknown_grade,FDM_printed_TPU_unknown_grade,晶格弯曲,EF Cubic TPU,EF C1,EF Cubic TPU:EF C1,24933,7.538358688354492,29.558372497558594,1.6452169663351703,83.59709866277244,0.0,valid,stress_strain_energy_absorption_proxy_not_fracture_toughness,FDM_printed_TPU_base_and_lattice,commercial_grade_unresolved,direct_experimental_stress_strain_area_application_proxy,FDM_TPU_application_transfer,application_transfer_after_source_group_split,0.35,selected,pass_source_summary_selected,10.17632/dbzdkz95f8.1|FDM_printed_TPU_unknown_grade,Experimental and numerical data for FDM-printed PL/Bending/TPU/EF Cubic TPU.xlsx,c1021a8e65404e1e399195636c9d82c209aa69bc8462aa875bdfa767373982f4,数据/原始/外部数据/新增开放数据/Mendeley_FDM_TPU晶格与基材力学/dbzdkz95f8-1.zip#Experimental and numerical data for FDM-printed PL/Bending/TPU/EF Cubic TPU.xlsx;sheet=EF C1,CC-BY-4.0,reference-93
source_mendeley_dbzdkz95f8_v1,FDM_printed_TPU_unknown_grade,FDM_printed_TPU_unknown_grade,晶格弯曲,EF Cubic TPU,EF C3,EF Cubic TPU:EF C3,23465,7.232649803161621,27.8238582611084,1.511384280199898,82.42227022591034,0.0,valid,stress_strain_energy_absorption_proxy_not_fracture_toughness,FDM_printed_TPU_base_and_lattice,commercial_grade_unresolved,direct_experimental_stress_strain_area_application_proxy,FDM_TPU_application_transfer,application_transfer_after_source_group_split,0.35,selected,pass_source_summary_selected,10.17632/dbzdkz95f8.1|FDM_printed_TPU_unknown_grade,Experimental and numerical data for FDM-printed PL/Bending/TPU/EF Cubic TPU.xlsx,c1021a8e65404e1e399195636c9d82c209aa69bc8462aa875bdfa767373982f4,数据/原始/外部数据/新增开放数据/Mendeley_FDM_TPU晶格与基材力学/dbzdkz95f8-1.zip#Experimental and numerical data for FDM-printed PL/Bending/TPU/EF Cubic TPU.xlsx;sheet=EF C3,CC-BY-4.0,reference-93
source_mendeley_dbzdkz95f8_v1,FDM_printed_TPU_unknown_grade,FDM_printed_TPU_unknown_grade,晶格弯曲,EF Cubic TPU,EF C4,EF Cubic TPU:EF C4,24609,7.102931499481201,29.178373336791992,1.5591457328142464,78.39642230206647,0.0,valid,stress_strain_energy_absorption_proxy_not_fracture_toughness,FDM_printed_TPU_base_and_lattice,commercial_grade_unresolved,direct_experimental_stress_strain_area_application_proxy,FDM_TPU_application_transfer,application_transfer_after_source_group_split,0.35,selected,pass_source_summary_selected,10.17632/dbzdkz95f8.1|FDM_printed_TPU_unknown_grade,Experimental and numerical data for FDM-printed PL/Bending/TPU/EF Cubic TPU.xlsx,c1021a8e65404e1e399195636c9d82c209aa69bc8462aa875bdfa767373982f4,数据/原始/外部数据/新增开放数据/Mendeley_FDM_TPU晶格与基材力学/dbzdkz95f8-1.zip#Experimental and numerical data for FDM-printed PL/Bending/TPU/EF Cubic TPU.xlsx;sheet=EF C4,CC-BY-4.0,reference-93
source_mendeley_dbzdkz95f8_v1,FDM_printed_TPU_unknown_grade,FDM_printed_TPU_unknown_grade,晶格弯曲,EF Cubic TPU,EF C5,EF Cubic TPU:EF C5,24665,6.296286106109619,29.21767234802246,1.3771428996393813,71.98136497487327,0.0,valid,stress_strain_energy_absorption_proxy_not_fracture_toughness,FDM_printed_TPU_base_and_lattice,commercial_grade_unresolved,direct_experimental_stress_strain_area_application_proxy,FDM_TPU_application_transfer,application_transfer_after_source_group_split,0.35,selected,pass_source_summary_selected,10.17632/dbzdkz95f8.1|FDM_printed_TPU_unknown_grade,Experimental and numerical data for FDM-printed PL/Bending/TPU/EF Cubic TPU.xlsx,c1021a8e65404e1e399195636c9d82c209aa69bc8462aa875bdfa767373982f4,数据/原始/外部数据/新增开放数据/Mendeley_FDM_TPU晶格与基材力学/dbzdkz95f8-1.zip#Experimental and numerical data for FDM-printed PL/Bending/TPU/EF Cubic TPU.xlsx;sheet=EF C5,CC-BY-4.0,reference-93
source_mendeley_dbzdkz95f8_v1,FDM_printed_TPU_unknown_grade,FDM_printed_TPU_unknown_grade,晶格弯曲,EF Cubic TPU,EF C6,EF Cubic TPU:EF C6,24669,7.659430980682373,29.252151489257812,1.6357199053262463,86.63291798814768,0.0,valid,stress_strain_energy_absorption_proxy_not_fracture_toughness,FDM_printed_TPU_base_and_lattice,commercial_grade_unresolved,direct_experimental_stress_strain_area_application_proxy,FDM_TPU_application_transfer,application_transfer_after_source_group_split,0.35,selected,pass_source_summary_selected,10.17632/dbzdkz95f8.1|FDM_printed_TPU_unknown_grade,Experimental and numerical data for FDM-printed PL/Bending/TPU/EF Cubic TPU.xlsx,c1021a8e65404e1e399195636c9d82c209aa69bc8462aa875bdfa767373982f4,数据/原始/外部数据/新增开放数据/Mendeley_FDM_TPU晶格与基材力学/dbzdkz95f8-1.zip#Experimental and numerical data for FDM-printed PL/Bending/TPU/EF Cubic TPU.xlsx;sheet=EF C6,CC-BY-4.0,reference-93
