Repository: fafasco16/TPU-HighThroughput-Screening

# TPU/TPUU 多目标高通量筛选

本仓库面向可实际采购和合成的 TPU/TPUU 体系，目标是联合筛选韧性、循环恢复、热稳定、成本与环保属性。当前阶段只整理数据、配方和训练输入，不运行新的 DFT/MD，也不训练最终模型。

## 当前主线

三个性质分别建立单任务、多保真模型：

1. 韧性：以应力—应变曲线积分面积为主目标；
2. 循环恢复：以固定应变和循环数下的残余应变/弹性恢复率为主目标；
3. 热稳定：以 T5、T10 或 Td,onset 为主目标，Tg 单列为使用温度辅助指标。

成本与环保不伪造成机器学习标签。成本由配方质量分数和同地区、同日期报价计算；环保保留可再生碳、GHS/SDS、溶剂/催化剂、工艺能耗和回收证据等透明子指标。

计算数据按四种角色使用：直接低保真标签、迁移预训练、机理特征和同体系工况代理。模拟或代理值始终保留方法和保真度，不冒充实验真值。

## 目录

```text
代码/             当前数据生成、采购接口和测试
候选/             24种商用构件与980个现实TPU配方
结果/可用数据集/  冻结的实验、计算和候选输入
结果/定向筛选/    三目标实验/计算证据与五目标约束视图
配置/             采购接口配置
文档/             Gold定义、来源引用和实施计划
```

大型原始附件只保存在本地 `数据/原始`，由 `.gitignore` 隔离。历史审计代码、旧计算输入和旧模型可从 Git 标签 `pre-cleanup-20260830` 恢复，不放在当前工作树中。

## 关键入口

- [定向筛选说明](结果/定向筛选/README.md)
- [五目标任务清单](结果/定向筛选/筛选任务清单.csv)
- [实验标签审计](结果/定向筛选/目标标签审计.csv)
- [计算证据审计](结果/定向筛选/计算证据审计.csv)
- [TGA热稳定端点](结果/定向筛选/TGA热稳定端点.csv)
- [现实配方训练前特征](结果/定向筛选/三目标配方特征.csv.gz)
- [训练前任务清单](结果/定向筛选/训练前任务清单.csv)
- [扩充数据总账](结果/定向筛选/扩充数据总账.csv)
- [本地来源审计](结果/定向筛选/本地来源审计.csv)
- [本地扩库队列](结果/定向筛选/本地扩库队列.csv)
- [DRUM机械回收TPUU拉伸端点](结果/定向筛选/DRUM机械回收拉伸端点.csv)
- [Zenodo多孔TPU拉伸端点](结果/定向筛选/Zenodo多孔TPU拉伸端点.csv)
- [Figshare强韧自愈TPU端点](结果/定向筛选/Figshare强韧自愈端点.csv)
- [标准化热塑性弹性体TGA端点](结果/定向筛选/标准化热塑性弹性体TGA端点.csv)
- [标准化热塑性弹性体拉伸端点](结果/定向筛选/标准化热塑性弹性体拉伸端点.csv)
- [标准化热塑性弹性体应力松弛代理端点](结果/定向筛选/标准热塑性弹性体松弛端点.csv)
- [PHCU非异氰酸酯双目标端点](结果/定向筛选/PHCU双目标端点.csv)
- [DRUM机械回收TPUU TGA端点](结果/定向筛选/DRUM机械回收TGA端点.csv)
- [DRUM机械回收TPUU循环端点](结果/定向筛选/DRUM机械回收循环端点.csv)
- [低天花板TPUU热稳定端点](结果/定向筛选/低天花板TPUU热稳定端点.csv)
- [QUB生物基自修复TPU拉伸端点](结果/定向筛选/QUB生物基自修复TPU拉伸端点.csv)
- [QUB生物基自修复TPU循环代理端点](结果/定向筛选/QUB生物基自修复TPU循环端点.csv)
- [QUB生物基自修复TPU TGA端点](结果/定向筛选/QUB生物基自修复TPUTGA端点.csv)
- [DataInBrief形状记忆PU拉伸端点](结果/定向筛选/DataInBrief形状记忆PU拉伸端点.csv)
- [DataInBrief形状记忆PU循环迁移端点](结果/定向筛选/DataInBrief形状记忆PU循环端点.csv)
- [DataInBrief形状记忆PU热稳定端点](结果/定向筛选/DataInBrief形状记忆PU热稳定端点.csv)
- [商业TPU温度/冲击疲劳端点](结果/定向筛选/商业TPU温度疲劳端点.csv)
- [商业TPU同试样恢复配对](结果/定向筛选/商业TPU恢复配对端点.csv)
- [Elastollan 1154D/PCL直接形状记忆端点](结果/定向筛选/ElastollanPCL形状记忆端点.csv)
- [Tecoflex EG-60D/尼可刹米多性能端点](结果/定向筛选/Tecoflex药物复合TPU多性能端点.csv)
- [IIR-OH聚氨酯100圈循环端点](结果/定向筛选/IIR-OH聚氨酯循环端点.csv)
- [IIR-OH聚氨酯水解保持端点](结果/定向筛选/IIR-OH聚氨酯水解保持端点.csv)
- [eSUN eTPU-95A载荷伸长辅助端点](结果/定向筛选/TPU95A载荷伸长端点.csv)
- [eSUN eTPU-95A应力松弛代理端点](结果/定向筛选/TPU95A应力松弛端点.csv)
- [Sawbones PCF20泡沫拉伸与断裂端点](结果/定向筛选/PCF20泡沫拉伸断裂端点.csv)
- [EOS TPU 1301拉伸端点](结果/定向筛选/TPU1301拉伸端点.csv)
- [EOS TPU 1301应力松弛代理端点](结果/定向筛选/TPU1301应力松弛端点.csv)
- [生物基动态网络玻璃体拉伸端点](结果/定向筛选/生物基玻璃体拉伸端点.csv)
- [生物基动态网络玻璃体松弛端点](结果/定向筛选/生物基玻璃体松弛端点.csv)
- [生物基动态网络玻璃体TGA端点](结果/定向筛选/生物基玻璃体TGA端点.csv)
- [PCU85湿干单纤维循环端点](结果/定向筛选/PCU85单纤维循环端点.csv)
- [PU高低速松弛曲线证据](结果/定向筛选/PU高低速松弛曲线端点.csv)
- [PU高低速松弛工况聚合](结果/定向筛选/PU高低速松弛工况端点.csv)
- [PU漆包铜线多速率TGA端点](结果/定向筛选/PU铜热解TGA端点.csv)
- [FDM TPU晶格与基材力学端点](结果/定向筛选/FDM_TPU晶格基材力学端点.csv)
- [PU微球复合加载卸载端点](结果/定向筛选/PU微球复合加载卸载端点.csv)

# TPU/TPUU 定向五目标筛选数据集

- 版本：`tpu-directed-five-objective-2026-08-30-v1`
- 三目标相关实验记录：120,550行
- 商用构件：24种
- 现实配方：980个

## 结论

旧数据没有作废，而是重新分工：

| 旧资产 | 继续用途 | 禁止解释 |
|---|---|---|
| Gold-V结构与虚拟候选 | 化学空间、反应规则、适用域和候选排序 | 不是实验性能真值 |
| Gold-C计算与模拟 | 表示预训练、机理描述符、低保真代理和后段复核 | 不能无标记冒充宏观实验性能 |
| Gold-E实验曲线与标量 | 性能端点、来源内校准和最终实验残差 | 曲线点数不是材料数 |
| 商用构件与980个现实配方 | 成本/EHS门、现实Pareto候选和实验设计 | 目录证据不等于实时库存或低成本 |

新主线只训练三个清晰目标：韧性、循环恢复和热稳定。成本与环保保持透明规则约束，不制造虚假标签。昂贵DFT/MD在完成便宜的结构、配方、采购/EHS和模型预筛前保持后置。

## 当前任务门

| 目标 | 类型 | 实验主目标闭合组 | 直接低保真计算组 | 机理代理组 | 状态 |
|---|---|---:|---:|---:|---|
| 韧性 | single_task_model | 8 | 1 | 7988 | insufficient_chemistry_closed_labels |
| 循环恢复 | single_task_model | 5 | 0 | 7988 | insufficient_chemistry_closed_labels |
| 热稳定 | single_task_model | 0 | 21 | 4 | insufficient_chemistry_closed_labels |
| 原料成本 | deterministic_constraint | 0 | 0 | 0 | rule_data_missing |
| 环保约束 | deterministic_constraint | 0 | 0 | 0 | rule_data_missing |

`已闭合化学配方组`只统计主目标中同一来源内存在组分表的配方；辅助强度、伸长、Tg等不会抬高主目标就绪数，试样重复、曲线点和工况变化也不会扩大为新化学体系。

## 文件

- `三目标实验标签.csv.gz`：三目标直接值、曲线和辅助性质，保留原条件、来源、划分和权重。
- `目标标签审计.csv`：逐性质的来源、配方、曲线、独立单元和映射缺口。
- `三目标计算证据.csv.gz`：与三目标相关的直接低保真、迁移、工况代理和机理代理计算记录。
- `计算证据审计.csv`：按硬分组审计计算证据，避免把同一配方的工况数当作材料数。
- `TGA热稳定端点.csv`：由独立脚本从TGA曲线提取T5/T10/T50；身份冲突单独阻断，Td,onset不在缺少统一切线协议时强行派生。
- `TPUU循环端点.csv`：由独立脚本从4条加载—卸载曲线提取80个逐循环恢复、残余应变、滞后能和保持率端点。
- `DRUM机械回收拉伸端点.csv`：从CC0来源物化107条核心TPUU独立拉伸曲线的强度、断裂伸长和韧性端点，覆盖21个配方代码。
- `Zenodo多孔TPU拉伸端点.csv`：从CC BY 4.0工作簿物化25条独立拉伸曲线，覆盖5个来源材料代码；商业TPU基体身份未闭合，因此只作辅助域。
- `本地来源审计.csv`与`本地扩库队列.csv`：只读扫描本地原件元数据并按三目标排出增量接入顺序。
- `外部来源候选.csv`：通过官方API新增的开放来源及本地原件清单、许可证和引用状态。
- `三目标配方特征.csv.gz`：由独立脚本生成980个现实TPU配方的身份、结构上下文、计量和计算前门。
- `训练前任务清单.csv`与`训练前发布清单.json`：明确记录尚未启动模型训练、预测或新量化计算。
- `现实构件约束.csv`：24种商用构件，价格和结构化EHS未知时明确留空。
- `现实配方候选.csv`：980个TPU现实配方；当前没有胺类扩链剂，因此不得宣称覆盖TPUU空间。
- `筛选任务清单.csv`：三个单任务模型和两个规则目标的最低数据门。
- `发布清单.json`：输入输出哈希与数量。

## 下一步顺序

1. 已从已有TGA曲线提取T5/T10/T50；下一步人工核验4条已识别曲线的配方、气氛和升温速率。
2. 定向补齐韧性、循环恢复和热分解端点的组分—配方—工艺映射。
3. 为24种商用构件录入同地区同日期报价和结构化SDS/GHS字段。
4. 增加商业二胺/胺类扩链剂后，单独生成TPUU现实候选。
5. 用户解除“计算前停止”门后，才进入模型训练、Pareto预测和新量化计算。

## 参考入口

- `结果/可用数据集/README.md`
- `文档/Gold数据集定义.md`
- `文档/数据来源与参考文献.md`

File: 结果/定向筛选/4TU自修复TPUTGA端点.csv
source_id,formulation_id,material_state,component_1,component_2,component_3,component_molar_ratio,chemistry_mapping_status,raw_curve_point_count,curve_point_count,baseline_mass_g,baseline_temperature_window_degC,T5_degC,T10_degC,T50_degC,terminal_temperature_degC,terminal_remaining_mass_pct,atmosphere,heating_rate_degC_min,program_temperature_range_degC,target_role,model_admission_layer,sample_weight_ceiling,split_group,source_locator,source_member_sha256,license,citation_keys
source_4tu_13603775_v1,SH-TPU,FDM_filament,CroHeal 2000,"2-ethyl-1,3-hexanediol (EHD)","4,4'-methylenebis(phenyl isocyanate) (MDI)",1:0.6:1.7,monomer_set_molar_composition_mapped,3480,3434,3.448826,80-120,322.5394390804597,338.8702594296228,378.0537874339401,571.23,3.3823683769491417,nitrogen,5,30-600,direct_TGA_thermal_stability,core_TPU_thermal_experimental,0.3,10.4121/13603775.v1|SH-TPU,source_data.zip!/Data/TGA/SH-TPU filament.csv,b98f2f31a0fdab006a862360ba7b0666e29c5ec670c02dc11ca370c0055a6c3f,CC-BY-4.0,reference-21
source_4tu_13603775_v1,SH-TPU,pristine_polymer,CroHeal 2000,"2-ethyl-1,3-hexanediol (EHD)","4,4'-methylenebis(phenyl isocyanate) (MDI)",1:0.6:1.7,monomer_set_molar_composition_mapped,3104,3104,0.993957,80-120,311.5904102760736,328.7531472957422,364.390593376265,522.35,4.531684972287533,nitrogen,5,30-600,direct_TGA_thermal_stability,core_TPU_thermal_experimental,0.3,10.4121/13603775.v1|SH-TPU,source_data.zip!/Data/TGA/SH-TPU pristine polymer.csv,c08e71d78fcbef1e25f7784e5aa87b340b8a42d8256ed8aa27c3ebad041de9e2,CC-BY-4.0,reference-21

File: 结果/定向筛选/DRUM机械回收循环端点.csv (part 1 of 3)
source_id,formulation_id,polymer_family,macrodiol_family,macrodiol_nominal_mn_g_mol,hard_segment_mass_fraction,diisocyanate_family,chain_extension_route,cycle_number,point_count,maximum_strain_percent,peak_stress_MPa,peak_stress_retention_percent,residual_strain_percent,elastic_recovery_percent,loading_energy_MJ_m3,unloading_energy_MJ_m3,hysteresis_energy_MJ_m3,energy_dissipation_percent,quality_status,chemistry_mapping_status,usage_mode,source_locator,license,citation_keys
source_drum_tpuu_recycling_05ek6k60,P4MCL-1.6k-31HS,TPUU,P4MCL,1600.0,0.31,IPDI,water_to_urea,1,1230,50.0,2.349005349268972,100.0,8.821095681076217,82.35780863784757,0.791600064130743,0.45620709920890634,0.3353929649218367,42.3689916309105,valid,family_mn_hard_segment_mapped,primary_train,数据/原始/外部数据/新增开放数据/DRUM_TPUU_机械回收/解包内容/RAW_Chemical_recycling/Repolymerized_TPUUs_hysteresis.xlsx#sheet=P4MCL-1.6k-31HS;cycle=1,CC0-1.0,reference-53;reference-54
source_drum_tpuu_recycling_05ek6k60,P4MCL-1.6k-31HS,TPUU,P4MCL,1600.0,0.31,IPDI,water_to_urea,2,1235,49.99967741935484,2.2781355883035506,100.0,10.457454000610612,79.0849570630179,0.637674911628446,0.4592853782661603,0.17838953336228575,27.974996367150155,valid,family_mn_hard_segment_mapped,primary_train,数据/原始/外部数据/新增开放数据/DRUM_TPUU_机械回收/解包内容/RAW_Chemical_recycling/Repolymerized_TPUUs_hysteresis.xlsx#sheet=P4MCL-1.6k-31HS;cycle=2,CC0-1.0,reference-53;reference-54
source_drum_tpuu_recycling_05ek6k60,P4MCL-1.6k-31HS,TPUU,P4MCL,1600.0,0.31,IPDI,water_to_urea,3,1235,50.0,2.199428927825482,100.0,11.34571358748778,77.30857282502444,0.593891897288297,0.4359349977477325,0.15795689954056458,26.596911030743776,valid,family_mn_hard_segment_mapped,primary_train,数据/原始/外部数据/新增开放数据/DRUM_TPUU_机械回收/解包内容/RAW_Chemical_recycling/Repolymerized_TPUUs_hysteresis.xlsx#sheet=P4MCL-1.6k-31HS;cycle=3,CC0-1.0,reference-53;reference-54
source_drum_tpuu_recycling_05ek6k60,P4MCL-1.6k-31HS,TPUU,P4MCL,1600.0,0.31,IPDI,water_to_urea,4,1235,49.99967741935484,2.1538271060570904,100.0,11.745203586144285,76.50944127571967,0.5687358907555266,0.41939928099399315,0.1493366097615334,26.25763771706934,valid,family_mn_hard_segment_mapped,primary_train,数据/原始/外部数据/新增开放数据/DRUM_TPUU_机械回收/解包内容/RAW_Chemical_recycling/Repolymerized_TPUUs_hysteresis.xlsx#sheet=P4MCL-1.6k-31HS;cycle=4,CC0-1.0,reference-53;reference-54
source_drum_tpuu_recycling_05ek6k60,P4MCL-1.6k-31HS,TPUU,P4MCL,1600.0,0.31,IPDI,water_to_urea,5,1230,49.999345063538605,2.111360988628452,100.0,12.167699697081654,75.66428183885394,0.5477318260477804,0.40524736805896483,0.14248445798881554,26.01354371114929,valid,family_mn_hard_segment_mapped,primary_train,数据/原始/外部数据/新增开放数据/DRUM_TPUU_机械回收/解包内容/RAW_Chemical_recycling/Repolymerized_TPUUs_hysteresis.xlsx#sheet=P4MCL-1.6k-31HS;cycle=5,CC0-1.0,reference-53;reference-54
source_drum_tpuu_recycling_05ek6k60,P4MCL-1.6k-31HS,TPUU,P4MCL,1600.0,0.31,IPDI,water_to_urea,6,1235,50.0,2.096421327454166,100.0,12.737479226485359,74.52504154702928,0.5426954158100968,0.40240633066905285,0.140289085141044,25.850427524181406,valid,family_mn_hard_segment_mapped,primary_train,数据/原始/外部数据/新增开放数据/DRUM_TPUU_机械回收/解包内容/RAW_Chemical_recycling/Repolymerized_TPUUs_hysteresis.xlsx#sheet=P4MCL-1.6k-31HS;cycle=6,CC0-1.0,reference-53;reference-54
source_drum_tpuu_recycling_05ek6k60,P4MCL-1.6k-31HS,TPUU,P4MCL,1600.0,0.31,IPDI,water_to_urea,7,1235,50.0,2.080145625435136,100.0,12.876017973482142,74.24796405303572,0.5326596418355317,0.3963696231945959,0.13629001864093582,25.586698885480388,valid,family_mn_hard_segment_mapped,primary_train,数据/原始/外部数据/新增开放数据/DRUM_TPUU_机械回收/解包内容/RAW_Chemical_recycling/Repolymerized_TPUUs_hysteresis.xlsx#sheet=P4MCL-1.6k-31HS;cycle=7,CC0-1.0,reference-53;reference-54
source_drum_tpuu_recycling_05ek6k60,P4MCL-1.6k-31HS,TPUU,P4MCL,1600.0,0.31,IPDI,water_to_urea,8,1235,50.0,2.0532639823624974,100.0,13.211460017838002,73.577079964324,0.5193897973212614,0.3850953109642623,0.13429448635699914,25.85620415526436,valid,family_mn_hard_segment_mapped,primary_train,数据/原始/外部数据/新增开放数据/DRUM_TPUU_机械回收/解包内容/RAW_Chemical_recycling/Repolymerized_TPUUs_hysteresis.xlsx#sheet=P4MCL-1.6k-31HS;cycle=8,CC0-1.0,reference-53;reference-54
source_drum_tpuu_recycling_05ek6k60,P4MCL-1.6k-31HS,TPUU,P4MCL,1600.0,0.31,IPDI,water_to_urea,9,1235,50.0,2.036065386400557,100.0,13.483626567709042,73.03274686458192,0.5118582648453868,0.3799725678020936,0.13188569704329317,25.76605793073028,valid,family_mn_hard_segment_mapped,primary_train,数据/原始/外部数据/新增开放数据/DRUM_TPUU_机械回收/解包内容/RAW_Chemical_recycling/Repolymerized_TPUUs_hysteresis.xlsx#sheet=P4MCL-1.6k-31HS;cycle=9,CC0-1.0,reference-53;reference-54
source_drum_tpuu_recycling_05ek6k60,P4MCL-1.6k-31HS,TPUU,P4MCL,1600.0,0.31,IPDI,water_to_urea,10,1235,50.0,2.0119046762589927,100.0,13.656576267466116,72.68684746506777,0.503273710208296,0.3731055436341294,0.13016816657416663,25.864288941358044,valid,family_mn_hard_segment_mapped,primary_train,数据/原始/外部数据/新增开放数据/DRUM_TPUU_机械回收/解包内容/RAW_Chemical_recycling/Repolymerized_TPUUs_hysteresis.xlsx#sheet=P4MCL-1.6k-31HS;cycle=10,CC0-1.0,reference-53;reference-54
source_drum_tpuu_recycling_05ek6k60,P4MCL-1k-28HS,TPUU,P4MCL,1000.0,0.28,IPDI,water_to_urea,1,9055,50.00022324359816,1.7476386436298075,100.0,6.922353114787667,86.15535558498935,0.5477708921768969,0.3890532241368535,0.1587176680400434,28.975192056898706,valid,family_mn_hard_segment_mapped,primary_train,数据/原始/外部数据/新增开放数据/DRUM_TPUU_机械回收/解包内容/RAW_TPUU_characterization/Polyol-1k-28HS_Hysteresis.xlsx#sheet=P4MCL-1k-28HS;cycle=1,CC0-1.0,reference-53;reference-54
source_drum_tpuu_recycling_05ek6k60,P4MCL-1k-28HS,TPUU,P4MCL,1000.0,0.28,IPDI,water_to_urea,2,9056,50.00022324359816,1.6925710576923074,100.0,8.256715490681346,83.48664274866312,0.4859859367988173,0.3808924823621599,0.10509345443665741,21.624793328158123,valid,family_mn_hard_segment_mapped,primary_train,数据/原始/外部数据/新增开放数据/DRUM_TPUU_机械回收/解包内容/RAW_TPUU_characterization/Polyol-1k-28HS_Hysteresis.xlsx#sheet=P4MCL-1k-28HS;cycle=2,CC0-1.0,reference-53;reference-54
source_drum_tpuu_recycling_05ek6k60,P4MCL-1k-28HS,TPUU,P4MCL,1000.0,0.28,IPDI,water_to_urea,3,9055,50.00022324359816,1.652500048076923,100.0,8.962175856706795,82.07572831616451,0.46039258476267136,0.36379219817816266,0.0966003865845087,20.98217690328471,valid,family_mn_hard_segment_mapped,primary_train,数据/原始/外部数据/新增开放数据/DRUM_TPUU_机械回收/解包内容/RAW_TPUU_characterization/Polyol-1k-28HS_Hysteresis.xlsx#sheet=P4MCL-1k-28HS;cycle=3,CC0-1.0,reference-53;reference-54
source_drum_tpuu_recycling_05ek6k60,P4MCL-1k-28HS,TPUU,P4MCL,1000.0,0.28,IPDI,water_to_urea,4,9056,50.00022324359816,1.6132418990384614,100.0,9.497922959703127,81.00423889423493,0.4410197184967201,0.34888195914307074,0.09213775935364937,20.891981807007255,valid,family_mn_hard_segment_mapped,primary_train,数据/原始/外部数据/新增开放数据/DRUM_TPUU_机械回收/解包内容/RAW_TPUU_characterization/Polyol-1k-28HS_Hysteresis.xlsx#sheet=P4MCL-1k-28HS;cycle=4,CC0-1.0,reference-53;reference-54
source_drum_tpuu_recycling_05ek6k60,P4MCL-1k-28HS,TPUU,P4MCL,1000.0,0.28,IPDI,water_to_urea,5,9056,50.00022324359816,1.6078925420673076,100.0,10.062540259318016,79.87500933687055,0.432911364307523,0.3435860565636694,0.08932530774385355,20.633625057807542,valid,family_mn_hard_segment_mapped,primary_train,数据/原始/外部数据/新增开放数据/DRUM_TPUU_机械回收/解包内容/RAW_TPUU_characterization/Polyol-1k-28HS_Hysteresis.xlsx#sheet=P4MCL-1k-28HS;cycle=5,CC0-1.0,reference-53;reference-54
source_drum_tpuu_recycling_05ek6k60,P4MCL-1k-28HS,TPUU,P4MCL,1000.0,0.28,IPDI,water_to_urea,6,9057,50.00043992120814,1.5817199278846152,100.0,10.405680258894163,79.18882258777788,0.42056561770989687,0.3328980014431443,0.08766761626675257,20.845169594254624,valid,family_mn_hard_segment_mapped,primary_train,数据/原始/外部数据/新增开放数据/DRUM_TPUU_机械回收/解包内容/RAW_TPUU_characterization/Polyol-1k-28HS_Hysteresis.xlsx#sheet=P4MCL-1k-28HS;cycle=6,CC0-1.0,reference-53;reference-54
source_drum_tpuu_recycling_05ek6k60,P4MCL-1k-28HS,TPUU,P4MCL,1000.0,0.28,IPDI,water_to_urea,7,9056,50.00022324359816,1.5722639122596151,100.0,10.551062001435081,78.89797021499098,0.4177834163748125,0.331302924515647,0.08648049185916545,20.699838353942674,valid,family_mn_hard_segment_mapped,primary_train,数据/原始/外部数据/新增开放数据/DRUM_TPUU_机械回收/解包内容/RAW_TPUU_characterization/Polyol-1k-28HS_Hysteresis.xlsx#sheet=P4MCL-1k-28HS;cycle=7,CC0-1.0,reference-53;reference-54
source_drum_tpuu_recycling_05ek6k60,P4MCL-1k-28HS,TPUU,P4MCL,1000.0,0.28,IPDI,water_to_urea,8,9056,50.00022324359816,1.5576487860576924,100.0,10.858048371381711,78.28400021639516,0.41220356130693686,0.32692037394053797,0.0852831873663989,20.689580433511814,valid,family_mn_hard_segment_mapped,primary_train,数据/原始/外部数据/新增开放数据/DRUM_TPUU_机械回收/解包内容/RAW_TPUU_characterization/Polyol-1k-28HS_Hysteresis.xlsx#sheet=P4MCL-1k-28HS;cycle=8,CC0-1.0,reference-53;reference-54
source_drum_tpuu_recycling_05ek6k60,P4MCL-1k-28HS,TPUU,P4MCL,1000.0,0.28,IPDI,water_to_urea,9,9056,50.00022324359816,1.5499591526442307,100.0,10.937949535690835,78.12419860127068,0.4069308129992517,0.32281447071968605,0.08411634227956566,20.67091986954557,valid,family_mn_hard_segment_mapped,primary_train,数据/原始/外部数据/新增开放数据/DRUM_TPUU_机械回收/解包内容/RAW_TPUU_characterization/Polyol-1k-28HS_Hysteresis.xlsx#sheet=P4MCL-1k-28HS;cycle=9,CC0-1.0,reference-53;reference-54
source_drum_tpuu_recycling_05ek6k60,P4MCL-1k-28HS,TPUU,P4MCL,1000.0,0.28,IPDI,water_to_urea,10,9056,50.00022324359816,1.5475238221153844,100.0,11.209742002065884,77.58061609554686,0.4014541091534288,0.31832328066068016,0.08313082849274861,20.707429964548567,valid,family_mn_hard_segment_mapped,primary_train,数据/原始/外部数据/新增开放数据/DRUM_TPUU_机械回收/解包内容/RAW_TPUU_characterization/Polyol-1k-28HS_Hysteresis.xlsx#sheet=P4MCL-1k-28HS;cycle=10,CC0-1.0,reference-53;reference-54
source_drum_tpuu_recycling_05ek6k60,P4MCL-1k-46HS,TPUU,P4MCL,1000.0,0.46,IPDI,water_to_urea,1,9214,50.000864516129035,10.378510569363895,100.0,31.69943124737461,36.60223367308147,3.9894313213259656,0.5301459224124925,3.4592853989134733,86.71124078315283,valid,family_mn_hard_segment_mapped,primary_train,数据/原始/外部数据/新增开放数据/DRUM_TPUU_机械回收/解包内容/RAW_TPUU_characterization/Polyol_1k-45HS_Hysteresis.xlsx#sheet=P4MCL-1k-46HS;cycle=1,CC0-1.0,reference-53;reference-54
source_drum_tpuu_recycling_05ek6k60,P4MCL-1k-46HS,TPUU,P4MCL,1000.0,0.46,IPDI,water_to_urea,2,9215,50.001935483870966,10.369807603792692,100.0,33.79200975137781,32.41859655157141,2.5833269235898633,0.8930167056180826,1.6903102179717808,65.43152562444085,valid,family_mn_hard_segment_mapped,primary_train,数据/原始/外部数据/新增开放数据/DRUM_TPUU_机械回收/解包内容/RAW_TPUU_characterization/Polyol_1k-45HS_Hysteresis.xlsx#sheet=P4MCL-1k-46HS;cycle=2,CC0-1.0,reference-53;reference-54
source_drum_tpuu_recycling_05ek6k60,P4MCL-1k-46HS,TPUU,P4MCL,1000.0,0.46,IPDI,water_to_urea,3,9216,50.001722580645165,9.828684985731384,100.0,34.81049600381036,30.38140646521462,2.250177960603377,0.8155129952476384,1.4346649653557386,63.75784451159758,valid,family_mn_hard_segment_mapped,primary_train,数据/原始/外部数据/新增开放数据/DRUM_TPUU_机械回收/解包内容/RAW_TPUU_characterization/Polyol_1k-45HS_Hysteresis.xlsx#sheet=P4MCL-1k-46HS;cycle=3,CC0-1.0,reference-53;reference-54
source_drum_tpuu_recycling_05ek6k60,P4MCL-1k-46HS,TPUU,P4MCL,1000.0,0.46,IPDI,water_to_urea,4,9215,50.001935483870966,9.481691521679092,100.0,35.45688538784894,29.088974167237573,2.0814278500752623,0.7715313733445947,1.3098964767306676,62.93259104240885,valid,family_mn_hard_segment_mapped,primary_train,数据/原始/外部数据/新增开放数据/DRUM_TPUU_机械回收/解包内容/RAW_TPUU_characterization/Polyol_1k-45HS_Hysteresis.xlsx#sheet=P4MCL-1k-46HS;cycle=4,CC0-1.0,reference-53;reference-54
source_drum_tpuu_recycling_05ek6k60,P4MCL-1k-46HS,TPUU,P4MCL,1000.0,0.46,IPDI,water_to_urea,5,9215,50.001935483870966,9.251495443247721,100.0,35.94299493806135,28.116792699643767,1.975524457279895,0.7425826762882868,1.2329417809916081,62.41085887082608,valid,family_mn_hard_segment_mapped,primary_train,数据/原始/外部数据/新增开放数据/DRUM_TPUU_机械回收/解包内容/RAW_TPUU_characterization/Polyol_1k-45HS_Hysteresis.xlsx#sheet=P4MCL-1k-46HS;cycle=5,CC0-1.0,reference-53;reference-54
source_drum_tpuu_recycling_05ek6k60,P4MCL-1k-46HS,TPUU,P4MCL,1000.0,0.46,IPDI,water_to_urea,6,9215,50.001935483870966,9.06354874344104,100.0,36.238458064566245,27.525889320313173,1.8937371152246036,0.7165893808944834,1.1771477343301202,62.160039261336784,valid,family_mn_hard_segment_mapped,primary_train,数据/原始/外部数据/新增开放数据/DRUM_TPUU_机械回收/解包内容/RAW_TPUU_characterization/Polyol_1k-45HS_Hysteresis.xlsx#sheet=P4MCL-1k-46HS;cycle=6,CC0-1.0,reference-53;reference-54
source_drum_tpuu_recycling_05ek6k60,P4MCL-1k-46HS,TPUU,P4MCL,1000.0,0.46,IPDI,water_to_urea,7,9215,50.001935483870966,8.911268526189819,100.0,36.57634245210008,26.850146703024237,1.8291964646707148,0.6935852522041265,1.1356112124665882,62.08251734572518,valid,family_mn_hard_segment_mapped,primary_train,数据/原始/外部数据/新增开放数据/DRUM_TPUU_机械回收/解包内容/RAW_TPUU_characterization/Polyol_1k-45HS_Hysteresis.xlsx#sheet=P4MCL-1k-46HS;cycle=7,CC0-1.0,reference-53;reference-54
source_drum_tpuu_recycling_05ek6k60,P4MCL-1k-46HS,TPUU,P4MCL,1000.0,0.46,IPDI,water_to_urea,8,9215,50.001722580645165,8.789897358004232,100.0,36.753906667267756,26.494719040950436,1.7783833570180791,0.6803840266110529,1.0979993304070264,61.74143083795538,valid,family_mn_hard_segment_mapped,primary_train,数据/原始/外部数据/新增开放数据/DRUM_TPUU_机械回收/解包内容/RAW_TPUU_characterization/Polyol_1k-45HS_Hysteresis.xlsx#sheet=P4MCL-1k-46HS;cycle=8,CC0-1.0,reference-53;reference-54
source_drum_tpuu_recycling_05ek6k60,P4MCL-1k-46HS,TPUU,P4MCL,1000.0,0.46,IPDI,water_to_urea,9,9216,50.001935483870966,8.697460646230322,100.0,36.95376120628433,26.095338413041166,1.7381576940135803,0.667949493405524,1.0702082006080564,61.57141002188578,valid,family_mn_hard_segment_mapped,primary_train,数据/原始/外部数据/新增开放数据/DRUM_TPUU_机械回收/解包内容/RAW_TPUU_characterization/Polyol_1k-45HS_Hysteresis.xlsx#sheet=P4MCL-1k-46HS;cycle=9,CC0-1.0,reference-53;reference-54
source_drum_tpuu_recycling_05ek6k60,P4MCL-1k-46HS,TPUU,P4MCL,1000.0,0.46,IPDI,water_to_urea,10,9216,50.001935483870966,8.62247215318052,100.0,37.12679173397205,25.74929075305901,1.705614143019981,0.6573220321525269,1.0482921108674539,61.46126983980886,valid,family_mn_hard_segment_mapped,primary_train,数据/原始/外部数据/新增开放数据/DRUM_TPUU_机械回收/解包内容/RAW_TPUU_characterization/Polyol_1k-45HS_Hysteresis.xlsx#sheet=P4MCL-1k-46HS;cycle=10,CC0-1.0,reference-53;reference-54
source_drum_tpuu_recycling_05ek6k60,P4MCL-2k-18HS,TPUU,P4MCL,2000.0,0.18,IPDI,water_to_urea,1,1871,50.00021794871795,1.0232918133367996,100.0,6.019512117516441,87.96102824253632,0.32467178571373767,0.24928808976647138,0.0753836959472663,23.218431432699827,valid,family_mn_hard_segment_mapped,primary_train,数据/原始/外部数据/新增开放数据/DRUM_TPUU_机械回收/解包内容/RAW_TPUU_characterization/Polyol-2k-18HS_Hysteresis.xlsx#sheet=P4MCL-2k-18HS;cycle=1,CC0-1.0,reference-53;reference-54
source_drum_tpuu_recycling_05ek6k60,P4MCL-2k-18HS,TPUU,P4MCL,2000.0,0.18,IPDI,water_to_urea,2,1871,50.0,1.038426069153776,100.0,7.533490264697266,84.93301947060547,0.3072994467898808,0.2566595855067979,0.0506398612830829,16.478995264091196,valid,family_mn_hard_segment_mapped,primary_train,数据/原始/外部数据/新增开放数据/DRUM_TPUU_机械回收/解包内容/RAW_TPUU_characterization/Polyol-2k-18HS_Hysteresis.xlsx#sheet=P4MCL-2k-18HS;cycle=2,CC0-1.0,reference-53;reference-54
source_drum_tpuu_recycling_05ek6k60,P4MCL-2k-18HS,TPUU,P4MCL,2000.0,0.18,IPDI,water_to_urea,3,1871,50.0,0.9962774665280125,100.0,8.306367694156819,83.38726461168636,0.2853691239518283,0.23950815751526552,0.04586096643656276,16.070752785541128,valid,family_mn_hard_segment_mapped,primary_train,数据/原始/外部数据/新增开放数据/DRUM_TPUU_机械回收/解包内容/RAW_TPUU_characterization/Polyol-2k-18HS_Hysteresis.xlsx#sheet=P4MCL-2k-18HS;cycle=3,CC0-1.0,reference-53;reference-54
source_drum_tpuu_recycling_05ek6k60,P4MCL-2k-18HS,TPUU,P4MCL,2000.0,0.18,IPDI,water_to_urea,4,1871,50.0,0.9826410763031328,100.0,9.258094815872571,81.48381036825486,0.278724300275243,0.23542337823309992,0.04330092204214306,15.535395370759913,valid,family_mn_hard_segment_mapped,primary_train,数据/原始/外部数据/新增开放数据/DRUM_TPUU_机械回收/解包内容/RAW_TPUU_characterization/Polyol-2k-18HS_Hysteresis.xlsx#sheet=P4MCL-2k-18HS;cycle=4,CC0-1.0,reference-53;reference-54
source_drum_tpuu_recycling_05ek6k60,P4MCL-2k-18HS,TPUU,P4MCL,2000.0,0.18,IPDI,water_to_urea,5,1871,50.00021794871795,0.9742734108930197,100.0,9.573446727166312,80.8531900061212,0.27215487936478555,0.22986279405366206,0.042292085311123495,15.53971231742528,valid,family_mn_hard_segment_mapped,primary_train,数据/原始/外部数据/新增开放数据/DRUM_TPUU_机械回收/解包内容/RAW_TPUU_characterization/Polyol-2k-18HS_Hysteresis.xlsx#sheet=P4MCL-2k-18HS;cycle=5,CC0-1.0,reference-53;reference-54
source_drum_tpuu_recycling_05ek6k60,P4MCL-2k-18HS,TPUU,P4MCL,2000.0,0.18,IPDI,water_to_urea,6,1871,50.0,0.9631165020148186,100.0,10.280053447962546,79.43989310407491,0.2635509302616667,0.22267805857765138,0.04087287168401532,15.508528709587429,valid,family_mn_hard_segment_mapped,primary_train,数据/原始/外部数据/新增开放数据/DRUM_TPUU_机械回收/解包内容/RAW_TPUU_characterization/Polyol-2k-18HS_Hysteresis.xlsx#sheet=P4MCL-2k-18HS;cycle=6,CC0-1.0,reference-53;reference-54
source_drum_tpuu_recycling_05ek6k60,P4MCL-2k-18HS,TPUU,P4MCL,2000.0,0.18,IPDI,water_to_urea,7,1871,50.0,0.9577961978421943,99.99999999999999,10.41319007814321,79.17361984371358,0.2637055218113599,0.22307401466882776,0.040631507142532164,15.40790911902014,valid,family_mn_hard_segment_mapped,primary_train,数据/原始/外部数据/新增开放数据/DRUM_TPUU_机械回收/解包内容/RAW_TPUU_characterization/Polyol-2k-18HS_Hysteresis.xlsx#sheet=P4MCL-2k-18HS;cycle=7,CC0-1.0,reference-53;reference-54
source_drum_tpuu_recycling_05ek6k60,P4MCL-2k-18HS,TPUU,P4MCL,2000.0,0.18,IPDI,water_to_urea,8,1871,50.00021794871795,0.9481371636552709,100.0,10.955670174513834,78.08875516152676,0.25691016226252533,0.21680594364482197,0.04010421861770336,15.610211080993597,valid,family_mn_hard_segment_mapped,primary_train,数据/原始/外部数据/新增开放数据/DRUM_TPUU_机械回收/解包内容/RAW_TPUU_characterization/Polyol-2k-18HS_Hysteresis.xlsx#sheet=P4MCL-2k-18HS;cycle=8,CC0-1.0,reference-53;reference-54
source_drum_tpuu_recycling_05ek6k60,P4MCL-2k-18HS,TPUU,P4MCL,2000.0,0.18,IPDI,water_to_urea,9,1871,50.0,0.9301103665670089,100.0,11.238062111792685,77.52387577641463,0.24930027240463393,0.20979050537998065,0.03950976702465328,15.8482646824091,valid,family_mn_hard_segment_mapped,primary_train,数据/原始/外部数据/新增开放数据/DRUM_TPUU_机械回收/解包内容/RAW_TPUU_characterization/Polyol-2k-18HS_Hysteresis.xlsx#sheet=P4MCL-2k-18HS;cycle=9,CC0-1.0,reference-53;reference-54
source_drum_tpuu_recycling_05ek6k60,P4MCL-2k-18HS,TPUU,P4MCL,2000.0,0.18,IPDI,water_to_urea,10,1871,50.0,0.9321248472637462,100.0,11.46457820598152,77.07084358803696,0.2498214270093342,0.21158965458356457,0.03823177242576964,15.303640237529011,valid,family_mn_hard_segment_mapped,primary_train,数据/原始/外部数据/新增开放数据/DRUM_TPUU_机械回收/解包内容/RAW_TPUU_characterization/Polyol-2k-18HS_Hysteresis.xlsx#sheet=P4MCL-2k-18HS;cycle=10,CC0-1.0,reference-53;reference-54
source_drum_tpuu_recycling_05ek6k60,P4MCL-2k-31HS,TPUU,P4MCL,2000.0,0.31,IPDI,water_to_urea,1,1495,50.0,3.459727725366876,100.00000000000001,6.921474322273145,86.15705135545372,1.1820238938128018,0.7836877124383728,0.39833618137442905,33.69950332302791,valid,family_mn_hard_segment_mapped,primary_train,数据/原始/外部数据/新增开放数据/DRUM_TPUU_机械回收/解包内容/RAW_TPUU_characterization/Polyol-2k-31HS_Hysteresis.xlsx#sheet=P4MCL-2k-31HS;cycle=1,CC0-1.0,reference-53;reference-54
source_drum_tpuu_recycling_05ek6k60,P4MCL-2k-31HS,TPUU,P4MCL,2000.0,0.31,IPDI,water_to_urea,2,1495,50.0,3.530915666094911,100.0,8.091079652725488,83.81784069454902,1.0655176207823955,0.8532057144272119,0.2123119063551836,19.92570579914819,valid,family_mn_hard_segment_mapped,primary_train,数据/原始/外部数据/新增开放数据/DRUM_TPUU_机械回收/解包内容/RAW_TPUU_characterization/Polyol-2k-31HS_Hysteresis.xlsx#sheet=P4MCL-2k-31HS;cycle=2,CC0-1.0,reference-53;reference-54
source_drum_tpuu_recycling_05ek6k60,P4MCL-2k-31HS,TPUU,P4MCL,2000.0,0.31,IPDI,water_to_urea,3,1495,50.0,3.4430290165809034,100.0,8.766132916595717,82.46773416680857,1.011042099986556,0.8213826667236237,0.18965943326293222,18.758806707005984,valid,family_mn_hard_segment_mapped,primary_train,数据/原始/外部数据/新增开放数据/DRUM_TPUU_机械回收/解包内容/RAW_TPUU_characterization/Polyol-2k-31HS_Hysteresis.xlsx#sheet=P4MCL-2k-31HS;cycle=3,CC0-1.0,reference-53;reference-54
source_drum_tpuu_recycling_05ek6k60,P4MCL-2k-31HS,TPUU,P4MCL,2000.0,0.31,IPDI,water_to_urea,4,1495,50.0,3.3864945206784833,100.00000000000001,9.286214346485458,81.42757130702908,0.9813418162069913,0.801713075352108,0.17962874085488334,18.304400962874574,valid,family_mn_hard_segment_mapped,primary_train,数据/原始/外部数据/新增开放数据/DRUM_TPUU_机械回收/解包内容/RAW_TPUU_characterization/Polyol-2k-31HS_Hysteresis.xlsx#sheet=P4MCL-2k-31HS;cycle=4,CC0-1.0,reference-53;reference-54
source_drum_tpuu_recycling_05ek6k60,P4MCL-2k-31HS,TPUU,P4MCL,2000.0,0.31,IPDI,water_to_urea,5,1495,50.000265273311896,3.338367591004383,100.0,9.523480852464955,80.95313934754621,0.9564610695914381,0.7826551739809562,0.17380589561048188,18.171768944524295,valid,family_mn_hard_segment_mapped,primary_train,数据/原始/外部数据/新增开放数据/DRUM_TPUU_机械回收/解包内容/RAW_TPUU_characterization/Polyol-2k-31HS_Hysteresis.xlsx#sheet=P4MCL-2k-31HS;cycle=5,CC0-1.0,reference-53;reference-54
source_drum_tpuu_recycling_05ek6k60,P4MCL-2k-31HS,TPUU,P4MCL,2000.0,0.31,IPDI,water_to_urea,6,1495,50.000265273311896,3.3026975414522575,100.0,9.921132549536136,80.15784017283677,0.9406771420511288,0.7717156899103459,0.16896145214078295,17.961683619989497,valid,family_mn_hard_segment_mapped,primary_train,数据/原始/外部数据/新增开放数据/DRUM_TPUU_机械回收/解包内容/RAW_TPUU_characterization/Polyol-2k-31HS_Hysteresis.xlsx#sheet=P4MCL-2k-31HS;cycle=6,CC0-1.0,reference-53;reference-54
source_drum_tpuu_recycling_05ek6k60,P4MCL-2k-31HS,TPUU,P4MCL,2000.0,0.31,IPDI,water_to_urea,7,1495,50.000265273311896,3.2822121212121207,100.0,10.108346218919321,79.78341482057147,0.9265498556124881,0.7603490676192399,0.16620078799324822,17.937597959408517,valid,family_mn_hard_segment_mapped,primary_train,数据/原始/外部数据/新增开放数据/DRUM_TPUU_机械回收/解包内容/RAW_TPUU_characterization/Polyol-2k-31HS_Hysteresis.xlsx#sheet=P4MCL-2k-31HS;cycle=7,CC0-1.0,reference-53;reference-54
source_drum_tpuu_recycling_05ek6k60,P4MCL-2k-31HS,TPUU,P4MCL,2000.0,0.31,IPDI,water_to_urea,8,1495,50.000265273311896,3.2639236706689534,100.0,10.326141480187028,79.34782660903461,0.9163162550121956,0.7526058243594137,0.1637104306527819,17.866149351525255,valid,family_mn_hard_segment_mapped,primary_train,数据/原始/外部数据/新增开放数据/DRUM_TPUU_机械回收/解包内容/RAW_TPUU_characterization/Polyol-2k-31HS_Hysteresis.xlsx#sheet=P4MCL-2k-31HS;cycle=8,CC0-1.0,reference-53;reference-54
source_drum_tpuu_recycling_05ek6k60,P4MCL-2k-31HS,TPUU,P4MCL,2000.0,0.31,IPDI,water_to_urea,9,1495,50.000265273311896,3.247640985324947,100.0,10.561578757895726,78.87695455181301,0.911290565375542,0.7493277117514994,0.1619628536240426,17.772910175724014,valid,family_mn_hard_segment_mapped,primary_train,数据/原始/外部数据/新增开放数据/DRUM_TPUU_机械回收/解包内容/RAW_TPUU_characterization/Polyol-2k-31HS_Hysteresis.xlsx#sheet=P4MCL-2k-31HS;cycle=9,CC0-1.0,reference-53;reference-54
source_drum_tpuu_recycling_05ek6k60,P4MCL-2k-31HS,TPUU,P4MCL,2000.0,0.31,IPDI,water_to_urea,10,1495,50.000265273311896,3.215796169239565,100.0,10.699844709365307,78.60042411599674,0.8973647553663201,0.737383318875136,0.15998143649118413,17.827916188426286,valid,family_mn_hard_segment_mapped,primary_train,数据/原始/外部数据/新增开放数据/DRUM_TPUU_机械回收/解包内容/RAW_TPUU_characterization/Polyol-2k-31HS_Hysteresis.xlsx#sheet=P4MCL-2k-31HS;cycle=10,CC0-1.0,reference-53;reference-54
source_drum_tpuu_recycling_05ek6k60,P4MCL-5k-29HS,TPUU,P4MCL,5000.0,0.29,IPDI,water_to_urea,1,1761,50.00022510231924,3.9295926535087724,100.0,4.335259523721251,91.3295199874607,1.2731785632932278,0.9856544086304068,0.287524154662821,22.583175915176074,valid,family_mn_hard_segment_mapped,primary_train,数据/原始/外部数据/新增开放数据/DRUM_TPUU_机械回收/解包内容/RAW_TPUU_characterization/Polyol-5k-29HS_Hysteresis.xlsx#sheet=P4MCL-5k-29HS;cycle=1,CC0-1.0,reference-53;reference-54
source_drum_tpuu_recycling_05ek6k60,P4MCL-5k-29HS,TPUU,P4MCL,5000.0,0.29,IPDI,water_to_urea,2,1766,50.0,4.113286403508773,100.0,5.123556205505377,89.75288758898924,1.2364417996905013,1.1015285672783408,0.13491323241216047,10.911409857377125,valid,family_mn_hard_segment_mapped,primary_train,数据/原始/外部数据/新增开放数据/DRUM_TPUU_机械回收/解包内容/RAW_TPUU_characterization/Polyol-5k-29HS_Hysteresis.xlsx#sheet=P4MCL-5k-29HS;cycle=2,CC0-1.0,reference-53;reference-54
source_drum_tpuu_recycling_05ek6k60,P4MCL-5k-29HS,TPUU,P4MCL,5000.0,0.29,IPDI,water_to_urea,3,1761,50.00022510231924,4.107578947368421,100.0,5.461678875416832,89.0766914264082,1.2256553466015614,1.108518632949244,0.11713671365231737,9.557067896542732,valid,family_mn_hard_segment_mapped,primary_train,数据/原始/外部数据/新增开放数据/DRUM_TPUU_机械回收/解包内容/RAW_TPUU_characterization/Polyol-5k-29HS_Hysteresis.xlsx#sheet=P4MCL-5k-29HS;cycle=3,CC0-1.0,reference-53;reference-54
source_drum_tpuu_recycling_05ek6k60,P4MCL-5k-29HS,TPUU,P4MCL,5000.0,0.29,IPDI,water_to_urea,4,1761,50.00022510231924,4.09947494517544,100.0,5.89900774619282,88.20203762258822,1.2203775714825675,1.109638741328054,0.11073883015451358,9.074144981211287,valid,family_mn_hard_segment_mapped,primary_train,数据/原始/外部数据/新增开放数据/DRUM_TPUU_机械回收/解包内容/RAW_TPUU_characterization/Polyol-5k-29HS_Hysteresis.xlsx#sheet=P4MCL-5k-29HS;cycle=4,CC0-1.0,reference-53;reference-54
source_drum_tpuu_recycling_05ek6k60,P4MCL-5k-29HS,TPUU,P4MCL,5000.0,0.29,IPDI,water_to_urea,5,1761,50.000457025920866,4.082787938596492,100.0,6.044299946221512,87.91151060261694,1.2116726467820222,1.105629896452834,0.1060427503291883,8.751765636603103,valid,family_mn_hard_segment_mapped,primary_train,数据/原始/外部数据/新增开放数据/DRUM_TPUU_机械回收/解包内容/RAW_TPUU_characterization/Polyol-5k-29HS_Hysteresis.xlsx#sheet=P4MCL-5k-29HS;cycle=5,CC0-1.0,reference-53;reference-54
source_drum_tpuu_recycling_05ek6k60,P4MCL-5k-29HS,TPUU,P4MCL,5000.0,0.29,IPDI,water_to_urea,6,1761,50.00022510231924,4.075468037280702,100.0,6.2410210607507555,87.51801407297812,1.2080997484654743,1.105146967352654,0.10295278111282036,8.52187753896901,valid,family_mn_hard_segment_mapped,primary_train,数据/原始/外部数据/新增开放数据/DRUM_TPUU_机械回收/解包内容/RAW_TPUU_characterization/Polyol-5k-29HS_Hysteresis.xlsx#sheet=P4MCL-5k-29HS;cycle=6,CC0-1.0,reference-53;reference-54
source_drum_tpuu_recycling_05ek6k60,P4MCL-5k-29HS,TPUU,P4MCL,5000.0,0.29,IPDI,water_to_urea,7,1761,50.00022510231924,4.06505427631579,100.0,6.360628514625708,87.27880024217995,1.2005306673551015,1.0985861827383594,0.1019444846167421,8.491618530773295,valid,family_mn_hard_segment_mapped,primary_train,数据/原始/外部数据/新增开放数据/DRUM_TPUU_机械回收/解包内容/RAW_TPUU_characterization/Polyol-5k-29HS_Hysteresis.xlsx#sheet=P4MCL-5k-29HS;cycle=7,CC0-1.0,reference-53;reference-54
source_drum_tpuu_recycling_05ek6k60,P4MCL-5k-29HS,TPUU,P4MCL,5000.0,0.29,IPDI,water_to_urea,8,1761,50.00022510231924,4.070457072368422,100.0,6.511947476898957,86.9761636801173,1.2002454017042925,1.1009585619618123,0.0992868397424802,8.272211632845876,valid,family_mn_hard_segment_mapped,primary_train,数据/原始/外部数据/新增开放数据/DRUM_TPUU_机械回收/解包内容/RAW_TPUU_characterization/Polyol-5k-29HS_Hysteresis.xlsx#sheet=P4MCL-5k-29HS;cycle=8,CC0-1.0,reference-53;reference-54
source_drum_tpuu_recycling_05ek6k60,P4MCL-5k-29HS,TPUU,P4MCL,5000.0,0.29,IPDI,water_to_urea,9,1761,50.00022510231924,4.050762664473685,100.0,6.558798468259595,86.8824621192448,1.192914966542713,1.0948947821072843,0.0980201844354287,8.216862658661181,valid,family_mn_hard_segment_mapped,primary_train,数据/原始/外部数据/新增开放数据/DRUM_TPUU_机械回收/解包内容/RAW_TPUU_characterization/Polyol-5k-29HS_Hysteresis.xlsx#sheet=P4MCL-5k-29HS;cycle=9,CC0-1.0,reference-53;reference-54
source_drum_tpuu_recycling_05ek6k60,P4MCL-5k-29HS,TPUU,P4MCL,5000.0,0.29,IPDI,water_to_urea,10,1761,50.00022510231924,4.0349470942982455,100.0,6.699401311802324,86.60125769815468,1.1865645170430872,1.0900066778349784,0.09655783920810879,8.137597056140736,valid,family_mn_hard_segment_mapped,primary_train,数据/原始/外部数据/新增开放数据/DRUM_TPUU_机械回收/解包内容/RAW_TPUU_characterization/Polyol-5k-29HS_Hysteresis.xlsx#sheet=P4MCL-5k-29HS;cycle=10,CC0-1.0,reference-53;reference-54
source_drum_tpuu_recycling_05ek6k60,P4PrCL-1.6k-31HS,TPUU,P4PrCL,1600.0,0.31,IPDI,water_to_urea,1,1276,50.00031102733271,2.727314673373075,100.0,10.89881026233436,78.20251506760326,0.9195051780216996,0.46515996858637665,0.45434520943532297,49.411925054390586,valid,family_mn_hard_segment_mapped,primary_train,数据/原始/外部数据/新增开放数据/DRUM_TPUU_机械回收/解包内容/RAW_Chemical_recycling/Repolymerized_TPUUs_hysteresis.xlsx#sheet=P4PrCL-1.6k-31HS;cycle=1,CC0-1.0,reference-53;reference-54
source_drum_tpuu_recycling_05ek6k60,P4PrCL-1.6k-31HS,TPUU,P4PrCL,1600.0,0.31,IPDI,water_to_urea,2,1277,50.00031102733271,2.643074701937407,100.00000000000001,12.482857979584812,75.03443934026521,0.7121455977967146,0.4724588356119899,0.23968676218472468,33.65698853244115,valid,family_mn_hard_segment_mapped,primary_train,数据/原始/外部数据/新增开放数据/DRUM_TPUU_机械回收/解包内容/RAW_Chemical_recycling/Repolymerized_TPUUs_hysteresis.xlsx#sheet=P4PrCL-1.6k-31HS;cycle=2,CC0-1.0,reference-53;reference-54
source_drum_tpuu_recycling_05ek6k60,P4PrCL-1.6k-31HS,TPUU,P4PrCL,1600.0,0.31,IPDI,water_to_urea,3,1277,50.00031102733271,2.552862704918033,100.0,13.513887802901582,72.9723925206901,0.665796869949506,0.4509907509218244,0.21480611902768165,32.263011246053544,valid,family_mn_hard_segment_mapped,primary_train,数据/原始/外部数据/新增开放数据/DRUM_TPUU_机械回收/解包内容/RAW_Chemical_recycling/Repolymerized_TPUUs_hysteresis.xlsx#sheet=P4PrCL-1.6k-31HS;cycle=3,CC0-1.0,reference-53;reference-54
source_drum_tpuu_recycling_05ek6k60,P4PrCL-1.6k-31HS,TPUU,P4PrCL,1600.0,0.31,IPDI,water_to_urea,4,1277,50.0,2.4728181818181816,100.0,14.263559533911579,71.47288093217685,0.629040796367632,0.4272436480039615,0.20179714836367052,32.080136857408796,valid,family_mn_hard_segment_mapped,primary_train,数据/原始/外部数据/新增开放数据/DRUM_TPUU_机械回收/解包内容/RAW_Chemical_recycling/Repolymerized_TPUUs_hysteresis.xlsx#sheet=P4PrCL-1.6k-31HS;cycle=4,CC0-1.0,reference-53;reference-54
source_drum_tpuu_recycling_05ek6k60,P4PrCL-1.6k-31HS,TPUU,P4PrCL,1600.0,0.31,IPDI,water_to_urea,5,1277,50.00031102733271,2.4233197342275212,100.0,14.332453583185965,71.33527114391124,0.6088985066949362,0.41541893685471654,0.19347956984021963,31.775339849397053,valid,family_mn_hard_segment_mapped,primary_train,数据/原始/外部数据/新增开放数据/DRUM_TPUU_机械回收/解包内容/RAW_Chemical_recycling/Repolymerized_TPUUs_hysteresis.xlsx#sheet=P4PrCL-1.6k-31HS;cycle=5,CC0-1.0,reference-53;reference-54
source_drum_tpuu_recycling_05ek6k60,P4PrCL-1.6k-31HS,TPUU,P4PrCL,1600.0,0.31,IPDI,water_to_urea,6,1272,49.9996889726673,2.4076766641828113,100.0,14.549192586583848,70.9014338178438,0.5987553688187709,0.41321636213298346,0.18553900668578743,30.98744768699447,valid,family_mn_hard_segment_mapped,primary_train,数据/原始/外部数据/新增开放数据/DRUM_TPUU_机械回收/解包内容/RAW_Chemical_recycling/Repolymerized_TPUUs_hysteresis.xlsx#sheet=P4PrCL-1.6k-31HS;cycle=6,CC0-1.0,reference-53;reference-54
source_drum_tpuu_recycling_05ek6k60,P4PrCL-1.6k-31HS,TPUU,P4PrCL,1600.0,0.31,IPDI,water_to_urea,7,1277,50.00031102733271,2.375154806259314,100.0,15.22163913787788,69.55691109689906,0.5854412323891877,0.40242356379761374,0.18301766859157392,31.261492779502085,valid,family_mn_hard_segment_mapped,primary_train,数据/原始/外部数据/新增开放数据/DRUM_TPUU_机械回收/解包内容/RAW_Chemical_recycling/Repolymerized_TPUUs_hysteresis.xlsx#sheet=P4PrCL-1.6k-31HS;cycle=7,CC0-1.0,reference-53;reference-54
source_drum_tpuu_recycling_05ek6k60,P4PrCL-1.6k-31HS,TPUU,P4PrCL,1600.0,0.31,IPDI,water_to_urea,8,1277,50.0006314797361,2.361287754595132,100.0,15.392966539950404,69.21445572904662,0.5781051475327893,0.3981925836487953,0.17991256388399401,31.12107972949499,valid,family_mn_hard_segment_mapped,primary_train,数据/原始/外部数据/新增开放数据/DRUM_TPUU_机械回收/解包内容/RAW_Chemical_recycling/Repolymerized_TPUUs_hysteresis.xlsx#sheet=P4PrCL-1.6k-31HS;cycle=8,CC0-1.0,reference-53;reference-54
source_drum_tpuu_recycling_05ek6k60,P4PrCL-1.6k-31HS,TPUU,P4PrCL,1600.0,0.31,IPDI,water_to_urea,9,1277,50.00031102733271,2.3305919026328863,100.0,15.56753483818172,68.8651239995853,0.5650734635377902,0.3885346771054665,0.17653878643232368,31.24174073350683,valid,family_mn_hard_segment_mapped,primary_train,数据/原始/外部数据/新增开放数据/DRUM_TPUU_机械回收/解包内容/RAW_Chemical_recycling/Repolymerized_TPUUs_hysteresis.xlsx#sheet=P4PrCL-1.6k-31HS;cycle=9,CC0-1.0,reference-53;reference-54
source_drum_tpuu_recycling_05ek6k60,P4PrCL-1.6k-31HS,TPUU,P4PrCL,1600.0,0.31,IPDI,water_to_urea,10,1277,50.00031102733271,2.3254101465474415,100.0,15.829604482984115,68.34098797039312,0.5621536109391203,0.3879430592726492,0.1742105516664711,30.989848375329142,valid,family_mn_hard_segment_mapped,primary_train,数据/原始/外部数据/新增开放数据/DRUM_TPUU_机械回收/解包内容/RAW_Chemical_recycling/Repolymerized_TPUUs_hysteresis.xlsx#sheet=P4PrCL-1.6k-31HS;cycle=10,CC0-1.0,reference-53;reference-54
source_drum_tpuu_recycling_05ek6k60,P4PrCL-1k-28HS,TPUU,P4PrCL,1000.0,0.28,IPDI,water_to_urea,1,2217,71.87780772686432,0.7920923078242966,99.99999999999999,10.594514121729928,85.26038222814323,0.39145581353750913,0.2492208820305678,0.14223493150694133,36.334862476965725,valid,family_mn_hard_segment_mapped,primary_train,数据/原始/外部数据/新增开放数据/DRUM_TPUU_机械回收/解包内容/RAW_TPUU_characterization/Polyol-1k-28HS_Hysteresis.xlsx#sheet=P4PrCL-1k-28HS;cycle=1,CC0-1.0,reference-53;reference-54
source_drum_tpuu_recycling_05ek6k60,P4PrCL-1k-28HS,TPUU,P4PrCL,1000.0,0.28,IPDI,water_to_urea,2,1638,50.00029649595687,0.6507283344772363,100.00000000000001,11.411280124256656,77.17757508662093,0.1859600568085581,0.1398764610002774,0.0460835958082807,24.781448553612123,valid,family_mn_hard_segment_mapped,primary_train,数据/原始/外部数据/新增开放数据/DRUM_TPUU_机械回收/解包内容/RAW_TPUU_characterization/Polyol-1k-28HS_Hysteresis.xlsx#sheet=P4PrCL-1k-28HS;cycle=2,CC0-1.0,reference-53;reference-54
source_drum_tpuu_recycling_05ek6k60,P4PrCL-1k-28HS,TPUU,P4PrCL,1000.0,0.28,IPDI,water_to_urea,3,1638,50.0,0.6336828929306795,100.0,12.93470799640611,74.13058400718778,0.17767578719588373,0.13400281735749658,0.04367296983838714,24.580147091307737,valid,family_mn_hard_segment_mapped,primary_train,数据/原始/外部数据/新增开放数据/DRUM_TPUU_机械回收/解包内容/RAW_TPUU_characterization/Polyol-1k-28HS_Hysteresis.xlsx#sheet=P4PrCL-1k-28HS;cycle=3,CC0-1.0,reference-53;reference-54
source_drum_tpuu_recycling_05ek6k60,P4PrCL-1k-28HS,TPUU,P4PrCL,1000.0,0.28,IPDI,water_to_urea,4,1638,50.00029649595687,0.6191827956989246,100.0,13.012615849803037,73.9749226269983,0.17014138077261604,0.12816851374384586,0.04197286702877018,24.669405431042346,valid,family_mn_hard_segment_mapped,primary_train,数据/原始/外部数据/新增开放数据/DRUM_TPUU_机械回收/解包内容/RAW_TPUU_characterization/Polyol-1k-28HS_Hysteresis.xlsx#sheet=P4PrCL-1k-28HS;cycle=4,CC0-1.0,reference-53;reference-54
source_drum_tpuu_recycling_05ek6k60,P4PrCL-1k-28HS,TPUU,P4PrCL,1000.0,0.28,IPDI,water_to_urea,5,1638,50.0,0.6067283058796613,100.0,12.925992439208901,74.1480151215822,0.16428921482723988,0.12402709533348695,0.040262119493752926,24.506854899812506,valid,family_mn_hard_segment_mapped,primary_train,数据/原始/外部数据/新增开放数据/DRUM_TPUU_机械回收/解包内容/RAW_TPUU_characterization/Polyol-1k-28HS_Hysteresis.xlsx#sheet=P4PrCL-1k-28HS;cycle=5,CC0-1.0,reference-53;reference-54
source_drum_tpuu_recycling_05ek6k60,P4PrCL-1k-28HS,TPUU,P4PrCL,1000.0,0.28,IPDI,water_to_urea,6,1638,50.00029649595687,0.6071828643331046,100.0,13.67701186632517,72.64613847353661,0.16320101652526292,0.12294725217671755,0.04025376434854537,24.665143150204724,valid,family_mn_hard_segment_mapped,primary_train,数据/原始/外部数据/新增开放数据/DRUM_TPUU_机械回收/解包内容/RAW_TPUU_characterization/Polyol-1k-28HS_Hysteresis.xlsx#sheet=P4PrCL-1k-28HS;cycle=6,CC0-1.0,reference-53;reference-54
source_drum_tpuu_recycling_05ek6k60,P4PrCL-1k-28HS,TPUU,P4PrCL,1000.0,0.28,IPDI,water_to_urea,7,1638,50.0,0.6226373655913978,100.0,13.99278172097756,72.01443655804488,0.16375549269654066,0.12442609732938595,0.03932939536715471,24.017145757691917,valid,family_mn_hard_segment_mapped,primary_train,数据/原始/外部数据/新增开放数据/DRUM_TPUU_机械回收/解包内容/RAW_TPUU_characterization/Polyol-1k-28HS_Hysteresis.xlsx#sheet=P4PrCL-1k-28HS;cycle=7,CC0-1.0,reference-53;reference-54
source_drum_tpuu_recycling_05ek6k60,P4PrCL-1k-28HS,TPUU,P4PrCL,1000.0,0.28,IPDI,water_to_urea,8,1638,49.999703504043126,0.6059555765271105,100.0,13.744580814923582,72.51067536068058,0.16374572875640866,0.126009574020097,0.03773615473631167,23.0455811109728,valid,family_mn_hard_segment_mapped,primary_train,数据/原始/外部数据/新增开放数据/DRUM_TPUU_机械回收/解包内容/RAW_TPUU_characterization/Polyol-1k-28HS_Hysteresis.xlsx#sheet=P4PrCL-1k-28HS;cycle=8,CC0-1.0,reference-53;reference-54
source_drum_tpuu_recycling_05ek6k60,P4PrCL-1k-28HS,TPUU,P4PrCL,1000.0,0.28,IPDI,water_to_urea,9,1638,50.00029649595687,0.5911373541523679,100.0,14.633792560990635,70.73258843140269,0.1521827144310249,0.11422214240560716,0.03796057202541775,24.944076051832383,valid,family_mn_hard_segment_mapped,primary_train,数据/原始/外部数据/新增开放数据/DRUM_TPUU_机械回收/解包内容/RAW_TPUU_characterization/Polyol-1k-28HS_Hysteresis.xlsx#sheet=P4PrCL-1k-28HS;cycle=9,CC0-1.0,reference-53;reference-54
source_drum_tpuu_recycling_05ek6k60,P4PrCL-1k-28HS,TPUU,P4PrCL,1000.0,0.28,IPDI,water_to_urea,10,1641,50.0,0.6027283058796613,100.0,14.459759139610954,71.0804817207781,0.1601733654300295,0.12335279735395406,0.036820568076075436,22.987946827002407,valid,family_mn_hard_segment_mapped,primary_train,数据/原始/外部数据/新增开放数据/DRUM_TPUU_机械回收/解包内容/RAW_TPUU_characterization/Polyol-1k-28HS_Hysteresis.xlsx#sheet=P4PrCL-1k-28HS;cycle=10,CC0-1.0,reference-53;reference-54
source_drum_tpuu_recycling_05ek6k60,P4PrCL-1k-45HS,TPUU,P4PrCL,1000.0,0.45,IPDI,water_to_urea,1,1491,49.99966700302724,18.91753202268555,100.0,24.363977041578398,51.2717213894579,4.592797893559479,0.7006193941331388,3.89217849942634,84.74525963540387,valid,family_mn_hard_segment_mapped,primary_train,数据/原始/外部数据/新增开放数据/DRUM_TPUU_机械回收/解包内容/RAW_TPUU_characterization/Polyol_1k-45HS_Hysteresis.xlsx#sheet=P4PrCL-1k-45HS;cycle=1,CC0-1.0,reference-53;reference-54
source_drum_tpuu_recycling_05ek6k60,P4PrCL-1k-45HS,TPUU,P4PrCL,1000.0,0.45,IPDI,water_to_urea,2,1496,50.0,19.831850052452136,100.0,27.04446796131996,45.91106407736008,3.5791962458151976,1.6747858996999276,1.90441034611527,53.20776552394717,valid,family_mn_hard_segment_mapped,primary_train,数据/原始/外部数据/新增开放数据/DRUM_TPUU_机械回收/解包内容/RAW_TPUU_characterization/Polyol_1k-45HS_Hysteresis.xlsx#sheet=P4PrCL-1k-45HS;cycle=2,CC0-1.0,reference-53;reference-54
source_drum_tpuu_recycling_05ek6k60,P4PrCL-1k-45HS,TPUU,P4PrCL,1000.0,0.45,IPDI,water_to_urea,3,1496,50.0,19.432859100445846,100.0,28.231448031684213,43.537103936631574,3.3577230138313086,1.7164182118578142,1.6413048019734944,48.88148293389734,valid,family_mn_hard_segment_mapped,primary_train,数据/原始/外部数据/新增开放数据/DRUM_TPUU_机械回收/解包内容/RAW_TPUU_characterization/Polyol_1k-45HS_Hysteresis.xlsx#sheet=P4PrCL-1k-45HS;cycle=3,CC0-1.0,reference-53;reference-54
source_drum_tpuu_recycling_05ek6k60,P4PrCL-1k-45HS,TPUU,P4PrCL,1000.0,0.45,IPDI,water_to_urea,4,1496,50.0,19.047068646734854,100.0,29.116784760076424,41.76643047984715,3.1879421323392076,1.6730174636017063,1.5149246687375013,47.520456954653035,valid,family_mn_hard_segment_mapped,primary_train,数据/原始/外部数据/新增开放数据/DRUM_TPUU_机械回收/解包内容/RAW_TPUU_characterization/Polyol_1k-45HS_Hysteresis.xlsx#sheet=P4PrCL-1k-45HS;cycle=4,CC0-1.0,reference-53;reference-54
source_drum_tpuu_recycling_05ek6k60,P4PrCL-1k-45HS,TPUU,P4PrCL,1000.0,0.45,IPDI,water_to_urea,5,1496,50.0,18.687897390506166,100.0,29.826721018887557,40.346557962224885,3.050804349462791,1.6242649816131107,1.4265393678496803,46.759451096917324,valid,family_mn_hard_segment_mapped,primary_train,数据/原始/外部数据/新增开放数据/DRUM_TPUU_机械回收/解包内容/RAW_TPUU_characterization/Polyol_1k-45HS_Hysteresis.xlsx#sheet=P4PrCL-1k-45HS;cycle=5,CC0-1.0,reference-53;reference-54
