Repository: fafasco16/TPU-HighThroughput-Screening

# TPU/TPUU 定向五目标筛选数据集

- 版本：`tpu-directed-five-objective-2026-08-30-v1`
- 三目标相关实验记录：120,550行
- 商用构件：24种
- 现实配方：980个

## 结论

旧数据没有作废，而是重新分工：

| 旧资产 | 继续用途 | 禁止解释 |
|---|---|---|
| Gold-V结构与虚拟候选 | 化学空间、反应规则、适用域和候选排序 | 不是实验性能真值 |
| Gold-C计算与模拟 | 表示预训练、机理描述符、低保真代理和后段复核 | 不能无标记冒充宏观实验性能 |
| Gold-E实验曲线与标量 | 性能端点、来源内校准和最终实验残差 | 曲线点数不是材料数 |
| 商用构件与980个现实配方 | 成本/EHS门、现实Pareto候选和实验设计 | 目录证据不等于实时库存或低成本 |

新主线只训练三个清晰目标：韧性、循环恢复和热稳定。成本与环保保持透明规则约束，不制造虚假标签。昂贵DFT/MD在完成便宜的结构、配方、采购/EHS和模型预筛前保持后置。

## 当前任务门

| 目标 | 类型 | 实验主目标闭合组 | 直接低保真计算组 | 机理代理组 | 状态 |
|---|---|---:|---:|---:|---|
| 韧性 | single_task_model | 8 | 1 | 7988 | insufficient_chemistry_closed_labels |

File: 结果/定向筛选/DRUM机械回收拉伸端点.csv (part 1 of 3)
release_id,source_id,source_family_id,observation_id,formulation_id,sample_id,batch_id,lifecycle_status,model_admission_layer,usage_mode,recommended_loss_weight_ceiling,polymer_family,macrodiol_family,macrodiol_nominal_mn_g_mol,macrodiol_repeat_unit_text,macrodiol_structure_mapping_status,hard_segment_mass_fraction,diisocyanate_family,diisocyanate_smiles,chain_extension_route,chain_extension_reagent,curve_point_count,tensile_strength_MPa,elongation_at_break_percent,toughness_MJ_m3,young_modulus_0_5pct_MPa,negative_strain_step_fraction,endpoint_quality_status,test_speed,method_or_test_protocol,leakage_group,curve_sha256,source_file_sha256,source_locator,license,citation_keys
tpu-drum-mechanical-recycling-2026-08-30-v1,source_drum_tpuu_recycling_05ek6k60,family_drum_tpuu_recycling_2024,drum_tensile_00f85711160efe46d559,P4MCL-5k-29HS,10.13020/05ek-6k60|P4MCL-5k-29HS|DCB-4-10|P4MCL-5k-29HS|1 _ 3,P4MCL-5k-29HS|DCB-4-10,原生实验材料,核心实验层,primary_train,1.0,TPUU,P4MCL,5000.0,[-O-CH2-CH2-CH(CH3)-CH2-CH2-C(=O)-]n,repeat_topology_mapped,0.29,IPDI,CC1(C)CC(CC(C)(CN=C=O)C1)N=C=O,water_to_urea,water,247,58.83169,815.8372,180.30764941664802,,0.0,valid,nan,README: Shimadzu AGS-X；室温；50 mm/min；至少5个拉伸重复；模量拟合0–5%应变,10.13020/05ek-6k60|P4MCL-5k-29HS|DCB-4-10,00f85711160efe46d5596a817d832917b346f4a6ef790dba5175a8e8806a5448,15778c9819d5518da2ad96618a0b3b4ef1618bcfabad6058fcd4efca0ceae85e,数据/原始/外部数据/新增开放数据/DRUM_TPUU_机械回收/解包内容/RAW_TPUU_characterization/Polyol-5k-29HS_Tensile_Prop.xlsx#sheet=P4MCL-5k-29HS;sample=1 _ 3,CC0-1.0,reference-53;reference-54
tpu-drum-mechanical-recycling-2026-08-30-v1,source_drum_tpuu_recycling_05ek6k60,family_drum_tpuu_recycling_2024,drum_tensile_06ed4b808ea18d0c0833,P4MCL-2k-18HS,10.13020/05ek-6k60|P4MCL-2k-18HS|DCB-3-152|P4MCL-2k-18HS|1 _ 1,P4MCL-2k-18HS|DCB-3-152,原生实验材料,核心实验层,primary_train,1.0,TPUU,P4MCL,2000.0,[-O-CH2-CH2-CH(CH3)-CH2-CH2-C(=O)-]n,repeat_topology_mapped,0.18,IPDI,CC1(C)CC(CC(C)(CN=C=O)C1)N=C=O,water_to_urea,water,142,0.4550805,387.8759,1.2414539171516137,,0.0,valid,nan,README: Shimadzu AGS-X；室温；50 mm/min；至少5个拉伸重复；模量拟合0–5%应变,10.13020/05ek-6k60|P4MCL-2k-18HS|DCB-3-152,06ed4b808ea18d0c0833c99293a5e4cc75dab2a810a1a8596950a4705cb3ae1a,1ea43958ddb18c6bed9f52fed3e00ca3335d9248dabbca34f911f262a9843215,数据/原始/外部数据/新增开放数据/DRUM_TPUU_机械回收/解包内容/RAW_TPUU_characterization/Polyol-2k-18HS_Tensile_Prop.xlsx#sheet=P4MCL-2k-18HS;sample=1 _ 1,CC0-1.0,reference-53;reference-54
tpu-drum-mechanical-recycling-2026-08-30-v1,source_drum_tpuu_recycling_05ek6k60,family_drum_tpuu_recycling_2024,drum_tensile_0c66eaae293d58457aca,PCL-1k-28HS,10.13020/05ek-6k60|PCL-1k-28HS|DCB-3-112|PCL-1k-28HS|1 _ 7,PCL-1k-28HS|DCB-3-112,原生实验材料,核心实验层,primary_train,1.0,TPUU,PCL,1000.0,[-O-(CH2)5-C(=O)-]n,repeat_topology_mapped,0.28,IPDI,CC1(C)CC(CC(C)(CN=C=O)C1)N=C=O,water_to_urea,water,197,47.49543,649.738,93.05552385075613,,0.0,valid,nan,README: Shimadzu AGS-X；室温；50 mm/min；至少5个拉伸重复；模量拟合0–5%应变,10.13020/05ek-6k60|PCL-1k-28HS|DCB-3-112,0c66eaae293d58457aca335d20885086699fc2a1344ac0d6f3995432446276dc,0f1aa0dbff5937f2846c0ea0473afbf2b3a09737b7082fd28257d85bc4d8c718,数据/原始/外部数据/新增开放数据/DRUM_TPUU_机械回收/解包内容/RAW_TPUU_characterization/Polyol-1k-28HS_Tensile_Prop.xlsx#sheet=PCL-1k-28HS;sample=1 _ 7,CC0-1.0,reference-53;reference-54
tpu-drum-mechanical-recycling-2026-08-30-v1,source_drum_tpuu_recycling_05ek6k60,family_drum_tpuu_recycling_2024,drum_tensile_0cefc2a0f5e266455881,PMCL-1k-46HS,10.13020/05ek-6k60|PMCL-1k-46HS|DCB-3-118|PMCL-1k-46HS|1 _ 1,PMCL-1k-46HS|DCB-3-118,原生实验材料,核心实验层,primary_train,1.0,TPUU,PMCL,1000.0,,family_only_regioisomer_distribution_unresolved,0.46,IPDI,CC1(C)CC(CC(C)(CN=C=O)C1)N=C=O,water_to_urea,water,108,49.99881,334.5255,78.23281151269161,,0.0,valid,nan,README: Shimadzu AGS-X；室温；50 mm/min；至少5个拉伸重复；模量拟合0–5%应变,10.13020/05ek-6k60|PMCL-1k-46HS|DCB-3-118,0cefc2a0f5e2664558817fa6957fc8978e4c75ea0f43024108fc110bfa1ce10c,b9cfc1217788a2bc2917c53da24b120524d14dc65cffda3121beeafa5c3593d1,数据/原始/外部数据/新增开放数据/DRUM_TPUU_机械回收/解包内容/RAW_TPUU_characterization/Polyol_1k-45HS_Tensile_Prop.xlsx#sheet=PMCL-1k-46HS;sample=1 _ 1,CC0-1.0,reference-53;reference-54
tpu-drum-mechanical-recycling-2026-08-30-v1,source_drum_tpuu_recycling_05ek6k60,family_drum_tpuu_recycling_2024,drum_tensile_0d4dc08db7438fe826fe,P4MCL-1k-28HS,10.13020/05ek-6k60|P4MCL-1k-28HS|DCB-3-100|P4MCL-1k-28HS|1 _ 5,P4MCL-1k-28HS|DCB-3-100,原生实验材料,核心实验层,primary_train,1.0,TPUU,P4MCL,1000.0,[-O-CH2-CH2-CH(CH3)-CH2-CH2-C(=O)-]n,repeat_topology_mapped,0.28,IPDI,CC1(C)CC(CC(C)(CN=C=O)C1)N=C=O,water_to_urea,water,212,46.76284,744.8826,106.49501512414454,,0.0,valid,nan,README: Shimadzu AGS-X；室温；50 mm/min；至少5个拉伸重复；模量拟合0–5%应变,10.13020/05ek-6k60|P4MCL-1k-28HS|DCB-3-100,0d4dc08db7438fe826fef9856d87a85168476858a0c06a655b8bce6122886dd8,0f1aa0dbff5937f2846c0ea0473afbf2b3a09737b7082fd28257d85bc4d8c718,数据/原始/外部数据/新增开放数据/DRUM_TPUU_机械回收/解包内容/RAW_TPUU_characterization/Polyol-1k-28HS_Tensile_Prop.xlsx#sheet=P4MCL-1k-28HS;sample=1 _ 5,CC0-1.0,reference-53;reference-54
tpu-drum-mechanical-recycling-2026-08-30-v1,source_drum_tpuu_recycling_05ek6k60,family_drum_tpuu_recycling_2024,drum_tensile_0f075e702ed412ba976d,P4PrCL-1k-28HS,10.13020/05ek-6k60|P4PrCL-1k-28HS|未解析批次|P4PrCL-1k-28HS|1 _ 2,P4PrCL-1k-28HS|未解析批次,原生实验材料,核心实验层,primary_train,1.0,TPUU,P4PrCL,1000.0,[-O-CH2-CH2-CH(CH2CH2CH3)-CH2-CH2-C(=O)-]n,repeat_topology_mapped,0.28,IPDI,CC1(C)CC(CC(C)(CN=C=O)C1)N=C=O,water_to_urea,water,201,13.95645,728.2153,31.10113836041235,,0.0,valid,50mm/min,README: Shimadzu AGS-X；室温；50 mm/min；至少5个拉伸重复；模量拟合0–5%应变,10.13020/05ek-6k60|P4PrCL-1k-28HS|未解析批次,0f075e702ed412ba976dd8e005283ea88ccb74933b87a3a632b9c02c4354b11c,0f1aa0dbff5937f2846c0ea0473afbf2b3a09737b7082fd28257d85bc4d8c718,数据/原始/外部数据/新增开放数据/DRUM_TPUU_机械回收/解包内容/RAW_TPUU_characterization/Polyol-1k-28HS_Tensile_Prop.xlsx#sheet=P4PrCL-1k-28HS;sample=1 _ 2,CC0-1.0,reference-53;reference-54
tpu-drum-mechanical-recycling-2026-08-30-v1,source_drum_tpuu_recycling_05ek6k60,family_drum_tpuu_recycling_2024,drum_tensile_10b97ba421d9e9acaa36,P4MCL-1.6k-31HS,10.13020/05ek-6k60|P4MCL-1.6k-31HS|未解析批次|P4MCL-1.6k-31HS|1 _ 3,P4MCL-1.6k-31HS|未解析批次,回收单体再聚合,核心实验层,primary_train,1.0,TPUU,P4MCL,1600.0,[-O-CH2-CH2-CH(CH3)-CH2-CH2-C(=O)-]n,repeat_topology_mapped,0.31,IPDI,CC1(C)CC(CC(C)(CN=C=O)C1)N=C=O,water_to_urea,water,177,41.73597,662.6845,93.13778508668855,,0.0,valid,50mm/min,README: Shimadzu AGS-X；室温；50 mm/min；至少5个拉伸重复；模量拟合0–5%应变,10.13020/05ek-6k60|P4MCL-1.6k-31HS|未解析批次,10b97ba421d9e9acaa3684eaca5ef6905e26b67ed071d1a03fe3516169015cef,95bd9f55b348aa2fb2c28640a93ca410e6dda21cf1e37f7f593bebd4ca072615,数据/原始/外部数据/新增开放数据/DRUM_TPUU_机械回收/解包内容/RAW_Chemical_recycling/Repolymerized_TPUUs_tensile.xlsx#sheet=P4MCL-1.6k-31HS;sample=1 _ 3,CC0-1.0,reference-53;reference-54
tpu-drum-mechanical-recycling-2026-08-30-v1,source_drum_tpuu_recycling_05ek6k60,family_drum_tpuu_recycling_2024,drum_tensile_12a3ec2b8fba2dca40a3,P4PrCL-1k-28HS,10.13020/05ek-6k60|P4PrCL-1k-28HS|未解析批次|P4PrCL-1k-28HS|1 _ 4,P4PrCL-1k-28HS|未解析批次,原生实验材料,核心实验层,primary_train,1.0,TPUU,P4PrCL,1000.0,[-O-CH2-CH2-CH(CH2CH2CH3)-CH2-CH2-C(=O)-]n,repeat_topology_mapped,0.28,IPDI,CC1(C)CC(CC(C)(CN=C=O)C1)N=C=O,water_to_urea,water,201,14.96345,756.6309,34.487633618564274,,0.0,valid,50mm/min,README: Shimadzu AGS-X；室温；50 mm/min；至少5个拉伸重复；模量拟合0–5%应变,10.13020/05ek-6k60|P4PrCL-1k-28HS|未解析批次,12a3ec2b8fba2dca40a369396650412340523f332093baa488e0ae1169e91929,0f1aa0dbff5937f2846c0ea0473afbf2b3a09737b7082fd28257d85bc4d8c718,数据/原始/外部数据/新增开放数据/DRUM_TPUU_机械回收/解包内容/RAW_TPUU_characterization/Polyol-1k-28HS_Tensile_Prop.xlsx#sheet=P4PrCL-1k-28HS;sample=1 _ 4,CC0-1.0,reference-53;reference-54
tpu-drum-mechanical-recycling-2026-08-30-v1,source_drum_tpuu_recycling_05ek6k60,family_drum_tpuu_recycling_2024,drum_tensile_14d7bee85610e074c0d4,PCL-2k-30HS,10.13020/05ek-6k60|PCL-2k-30HS|DCB-4-9|PCL-2k-30HS|1 _ 4,PCL-2k-30HS|DCB-4-9,原生实验材料,核心实验层,primary_train,1.0,TPUU,PCL,2000.0,[-O-(CH2)5-C(=O)-]n,repeat_topology_mapped,0.3,IPDI,CC1(C)CC(CC(C)(CN=C=O)C1)N=C=O,water_to_urea,water,216,58.53878,623.6187,138.25576214518946,,0.0,valid,nan,README: Shimadzu AGS-X；室温；50 mm/min；至少5个拉伸重复；模量拟合0–5%应变,10.13020/05ek-6k60|PCL-2k-30HS|DCB-4-9,14d7bee85610e074c0d4272b92a349b36081d90b7aedc17196d8d973d0bbeb24,8f89c6e6135d892d43401187948eb28d388ef5d8acfd35ab3e6137820cb8da16,数据/原始/外部数据/新增开放数据/DRUM_TPUU_机械回收/解包内容/RAW_TPUU_characterization/Polyol-2k-31HS_Tensile_Prop.xlsx#sheet=PCL-2k-30HS;sample=1 _ 4,CC0-1.0,reference-53;reference-54
tpu-drum-mechanical-recycling-2026-08-30-v1,source_drum_tpuu_recycling_05ek6k60,family_drum_tpuu_recycling_2024,drum_tensile_188035d79f83c9fd0fa6,P4MCL-1k-46HS,10.13020/05ek-6k60|P4MCL-1k-46HS|DCB-3-106|P4MCL-1k-46HS|1 _ 4,P4MCL-1k-46HS|DCB-3-106,原生实验材料,核心实验层,primary_train,1.0,TPUU,P4MCL,1000.0,[-O-CH2-CH2-CH(CH3)-CH2-CH2-C(=O)-]n,repeat_topology_mapped,0.46,IPDI,CC1(C)CC(CC(C)(CN=C=O)C1)N=C=O,water_to_urea,water,97,47.87579,249.155,60.66947025416016,,0.0,valid,nan,README: Shimadzu AGS-X；室温；50 mm/min；至少5个拉伸重复；模量拟合0–5%应变,10.13020/05ek-6k60|P4MCL-1k-46HS|DCB-3-106,188035d79f83c9fd0fa61037778a32d517a83d25c6d780540a9cfe6feae1a67f,b9cfc1217788a2bc2917c53da24b120524d14dc65cffda3121beeafa5c3593d1,数据/原始/外部数据/新增开放数据/DRUM_TPUU_机械回收/解包内容/RAW_TPUU_characterization/Polyol_1k-45HS_Tensile_Prop.xlsx#sheet=P4MCL-1k-46HS;sample=1 _ 4,CC0-1.0,reference-53;reference-54
tpu-drum-mechanical-recycling-2026-08-30-v1,source_drum_tpuu_recycling_05ek6k60,family_drum_tpuu_recycling_2024,drum_tensile_1a99c68303db64511e1d,P4PrCL-2k-31HS,10.13020/05ek-6k60|P4PrCL-2k-31HS|未解析批次|P4PrCL-2k-31HS|1 _ 8,P4PrCL-2k-31HS|未解析批次,原生实验材料,核心实验层,primary_train,1.0,TPUU,P4PrCL,2000.0,[-O-CH2-CH2-CH(CH2CH2CH3)-CH2-CH2-C(=O)-]n,repeat_topology_mapped,0.31,IPDI,CC1(C)CC(CC(C)(CN=C=O)C1)N=C=O,water_to_urea,water,213,43.62508,758.1709,118.98323588771581,,0.0,valid,50mm/min,README: Shimadzu AGS-X；室温；50 mm/min；至少5个拉伸重复；模量拟合0–5%应变,10.13020/05ek-6k60|P4PrCL-2k-31HS|未解析批次,1a99c68303db64511e1d1812a282b4e365c74e6df2b1f362177caae9c79fa72c,8f89c6e6135d892d43401187948eb28d388ef5d8acfd35ab3e6137820cb8da16,数据/原始/外部数据/新增开放数据/DRUM_TPUU_机械回收/解包内容/RAW_TPUU_characterization/Polyol-2k-31HS_Tensile_Prop.xlsx#sheet=P4PrCL-2k-31HS;sample=1 _ 8,CC0-1.0,reference-53;reference-54
tpu-drum-mechanical-recycling-2026-08-30-v1,source_drum_tpuu_recycling_05ek6k60,family_drum_tpuu_recycling_2024,drum_tensile_1b3f0542afc34cf86e70,PCL-2k-17HS,10.13020/05ek-6k60|PCL-2k-17HS|DCB-4-8|PCL-2k-17HS|1 _ 3,PCL-2k-17HS|DCB-4-8,原生实验材料,核心实验层,primary_train,1.0,TPUU,PCL,2000.0,[-O-(CH2)5-C(=O)-]n,repeat_topology_mapped,0.17,IPDI,CC1(C)CC(CC(C)(CN=C=O)C1)N=C=O,water_to_urea,water,248,44.95823,847.5475,126.87917308166652,,0.0,valid,nan,README: Shimadzu AGS-X；室温；50 mm/min；至少5个拉伸重复；模量拟合0–5%应变,10.13020/05ek-6k60|PCL-2k-17HS|DCB-4-8,1b3f0542afc34cf86e70ecbb7fc735715ecb2205c444816493ff4c200145494b,1ea43958ddb18c6bed9f52fed3e00ca3335d9248dabbca34f911f262a9843215,数据/原始/外部数据/新增开放数据/DRUM_TPUU_机械回收/解包内容/RAW_TPUU_characterization/Polyol-2k-18HS_Tensile_Prop.xlsx#sheet=PCL-2k-17HS;sample=1 _ 3,CC0-1.0,reference-53;reference-54
tpu-drum-mechanical-recycling-2026-08-30-v1,source_drum_tpuu_recycling_05ek6k60,family_drum_tpuu_recycling_2024,drum_tensile_1b7179a4618a30601427,PMCL-1k-28HS,10.13020/05ek-6k60|PMCL-1k-28HS|DCB-3-117|PMCL-1k-28HS|1 _ 5,PMCL-1k-28HS|DCB-3-117,原生实验材料,核心实验层,primary_train,1.0,TPUU,PMCL,1000.0,,family_only_regioisomer_distribution_unresolved,0.28,IPDI,CC1(C)CC(CC(C)(CN=C=O)C1)N=C=O,water_to_urea,water,214,46.21247,735.5446,95.55818971229675,,0.0,valid,nan,README: Shimadzu AGS-X；室温；50 mm/min；至少5个拉伸重复；模量拟合0–5%应变,10.13020/05ek-6k60|PMCL-1k-28HS|DCB-3-117,1b7179a4618a30601427fbc3e56d925235e4bc8d8205bce80f169ce2c2fe8d8f,0f1aa0dbff5937f2846c0ea0473afbf2b3a09737b7082fd28257d85bc4d8c718,数据/原始/外部数据/新增开放数据/DRUM_TPUU_机械回收/解包内容/RAW_TPUU_characterization/Polyol-1k-28HS_Tensile_Prop.xlsx#sheet=PMCL-1k-28HS;sample=1 _ 5,CC0-1.0,reference-53;reference-54
tpu-drum-mechanical-recycling-2026-08-30-v1,source_drum_tpuu_recycling_05ek6k60,family_drum_tpuu_recycling_2024,drum_tensile_1c1b4e9c96a8288f47a6,P4PrCL-2k-31HS,10.13020/05ek-6k60|P4PrCL-2k-31HS|未解析批次|P4PrCL-2k-31HS|1 _ 7,P4PrCL-2k-31HS|未解析批次,原生实验材料,核心实验层,primary_train,1.0,TPUU,P4PrCL,2000.0,[-O-CH2-CH2-CH(CH2CH2CH3)-CH2-CH2-C(=O)-]n,repeat_topology_mapped,0.31,IPDI,CC1(C)CC(CC(C)(CN=C=O)C1)N=C=O,water_to_urea,water,216,50.32936,738.9691,130.13778560592348,,0.0,valid,50mm/min,README: Shimadzu AGS-X；室温；50 mm/min；至少5个拉伸重复；模量拟合0–5%应变,10.13020/05ek-6k60|P4PrCL-2k-31HS|未解析批次,1c1b4e9c96a8288f47a6bb768d68bd0ac38e1f6278d37e52fa715539368ab204,8f89c6e6135d892d43401187948eb28d388ef5d8acfd35ab3e6137820cb8da16,数据/原始/外部数据/新增开放数据/DRUM_TPUU_机械回收/解包内容/RAW_TPUU_characterization/Polyol-2k-31HS_Tensile_Prop.xlsx#sheet=P4PrCL-2k-31HS;sample=1 _ 7,CC0-1.0,reference-53;reference-54
tpu-drum-mechanical-recycling-2026-08-30-v1,source_drum_tpuu_recycling_05ek6k60,family_drum_tpuu_recycling_2024,drum_tensile_1cc13add8eab62c86866,PMCL-1k-28HS,10.13020/05ek-6k60|PMCL-1k-28HS|DCB-3-117|PMCL-1k-28HS|1 _ 2,PMCL-1k-28HS|DCB-3-117,原生实验材料,核心实验层,primary_train,1.0,TPUU,PMCL,1000.0,,family_only_regioisomer_distribution_unresolved,0.28,IPDI,CC1(C)CC(CC(C)(CN=C=O)C1)N=C=O,water_to_urea,water,203,49.59511,731.2565,103.75904430974066,,0.0,valid,nan,README: Shimadzu AGS-X；室温；50 mm/min；至少5个拉伸重复；模量拟合0–5%应变,10.13020/05ek-6k60|PMCL-1k-28HS|DCB-3-117,1cc13add8eab62c86866b044c2e8ace75d266ad47c93a684561f38c39535710b,0f1aa0dbff5937f2846c0ea0473afbf2b3a09737b7082fd28257d85bc4d8c718,数据/原始/外部数据/新增开放数据/DRUM_TPUU_机械回收/解包内容/RAW_TPUU_characterization/Polyol-1k-28HS_Tensile_Prop.xlsx#sheet=PMCL-1k-28HS;sample=1 _ 2,CC0-1.0,reference-53;reference-54
tpu-drum-mechanical-recycling-2026-08-30-v1,source_drum_tpuu_recycling_05ek6k60,family_drum_tpuu_recycling_2024,drum_tensile_1f712cdf9f36bfbc33be,P4MCL-1k-28HS,10.13020/05ek-6k60|P4MCL-1k-28HS|DCB-3-100|P4MCL-1k-28HS|1 _ 6,P4MCL-1k-28HS|DCB-3-100,原生实验材料,核心实验层,primary_train,1.0,TPUU,P4MCL,1000.0,[-O-CH2-CH2-CH(CH3)-CH2-CH2-C(=O)-]n,repeat_topology_mapped,0.28,IPDI,CC1(C)CC(CC(C)(CN=C=O)C1)N=C=O,water_to_urea,water,220,44.29693,682.9366,90.65518058174416,,0.0,valid,nan,README: Shimadzu AGS-X；室温；50 mm/min；至少5个拉伸重复；模量拟合0–5%应变,10.13020/05ek-6k60|P4MCL-1k-28HS|DCB-3-100,1f712cdf9f36bfbc33be0d91c62bd6ce03b66d846356a13b716e49e6a5b883e4,0f1aa0dbff5937f2846c0ea0473afbf2b3a09737b7082fd28257d85bc4d8c718,数据/原始/外部数据/新增开放数据/DRUM_TPUU_机械回收/解包内容/RAW_TPUU_characterization/Polyol-1k-28HS_Tensile_Prop.xlsx#sheet=P4MCL-1k-28HS;sample=1 _ 6,CC0-1.0,reference-53;reference-54
tpu-drum-mechanical-recycling-2026-08-30-v1,source_drum_tpuu_recycling_05ek6k60,family_drum_tpuu_recycling_2024,drum_tensile_20b78b7ae2f3fcd83939,P4PrCL-5k-26HS,10.13020/05ek-6k60|P4PrCL-5k-26HS|未解析批次|P4PrCL-5k-26HS|1 _ 4,P4PrCL-5k-26HS|未解析批次,原生实验材料,核心实验层,primary_train,1.0,TPUU,P4PrCL,5000.0,[-O-CH2-CH2-CH(CH2CH2CH3)-CH2-CH2-C(=O)-]n,repeat_topology_mapped,0.26,IPDI,CC1(C)CC(CC(C)(CN=C=O)C1)N=C=O,water_to_urea,water,143,37.39566,531.6733,79.97472728941929,,0.0,valid,50mm/min,README: Shimadzu AGS-X；室温；50 mm/min；至少5个拉伸重复；模量拟合0–5%应变,10.13020/05ek-6k60|P4PrCL-5k-26HS|未解析批次,20b78b7ae2f3fcd83939a0b3413ea99a60c98f604f86ce148896c31ecb31ab44,15778c9819d5518da2ad96618a0b3b4ef1618bcfabad6058fcd4efca0ceae85e,数据/原始/外部数据/新增开放数据/DRUM_TPUU_机械回收/解包内容/RAW_TPUU_characterization/Polyol-5k-29HS_Tensile_Prop.xlsx#sheet=P4PrCL-5k-26HS;sample=1 _ 4,CC0-1.0,reference-53;reference-54
tpu-drum-mechanical-recycling-2026-08-30-v1,source_drum_tpuu_recycling_05ek6k60,family_drum_tpuu_recycling_2024,drum_tensile_20ca121a4655081695ab,P4MCL-2k-31HS,10.13020/05ek-6k60|P4MCL-2k-31HS|DCB-3-155|P4MCL-2k-31HS|1 _ 8,P4MCL-2k-31HS|DCB-3-155,原生实验材料,核心实验层,primary_train,1.0,TPUU,P4MCL,2000.0,[-O-CH2-CH2-CH(CH3)-CH2-CH2-C(=O)-]n,repeat_topology_mapped,0.31,IPDI,CC1(C)CC(CC(C)(CN=C=O)C1)N=C=O,water_to_urea,water,241,69.16365,757.275,192.94885416806557,,0.0,valid,50mm/min,README: Shimadzu AGS-X；室温；50 mm/min；至少5个拉伸重复；模量拟合0–5%应变,10.13020/05ek-6k60|P4MCL-2k-31HS|DCB-3-155,20ca121a4655081695ab46acea2be8fc48572d1096d7510df2d733483a7460ff,8f89c6e6135d892d43401187948eb28d388ef5d8acfd35ab3e6137820cb8da16,数据/原始/外部数据/新增开放数据/DRUM_TPUU_机械回收/解包内容/RAW_TPUU_characterization/Polyol-2k-31HS_Tensile_Prop.xlsx#sheet=P4MCL-2k-31HS;sample=1 _ 8,CC0-1.0,reference-53;reference-54
tpu-drum-mechanical-recycling-2026-08-30-v1,source_drum_tpuu_recycling_05ek6k60,family_drum_tpuu_recycling_2024,drum_tensile_21474599a789de05d912,P4MCL-5k-29HS,10.13020/05ek-6k60|P4MCL-5k-29HS|DCB-4-10|P4MCL-5k-29HS|1 _ 5,P4MCL-5k-29HS|DCB-4-10,原生实验材料,核心实验层,primary_train,1.0,TPUU,P4MCL,5000.0,[-O-CH2-CH2-CH(CH3)-CH2-CH2-C(=O)-]n,repeat_topology_mapped,0.29,IPDI,CC1(C)CC(CC(C)(CN=C=O)C1)N=C=O,water_to_urea,water,256,67.13274,820.3813,215.70041472389926,,0.0,valid,nan,README: Shimadzu AGS-X；室温；50 mm/min；至少5个拉伸重复；模量拟合0–5%应变,10.13020/05ek-6k60|P4MCL-5k-29HS|DCB-4-10,21474599a789de05d912ca9f567d4723cc10ce38e0fe3d4fed91b5cdac13c9a3,15778c9819d5518da2ad96618a0b3b4ef1618bcfabad6058fcd4efca0ceae85e,数据/原始/外部数据/新增开放数据/DRUM_TPUU_机械回收/解包内容/RAW_TPUU_characterization/Polyol-5k-29HS_Tensile_Prop.xlsx#sheet=P4MCL-5k-29HS;sample=1 _ 5,CC0-1.0,reference-53;reference-54
tpu-drum-mechanical-recycling-2026-08-30-v1,source_drum_tpuu_recycling_05ek6k60,family_drum_tpuu_recycling_2024,drum_tensile_23bef8962f38f4648202,PCL-5k-29HS,10.13020/05ek-6k60|PCL-5k-29HS|DCB-4-19|PCL-5k-29HS|1 _ 5,PCL-5k-29HS|DCB-4-19,原生实验材料,核心实验层,primary_train,1.0,TPUU,PCL,5000.0,[-O-(CH2)5-C(=O)-]n,repeat_topology_mapped,0.29,IPDI,CC1(C)CC(CC(C)(CN=C=O)C1)N=C=O,water_to_urea,water,183,32.73556,577.3763,84.73766327261535,,0.0,valid,nan,README: Shimadzu AGS-X；室温；50 mm/min；至少5个拉伸重复；模量拟合0–5%应变,10.13020/05ek-6k60|PCL-5k-29HS|DCB-4-19,23bef8962f38f4648202f41e2d6f58791fd3fbbfb5f006e912b6921ec778281a,15778c9819d5518da2ad96618a0b3b4ef1618bcfabad6058fcd4efca0ceae85e,数据/原始/外部数据/新增开放数据/DRUM_TPUU_机械回收/解包内容/RAW_TPUU_characterization/Polyol-5k-29HS_Tensile_Prop.xlsx#sheet=PCL-5k-29HS;sample=1 _ 5,CC0-1.0,reference-53;reference-54
tpu-drum-mechanical-recycling-2026-08-30-v1,source_drum_tpuu_recycling_05ek6k60,family_drum_tpuu_recycling_2024,drum_tensile_2468f0996f144b048dc8,P4PrCL-5k-26HS,10.13020/05ek-6k60|P4PrCL-5k-26HS|未解析批次|P4PrCL-5k-26HS|1 _ 1,P4PrCL-5k-26HS|未解析批次,原生实验材料,核心实验层,primary_train,1.0,TPUU,P4PrCL,5000.0,[-O-CH2-CH2-CH(CH2CH2CH3)-CH2-CH2-C(=O)-]n,repeat_topology_mapped,0.26,IPDI,CC1(C)CC(CC(C)(CN=C=O)C1)N=C=O,water_to_urea,water,159,31.44602,598.1929,78.20250120318293,,0.0,valid,50mm/min,README: Shimadzu AGS-X；室温；50 mm/min；至少5个拉伸重复；模量拟合0–5%应变,10.13020/05ek-6k60|P4PrCL-5k-26HS|未解析批次,2468f0996f144b048dc82b1ffaabcfdd1c75a4ec4dfa183bde581ff56e1b70cf,15778c9819d5518da2ad96618a0b3b4ef1618bcfabad6058fcd4efca0ceae85e,数据/原始/外部数据/新增开放数据/DRUM_TPUU_机械回收/解包内容/RAW_TPUU_characterization/Polyol-5k-29HS_Tensile_Prop.xlsx#sheet=P4PrCL-5k-26HS;sample=1 _ 1,CC0-1.0,reference-53;reference-54
tpu-drum-mechanical-recycling-2026-08-30-v1,source_drum_tpuu_recycling_05ek6k60,family_drum_tpuu_recycling_2024,drum_tensile_26cdc034dbea7c1e9f9a,PCL-5k-29HS,10.13020/05ek-6k60|PCL-5k-29HS|DCB-4-19|PCL-5k-29HS|1 _ 3,PCL-5k-29HS|DCB-4-19,原生实验材料,核心实验层,primary_train,1.0,TPUU,PCL,5000.0,[-O-(CH2)5-C(=O)-]n,repeat_topology_mapped,0.29,IPDI,CC1(C)CC(CC(C)(CN=C=O)C1)N=C=O,water_to_urea,water,171,31.20845,528.3823,76.1387102078231,,0.0,valid,nan,README: Shimadzu AGS-X；室温；50 mm/min；至少5个拉伸重复；模量拟合0–5%应变,10.13020/05ek-6k60|PCL-5k-29HS|DCB-4-19,26cdc034dbea7c1e9f9ad14176153706efce7a28805d20b7f3699c5b0a322220,15778c9819d5518da2ad96618a0b3b4ef1618bcfabad6058fcd4efca0ceae85e,数据/原始/外部数据/新增开放数据/DRUM_TPUU_机械回收/解包内容/RAW_TPUU_characterization/Polyol-5k-29HS_Tensile_Prop.xlsx#sheet=PCL-5k-29HS;sample=1 _ 3,CC0-1.0,reference-53;reference-54
tpu-drum-mechanical-recycling-2026-08-30-v1,source_drum_tpuu_recycling_05ek6k60,family_drum_tpuu_recycling_2024,drum_tensile_27136ae7792c515b6f01,P4MCL-2k-18HS,10.13020/05ek-6k60|P4MCL-2k-18HS|DCB-3-152|P4MCL-2k-18HS|1 _ 5,P4MCL-2k-18HS|DCB-3-152,原生实验材料,核心实验层,primary_train,1.0,TPUU,P4MCL,2000.0,[-O-CH2-CH2-CH(CH3)-CH2-CH2-C(=O)-]n,repeat_topology_mapped,0.18,IPDI,CC1(C)CC(CC(C)(CN=C=O)C1)N=C=O,water_to_urea,water,80,0.5334682,213.7917,0.7685506590982798,,0.0,valid,nan,README: Shimadzu AGS-X；室温；50 mm/min；至少5个拉伸重复；模量拟合0–5%应变,10.13020/05ek-6k60|P4MCL-2k-18HS|DCB-3-152,27136ae7792c515b6f01b6523601dfad4b159e6a21ef189fe5278f78a2e906f2,1ea43958ddb18c6bed9f52fed3e00ca3335d9248dabbca34f911f262a9843215,数据/原始/外部数据/新增开放数据/DRUM_TPUU_机械回收/解包内容/RAW_TPUU_characterization/Polyol-2k-18HS_Tensile_Prop.xlsx#sheet=P4MCL-2k-18HS;sample=1 _ 5,CC0-1.0,reference-53;reference-54
tpu-drum-mechanical-recycling-2026-08-30-v1,source_drum_tpuu_recycling_05ek6k60,family_drum_tpuu_recycling_2024,drum_tensile_2887a8c927b5c4de7584,P4MCL-1.6k-31HS,10.13020/05ek-6k60|P4MCL-1.6k-31HS|未解析批次|P4MCL-1.6k-31HS|1 _ 2,P4MCL-1.6k-31HS|未解析批次,回收单体再聚合,核心实验层,primary_train,1.0,TPUU,P4MCL,1600.0,[-O-CH2-CH2-CH(CH3)-CH2-CH2-C(=O)-]n,repeat_topology_mapped,0.31,IPDI,CC1(C)CC(CC(C)(CN=C=O)C1)N=C=O,water_to_urea,water,204,53.5518,765.7783,132.14903702614794,,0.0,valid,50mm/min,README: Shimadzu AGS-X；室温；50 mm/min；至少5个拉伸重复；模量拟合0–5%应变,10.13020/05ek-6k60|P4MCL-1.6k-31HS|未解析批次,2887a8c927b5c4de7584012c9212668d240a4f803cf8b94f86683bb1ae273f50,95bd9f55b348aa2fb2c28640a93ca410e6dda21cf1e37f7f593bebd4ca072615,数据/原始/外部数据/新增开放数据/DRUM_TPUU_机械回收/解包内容/RAW_Chemical_recycling/Repolymerized_TPUUs_tensile.xlsx#sheet=P4MCL-1.6k-31HS;sample=1 _ 2,CC0-1.0,reference-53;reference-54
tpu-drum-mechanical-recycling-2026-08-30-v1,source_drum_tpuu_recycling_05ek6k60,family_drum_tpuu_recycling_2024,drum_tensile_2927cb4bde7edaaeb3c8,P4MCL-5k-29HS,10.13020/05ek-6k60|P4MCL-5k-29HS|DCB-4-10|P4MCL-5k-29HS|1 _ 4,P4MCL-5k-29HS|DCB-4-10,原生实验材料,核心实验层,primary_train,1.0,TPUU,P4MCL,5000.0,[-O-CH2-CH2-CH(CH3)-CH2-CH2-C(=O)-]n,repeat_topology_mapped,0.29,IPDI,CC1(C)CC(CC(C)(CN=C=O)C1)N=C=O,water_to_urea,water,243,56.65763,751.6398,171.36601573160576,,0.0,valid,nan,README: Shimadzu AGS-X；室温；50 mm/min；至少5个拉伸重复；模量拟合0–5%应变,10.13020/05ek-6k60|P4MCL-5k-29HS|DCB-4-10,2927cb4bde7edaaeb3c810a7fe6a123b4eaa34aaa661e838e0a3d3a9c5b688e0,15778c9819d5518da2ad96618a0b3b4ef1618bcfabad6058fcd4efca0ceae85e,数据/原始/外部数据/新增开放数据/DRUM_TPUU_机械回收/解包内容/RAW_TPUU_characterization/Polyol-5k-29HS_Tensile_Prop.xlsx#sheet=P4MCL-5k-29HS;sample=1 _ 4,CC0-1.0,reference-53;reference-54
tpu-drum-mechanical-recycling-2026-08-30-v1,source_drum_tpuu_recycling_05ek6k60,family_drum_tpuu_recycling_2024,drum_tensile_29cb624d1089c4bcfb8b,P4PrCL-2k-18HS,10.13020/05ek-6k60|P4PrCL-2k-18HS|未解析批次|P4PrCL-2k-18HS|1 _ 2,P4PrCL-2k-18HS|未解析批次,原生实验材料,核心实验层,primary_train,1.0,TPUU,P4PrCL,2000.0,[-O-CH2-CH2-CH(CH2CH2CH3)-CH2-CH2-C(=O)-]n,repeat_topology_mapped,0.18,IPDI,CC1(C)CC(CC(C)(CN=C=O)C1)N=C=O,water_to_urea,water,332,5.769862,1236.519,31.58989746734274,,0.0,valid,50mm/min,README: Shimadzu AGS-X；室温；50 mm/min；至少5个拉伸重复；模量拟合0–5%应变,10.13020/05ek-6k60|P4PrCL-2k-18HS|未解析批次,29cb624d1089c4bcfb8b0dd37a1aae8869f086ad54c2fa5044705b70a53617c7,1ea43958ddb18c6bed9f52fed3e00ca3335d9248dabbca34f911f262a9843215,数据/原始/外部数据/新增开放数据/DRUM_TPUU_机械回收/解包内容/RAW_TPUU_characterization/Polyol-2k-18HS_Tensile_Prop.xlsx#sheet=P4PrCL-2k-18HS;sample=1 _ 2,CC0-1.0,reference-53;reference-54
tpu-drum-mechanical-recycling-2026-08-30-v1,source_drum_tpuu_recycling_05ek6k60,family_drum_tpuu_recycling_2024,drum_tensile_29ece66f50ec6ea68a31,P4PrCL-1k-28HS,10.13020/05ek-6k60|P4PrCL-1k-28HS|未解析批次|P4PrCL-1k-28HS|1 _ 8,P4PrCL-1k-28HS|未解析批次,原生实验材料,核心实验层,primary_train,1.0,TPUU,P4PrCL,1000.0,[-O-CH2-CH2-CH(CH2CH2CH3)-CH2-CH2-C(=O)-]n,repeat_topology_mapped,0.28,IPDI,CC1(C)CC(CC(C)(CN=C=O)C1)N=C=O,water_to_urea,water,185,11.30763,704.3879,27.838634069310977,,0.0,valid,50mm/min,README: Shimadzu AGS-X；室温；50 mm/min；至少5个拉伸重复；模量拟合0–5%应变,10.13020/05ek-6k60|P4PrCL-1k-28HS|未解析批次,29ece66f50ec6ea68a31cb42abaec6001cb84431f040e197b9ab6da5543a0185,0f1aa0dbff5937f2846c0ea0473afbf2b3a09737b7082fd28257d85bc4d8c718,数据/原始/外部数据/新增开放数据/DRUM_TPUU_机械回收/解包内容/RAW_TPUU_characterization/Polyol-1k-28HS_Tensile_Prop.xlsx#sheet=P4PrCL-1k-28HS;sample=1 _ 8,CC0-1.0,reference-53;reference-54
tpu-drum-mechanical-recycling-2026-08-30-v1,source_drum_tpuu_recycling_05ek6k60,family_drum_tpuu_recycling_2024,drum_tensile_2b19f8a81e113a05a910,P4PrCL-1k-45HS,10.13020/05ek-6k60|P4PrCL-1k-45HS|未解析批次|P4PrCL-1k-45HS|1 _ 2,P4PrCL-1k-45HS|未解析批次,原生实验材料,核心实验层,primary_train,1.0,TPUU,P4PrCL,1000.0,[-O-CH2-CH2-CH(CH2CH2CH3)-CH2-CH2-C(=O)-]n,repeat_topology_mapped,0.45,IPDI,CC1(C)CC(CC(C)(CN=C=O)C1)N=C=O,water_to_urea,water,68,28.07528,237.1262,39.2713992977707,,0.0,valid,50mm/min,README: Shimadzu AGS-X；室温；50 mm/min；至少5个拉伸重复；模量拟合0–5%应变,10.13020/05ek-6k60|P4PrCL-1k-45HS|未解析批次,2b19f8a81e113a05a91092685fdc4913a6fbad1209132c32e83cfa0c957dbefc,b9cfc1217788a2bc2917c53da24b120524d14dc65cffda3121beeafa5c3593d1,数据/原始/外部数据/新增开放数据/DRUM_TPUU_机械回收/解包内容/RAW_TPUU_characterization/Polyol_1k-45HS_Tensile_Prop.xlsx#sheet=P4PrCL-1k-45HS;sample=1 _ 2,CC0-1.0,reference-53;reference-54
tpu-drum-mechanical-recycling-2026-08-30-v1,source_drum_tpuu_recycling_05ek6k60,family_drum_tpuu_recycling_2024,drum_tensile_32aa94e6080a13b0502e,PMCL-2k-31HS,10.13020/05ek-6k60|PMCL-2k-31HS|DCB-4-6|PMCL-2k-31HS|1 _ 7,PMCL-2k-31HS|DCB-4-6,原生实验材料,核心实验层,primary_train,1.0,TPUU,PMCL,2000.0,,family_only_regioisomer_distribution_unresolved,0.31,IPDI,CC1(C)CC(CC(C)(CN=C=O)C1)N=C=O,water_to_urea,water,316,74.98823,959.9143,282.8736254648695,,0.0,valid,50mm/min,README: Shimadzu AGS-X；室温；50 mm/min；至少5个拉伸重复；模量拟合0–5%应变,10.13020/05ek-6k60|PMCL-2k-31HS|DCB-4-6,32aa94e6080a13b0502e81e395640582b0ca6055c566087c805e0827c250ecc3,8f89c6e6135d892d43401187948eb28d388ef5d8acfd35ab3e6137820cb8da16,数据/原始/外部数据/新增开放数据/DRUM_TPUU_机械回收/解包内容/RAW_TPUU_characterization/Polyol-2k-31HS_Tensile_Prop.xlsx#sheet=PMCL-2k-31HS;sample=1 _ 7,CC0-1.0,reference-53;reference-54
tpu-drum-mechanical-recycling-2026-08-30-v1,source_drum_tpuu_recycling_05ek6k60,family_drum_tpuu_recycling_2024,drum_tensile_3a1902a83550b2ea904e,PMCL-1k-46HS,10.13020/05ek-6k60|PMCL-1k-46HS|DCB-3-118|PMCL-1k-46HS|1 _ 6,PMCL-1k-46HS|DCB-3-118,原生实验材料,核心实验层,primary_train,1.0,TPUU,PMCL,1000.0,,family_only_regioisomer_distribution_unresolved,0.46,IPDI,CC1(C)CC(CC(C)(CN=C=O)C1)N=C=O,water_to_urea,water,116,56.07977,384.3624,101.27101148449307,,0.0,valid,nan,README: Shimadzu AGS-X；室温；50 mm/min；至少5个拉伸重复；模量拟合0–5%应变,10.13020/05ek-6k60|PMCL-1k-46HS|DCB-3-118,3a1902a83550b2ea904eec1fcb499e6057c893a1ccb1ab01e285f3b9413c9e03,b9cfc1217788a2bc2917c53da24b120524d14dc65cffda3121beeafa5c3593d1,数据/原始/外部数据/新增开放数据/DRUM_TPUU_机械回收/解包内容/RAW_TPUU_characterization/Polyol_1k-45HS_Tensile_Prop.xlsx#sheet=PMCL-1k-46HS;sample=1 _ 6,CC0-1.0,reference-53;reference-54
tpu-drum-mechanical-recycling-2026-08-30-v1,source_drum_tpuu_recycling_05ek6k60,family_drum_tpuu_recycling_2024,drum_tensile_3beebc9728370c14830b,PCL-1.6k-31HS,10.13020/05ek-6k60|PCL-1.6k-31HS|未解析批次|PCL-1.6k-31HS|1 _ 2,PCL-1.6k-31HS|未解析批次,回收单体再聚合,核心实验层,primary_train,1.0,TPUU,PCL,1600.0,[-O-(CH2)5-C(=O)-]n,repeat_topology_mapped,0.31,IPDI,CC1(C)CC(CC(C)(CN=C=O)C1)N=C=O,water_to_urea,water,217,51.82631,787.7419,138.33311646651373,,0.0,valid,50mm/min,README: Shimadzu AGS-X；室温；50 mm/min；至少5个拉伸重复；模量拟合0–5%应变,10.13020/05ek-6k60|PCL-1.6k-31HS|未解析批次,3beebc9728370c14830b475e2b6258683d67d2a7b803758dedf376c1b21ba2f7,95bd9f55b348aa2fb2c28640a93ca410e6dda21cf1e37f7f593bebd4ca072615,数据/原始/外部数据/新增开放数据/DRUM_TPUU_机械回收/解包内容/RAW_Chemical_recycling/Repolymerized_TPUUs_tensile.xlsx#sheet=PCL-1.6k-31HS;sample=1 _ 2,CC0-1.0,reference-53;reference-54
tpu-drum-mechanical-recycling-2026-08-30-v1,source_drum_tpuu_recycling_05ek6k60,family_drum_tpuu_recycling_2024,drum_tensile_3c89260dcca6aab27f52,PMCL-1k-28HS,10.13020/05ek-6k60|PMCL-1k-28HS|DCB-3-117|PMCL-1k-28HS|1 _ 3,PMCL-1k-28HS|DCB-3-117,原生实验材料,核心实验层,primary_train,1.0,TPUU,PMCL,1000.0,,family_only_regioisomer_distribution_unresolved,0.28,IPDI,CC1(C)CC(CC(C)(CN=C=O)C1)N=C=O,water_to_urea,water,196,40.36727,683.9711,74.11506878618037,,0.0,valid,nan,README: Shimadzu AGS-X；室温；50 mm/min；至少5个拉伸重复；模量拟合0–5%应变,10.13020/05ek-6k60|PMCL-1k-28HS|DCB-3-117,3c89260dcca6aab27f528d66bf8b09ba1199d767a5629f7d9c0c6a5906486089,0f1aa0dbff5937f2846c0ea0473afbf2b3a09737b7082fd28257d85bc4d8c718,数据/原始/外部数据/新增开放数据/DRUM_TPUU_机械回收/解包内容/RAW_TPUU_characterization/Polyol-1k-28HS_Tensile_Prop.xlsx#sheet=PMCL-1k-28HS;sample=1 _ 3,CC0-1.0,reference-53;reference-54
tpu-drum-mechanical-recycling-2026-08-30-v1,source_drum_tpuu_recycling_05ek6k60,family_drum_tpuu_recycling_2024,drum_tensile_406d958a52a791c60fd5,P4MCL-1k-28HS,10.13020/05ek-6k60|P4MCL-1k-28HS|DCB-3-100|P4MCL-1k-28HS|1 _ 2,P4MCL-1k-28HS|DCB-3-100,原生实验材料,核心实验层,primary_train,1.0,TPUU,P4MCL,1000.0,[-O-CH2-CH2-CH(CH3)-CH2-CH2-C(=O)-]n,repeat_topology_mapped,0.28,IPDI,CC1(C)CC(CC(C)(CN=C=O)C1)N=C=O,water_to_urea,water,240,46.17138,776.4263,119.40734838646377,,0.0,valid,nan,README: Shimadzu AGS-X；室温；50 mm/min；至少5个拉伸重复；模量拟合0–5%应变,10.13020/05ek-6k60|P4MCL-1k-28HS|DCB-3-100,406d958a52a791c60fd55929f44d62406e15efb3821a08f58383e6735c1ae644,0f1aa0dbff5937f2846c0ea0473afbf2b3a09737b7082fd28257d85bc4d8c718,数据/原始/外部数据/新增开放数据/DRUM_TPUU_机械回收/解包内容/RAW_TPUU_characterization/Polyol-1k-28HS_Tensile_Prop.xlsx#sheet=P4MCL-1k-28HS;sample=1 _ 2,CC0-1.0,reference-53;reference-54
tpu-drum-mechanical-recycling-2026-08-30-v1,source_drum_tpuu_recycling_05ek6k60,family_drum_tpuu_recycling_2024,drum_tensile_52be6fbe9e1ccb636fb7,PCL-5k-29HS,10.13020/05ek-6k60|PCL-5k-29HS|DCB-4-19|PCL-5k-29HS|1 _ 7,PCL-5k-29HS|DCB-4-19,原生实验材料,核心实验层,primary_train,1.0,TPUU,PCL,5000.0,[-O-(CH2)5-C(=O)-]n,repeat_topology_mapped,0.29,IPDI,CC1(C)CC(CC(C)(CN=C=O)C1)N=C=O,water_to_urea,water,218,35.57313,674.9853,101.33397475036006,,0.0,valid,nan,README: Shimadzu AGS-X；室温；50 mm/min；至少5个拉伸重复；模量拟合0–5%应变,10.13020/05ek-6k60|PCL-5k-29HS|DCB-4-19,52be6fbe9e1ccb636fb78f6db866381a7c7b9cf746175a0cb97849bc78e5257a,15778c9819d5518da2ad96618a0b3b4ef1618bcfabad6058fcd4efca0ceae85e,数据/原始/外部数据/新增开放数据/DRUM_TPUU_机械回收/解包内容/RAW_TPUU_characterization/Polyol-5k-29HS_Tensile_Prop.xlsx#sheet=PCL-5k-29HS;sample=1 _ 7,CC0-1.0,reference-53;reference-54
tpu-drum-mechanical-recycling-2026-08-30-v1,source_drum_tpuu_recycling_05ek6k60,family_drum_tpuu_recycling_2024,drum_tensile_5633834dceee00660b02,PCL-2k-30HS,10.13020/05ek-6k60|PCL-2k-30HS|DCB-4-9|PCL-2k-30HS|1 _ 5,PCL-2k-30HS|DCB-4-9,原生实验材料,核心实验层,primary_train,1.0,TPUU,PCL,2000.0,[-O-(CH2)5-C(=O)-]n,repeat_topology_mapped,0.3,IPDI,CC1(C)CC(CC(C)(CN=C=O)C1)N=C=O,water_to_urea,water,202,55.3311,650.1032,130.61472286152878,,0.0,valid,nan,README: Shimadzu AGS-X；室温；50 mm/min；至少5个拉伸重复；模量拟合0–5%应变,10.13020/05ek-6k60|PCL-2k-30HS|DCB-4-9,5633834dceee00660b02e4df079b0e7e8c1551b35ee955ed00b88e176bae383b,8f89c6e6135d892d43401187948eb28d388ef5d8acfd35ab3e6137820cb8da16,数据/原始/外部数据/新增开放数据/DRUM_TPUU_机械回收/解包内容/RAW_TPUU_characterization/Polyol-2k-31HS_Tensile_Prop.xlsx#sheet=PCL-2k-30HS;sample=1 _ 5,CC0-1.0,reference-53;reference-54
tpu-drum-mechanical-recycling-2026-08-30-v1,source_drum_tpuu_recycling_05ek6k60,family_drum_tpuu_recycling_2024,drum_tensile_5845516fbdf5be6c9963,P4PrCL-2k-31HS,10.13020/05ek-6k60|P4PrCL-2k-31HS|未解析批次|P4PrCL-2k-31HS|1 _ 1,P4PrCL-2k-31HS|未解析批次,原生实验材料,核心实验层,primary_train,1.0,TPUU,P4PrCL,2000.0,[-O-CH2-CH2-CH(CH2CH2CH3)-CH2-CH2-C(=O)-]n,repeat_topology_mapped,0.31,IPDI,CC1(C)CC(CC(C)(CN=C=O)C1)N=C=O,water_to_urea,water,233,56.45298,733.9491,137.3092067618337,,0.0,valid,50mm/min,README: Shimadzu AGS-X；室温；50 mm/min；至少5个拉伸重复；模量拟合0–5%应变,10.13020/05ek-6k60|P4PrCL-2k-31HS|未解析批次,5845516fbdf5be6c99630849debc766486732f259d04c21ce6d4020e691ed174,8f89c6e6135d892d43401187948eb28d388ef5d8acfd35ab3e6137820cb8da16,数据/原始/外部数据/新增开放数据/DRUM_TPUU_机械回收/解包内容/RAW_TPUU_characterization/Polyol-2k-31HS_Tensile_Prop.xlsx#sheet=P4PrCL-2k-31HS;sample=1 _ 1,CC0-1.0,reference-53;reference-54
tpu-drum-mechanical-recycling-2026-08-30-v1,source_drum_tpuu_recycling_05ek6k60,family_drum_tpuu_recycling_2024,drum_tensile_5c83d360f0afe6359356,PMCL-2k-31HS,10.13020/05ek-6k60|PMCL-2k-31HS|DCB-4-6|PMCL-2k-31HS|1 _ 1,PMCL-2k-31HS|DCB-4-6,原生实验材料,核心实验层,primary_train,1.0,TPUU,PMCL,2000.0,,family_only_regioisomer_distribution_unresolved,0.31,IPDI,CC1(C)CC(CC(C)(CN=C=O)C1)N=C=O,water_to_urea,water,260,65.82317,766.3253,175.79252230082352,,0.0,valid,50mm/min,README: Shimadzu AGS-X；室温；50 mm/min；至少5个拉伸重复；模量拟合0–5%应变,10.13020/05ek-6k60|PMCL-2k-31HS|DCB-4-6,5c83d360f0afe6359356daf4388b141556b7e9166f35434c1c20edf01fe3bab2,8f89c6e6135d892d43401187948eb28d388ef5d8acfd35ab3e6137820cb8da16,数据/原始/外部数据/新增开放数据/DRUM_TPUU_机械回收/解包内容/RAW_TPUU_characterization/Polyol-2k-31HS_Tensile_Prop.xlsx#sheet=PMCL-2k-31HS;sample=1 _ 1,CC0-1.0,reference-53;reference-54
tpu-drum-mechanical-recycling-2026-08-30-v1,source_drum_tpuu_recycling_05ek6k60,family_drum_tpuu_recycling_2024,drum_tensile_5df57094972826e827d9,P4PrCL-2k-31HS,10.13020/05ek-6k60|P4PrCL-2k-31HS|未解析批次|P4PrCL-2k-31HS|1 _ 4,P4PrCL-2k-31HS|未解析批次,原生实验材料,核心实验层,primary_train,1.0,TPUU,P4PrCL,2000.0,[-O-CH2-CH2-CH(CH2CH2CH3)-CH2-CH2-C(=O)-]n,repeat_topology_mapped,0.31,IPDI,CC1(C)CC(CC(C)(CN=C=O)C1)N=C=O,water_to_urea,water,222,52.95646,763.3345,141.09141847165012,,0.0,valid,50mm/min,README: Shimadzu AGS-X；室温；50 mm/min；至少5个拉伸重复；模量拟合0–5%应变,10.13020/05ek-6k60|P4PrCL-2k-31HS|未解析批次,5df57094972826e827d91e92ad4d6b59d10fc2eb9016864bb5369d3ebfdb1f9c,8f89c6e6135d892d43401187948eb28d388ef5d8acfd35ab3e6137820cb8da16,数据/原始/外部数据/新增开放数据/DRUM_TPUU_机械回收/解包内容/RAW_TPUU_characterization/Polyol-2k-31HS_Tensile_Prop.xlsx#sheet=P4PrCL-2k-31HS;sample=1 _ 4,CC0-1.0,reference-53;reference-54
tpu-drum-mechanical-recycling-2026-08-30-v1,source_drum_tpuu_recycling_05ek6k60,family_drum_tpuu_recycling_2024,drum_tensile_60827602ac1b843ee148,P4MCL-5k-29HS,10.13020/05ek-6k60|P4MCL-5k-29HS|DCB-4-10|P4MCL-5k-29HS|1 _ 7,P4MCL-5k-29HS|DCB-4-10,原生实验材料,核心实验层,primary_train,1.0,TPUU,P4MCL,5000.0,[-O-CH2-CH2-CH(CH3)-CH2-CH2-C(=O)-]n,repeat_topology_mapped,0.29,IPDI,CC1(C)CC(CC(C)(CN=C=O)C1)N=C=O,water_to_urea,water,243,60.77742,709.4703,159.93887758201427,,0.0,valid,nan,README: Shimadzu AGS-X；室温；50 mm/min；至少5个拉伸重复；模量拟合0–5%应变,10.13020/05ek-6k60|P4MCL-5k-29HS|DCB-4-10,60827602ac1b843ee148d9f5def8d6c249795c15b36c8d45e153299f2660c65f,15778c9819d5518da2ad96618a0b3b4ef1618bcfabad6058fcd4efca0ceae85e,数据/原始/外部数据/新增开放数据/DRUM_TPUU_机械回收/解包内容/RAW_TPUU_characterization/Polyol-5k-29HS_Tensile_Prop.xlsx#sheet=P4MCL-5k-29HS;sample=1 _ 7,CC0-1.0,reference-53;reference-54
tpu-drum-mechanical-recycling-2026-08-30-v1,source_drum_tpuu_recycling_05ek6k60,family_drum_tpuu_recycling_2024,drum_tensile_60b5ee5b1e491d1ce8c2,P4MCL-2k-31HS,10.13020/05ek-6k60|P4MCL-2k-31HS|DCB-3-155|P4MCL-2k-31HS|1 _ 7,P4MCL-2k-31HS|DCB-3-155,原生实验材料,核心实验层,primary_train,1.0,TPUU,P4MCL,2000.0,[-O-CH2-CH2-CH(CH3)-CH2-CH2-C(=O)-]n,repeat_topology_mapped,0.31,IPDI,CC1(C)CC(CC(C)(CN=C=O)C1)N=C=O,water_to_urea,water,238,70.99462,845.9722,216.78523940378722,,0.0,valid,50mm/min,README: Shimadzu AGS-X；室温；50 mm/min；至少5个拉伸重复；模量拟合0–5%应变,10.13020/05ek-6k60|P4MCL-2k-31HS|DCB-3-155,60b5ee5b1e491d1ce8c250df8347c25aac75444dba226cac6c5249be49d2bf0a,8f89c6e6135d892d43401187948eb28d388ef5d8acfd35ab3e6137820cb8da16,数据/原始/外部数据/新增开放数据/DRUM_TPUU_机械回收/解包内容/RAW_TPUU_characterization/Polyol-2k-31HS_Tensile_Prop.xlsx#sheet=P4MCL-2k-31HS;sample=1 _ 7,CC0-1.0,reference-53;reference-54
tpu-drum-mechanical-recycling-2026-08-30-v1,source_drum_tpuu_recycling_05ek6k60,family_drum_tpuu_recycling_2024,drum_tensile_642729bcbacdd210a1ef,PCL-1k-44HS,10.13020/05ek-6k60|PCL-1k-44HS|DCB-3-125|PCL-1k-44HS|1 _ 10,PCL-1k-44HS|DCB-3-125,原生实验材料,核心实验层,primary_train,1.0,TPUU,PCL,1000.0,[-O-(CH2)5-C(=O)-]n,repeat_topology_mapped,0.44,IPDI,CC1(C)CC(CC(C)(CN=C=O)C1)N=C=O,water_to_urea,water,93,38.85699,246.6476,45.27405738856284,,0.0,valid,nan,README: Shimadzu AGS-X；室温；50 mm/min；至少5个拉伸重复；模量拟合0–5%应变,10.13020/05ek-6k60|PCL-1k-44HS|DCB-3-125,642729bcbacdd210a1ef11e916e8bfeae4d90f6d53cafb85d904cd24f0209350,b9cfc1217788a2bc2917c53da24b120524d14dc65cffda3121beeafa5c3593d1,数据/原始/外部数据/新增开放数据/DRUM_TPUU_机械回收/解包内容/RAW_TPUU_characterization/Polyol_1k-45HS_Tensile_Prop.xlsx#sheet=PCL-1k-44HS;sample=1 _ 10,CC0-1.0,reference-53;reference-54
tpu-drum-mechanical-recycling-2026-08-30-v1,source_drum_tpuu_recycling_05ek6k60,family_drum_tpuu_recycling_2024,drum_tensile_66a807870f159a725e75,P4PrCL-1k-45HS,10.13020/05ek-6k60|P4PrCL-1k-45HS|未解析批次|P4PrCL-1k-45HS|1 _ 4,P4PrCL-1k-45HS|未解析批次,原生实验材料,核心实验层,primary_train,1.0,TPUU,P4PrCL,1000.0,[-O-CH2-CH2-CH(CH2CH2CH3)-CH2-CH2-C(=O)-]n,repeat_topology_mapped,0.45,IPDI,CC1(C)CC(CC(C)(CN=C=O)C1)N=C=O,water_to_urea,water,91,40.29159,312.8609,66.27414675371875,,0.0,valid,50mm/min,README: Shimadzu AGS-X；室温；50 mm/min；至少5个拉伸重复；模量拟合0–5%应变,10.13020/05ek-6k60|P4PrCL-1k-45HS|未解析批次,66a807870f159a725e759e07eaf2ae1e5e41634a4c5f58975d114193a1df5bdd,b9cfc1217788a2bc2917c53da24b120524d14dc65cffda3121beeafa5c3593d1,数据/原始/外部数据/新增开放数据/DRUM_TPUU_机械回收/解包内容/RAW_TPUU_characterization/Polyol_1k-45HS_Tensile_Prop.xlsx#sheet=P4PrCL-1k-45HS;sample=1 _ 4,CC0-1.0,reference-53;reference-54
tpu-drum-mechanical-recycling-2026-08-30-v1,source_drum_tpuu_recycling_05ek6k60,family_drum_tpuu_recycling_2024,drum_tensile_67535a2d996ac82e6d4e,P4MCL-1k-28HS,10.13020/05ek-6k60|P4MCL-1k-28HS|DCB-3-100|P4MCL-1k-28HS|1 _ 3,P4MCL-1k-28HS|DCB-3-100,原生实验材料,核心实验层,primary_train,1.0,TPUU,P4MCL,1000.0,[-O-CH2-CH2-CH(CH3)-CH2-CH2-C(=O)-]n,repeat_topology_mapped,0.28,IPDI,CC1(C)CC(CC(C)(CN=C=O)C1)N=C=O,water_to_urea,water,203,38.88186,745.0822,91.91811458034118,,0.0,valid,nan,README: Shimadzu AGS-X；室温；50 mm/min；至少5个拉伸重复；模量拟合0–5%应变,10.13020/05ek-6k60|P4MCL-1k-28HS|DCB-3-100,67535a2d996ac82e6d4edca34fe7c6b159119f1da52326b3266bea9c9fd4b192,0f1aa0dbff5937f2846c0ea0473afbf2b3a09737b7082fd28257d85bc4d8c718,数据/原始/外部数据/新增开放数据/DRUM_TPUU_机械回收/解包内容/RAW_TPUU_characterization/Polyol-1k-28HS_Tensile_Prop.xlsx#sheet=P4MCL-1k-28HS;sample=1 _ 3,CC0-1.0,reference-53;reference-54
tpu-drum-mechanical-recycling-2026-08-30-v1,source_drum_tpuu_recycling_05ek6k60,family_drum_tpuu_recycling_2024,drum_tensile_6869a180d3911991a029,P4MCL-1.6k-31HS,10.13020/05ek-6k60|P4MCL-1.6k-31HS|未解析批次|P4MCL-1.6k-31HS|1 _ 1,P4MCL-1.6k-31HS|未解析批次,回收单体再聚合,核心实验层,primary_train,1.0,TPUU,P4MCL,1600.0,[-O-CH2-CH2-CH(CH3)-CH2-CH2-C(=O)-]n,repeat_topology_mapped,0.31,IPDI,CC1(C)CC(CC(C)(CN=C=O)C1)N=C=O,water_to_urea,water,209,46.81502,783.9177,118.76269028945264,,0.0,valid,50mm/min,README: Shimadzu AGS-X；室温；50 mm/min；至少5个拉伸重复；模量拟合0–5%应变,10.13020/05ek-6k60|P4MCL-1.6k-31HS|未解析批次,6869a180d3911991a029f9c976f5d64563d4f25dd974037add56593909e5983f,95bd9f55b348aa2fb2c28640a93ca410e6dda21cf1e37f7f593bebd4ca072615,数据/原始/外部数据/新增开放数据/DRUM_TPUU_机械回收/解包内容/RAW_Chemical_recycling/Repolymerized_TPUUs_tensile.xlsx#sheet=P4MCL-1.6k-31HS;sample=1 _ 1,CC0-1.0,reference-53;reference-54
tpu-drum-mechanical-recycling-2026-08-30-v1,source_drum_tpuu_recycling_05ek6k60,family_drum_tpuu_recycling_2024,drum_tensile_68a84f51ff2087213ed2,PCL-1k-44HS,10.13020/05ek-6k60|PCL-1k-44HS|DCB-3-125|PCL-1k-44HS|1 _ 2,PCL-1k-44HS|DCB-3-125,原生实验材料,核心实验层,primary_train,1.0,TPUU,PCL,1000.0,[-O-(CH2)5-C(=O)-]n,repeat_topology_mapped,0.44,IPDI,CC1(C)CC(CC(C)(CN=C=O)C1)N=C=O,water_to_urea,water,71,29.84448,222.6266,33.36479324514501,,0.0,valid,nan,README: Shimadzu AGS-X；室温；50 mm/min；至少5个拉伸重复；模量拟合0–5%应变,10.13020/05ek-6k60|PCL-1k-44HS|DCB-3-125,68a84f51ff2087213ed26dedaa515c823699d4ae4c7019fac4c6074779a15574,b9cfc1217788a2bc2917c53da24b120524d14dc65cffda3121beeafa5c3593d1,数据/原始/外部数据/新增开放数据/DRUM_TPUU_机械回收/解包内容/RAW_TPUU_characterization/Polyol_1k-45HS_Tensile_Prop.xlsx#sheet=PCL-1k-44HS;sample=1 _ 2,CC0-1.0,reference-53;reference-54
