Repository: fafasco16/TPU-HighThroughput-Screening

# TPU/TPUU 定向五目标筛选数据集

- 版本：`tpu-directed-five-objective-2026-08-30-v1`
- 三目标相关实验记录：120,550行
- 商用构件：24种
- 现实配方：980个

## 结论

旧数据没有作废，而是重新分工：

| 旧资产 | 继续用途 | 禁止解释 |
|---|---|---|
| Gold-V结构与虚拟候选 | 化学空间、反应规则、适用域和候选排序 | 不是实验性能真值 |
| Gold-C计算与模拟 | 表示预训练、机理描述符、低保真代理和后段复核 | 不能无标记冒充宏观实验性能 |
| Gold-E实验曲线与标量 | 性能端点、来源内校准和最终实验残差 | 曲线点数不是材料数 |
| 商用构件与980个现实配方 | 成本/EHS门、现实Pareto候选和实验设计 | 目录证据不等于实时库存或低成本 |

新主线只训练三个清晰目标：韧性、循环恢复和热稳定。成本与环保保持透明规则约束，不制造虚假标签。昂贵DFT/MD在完成便宜的结构、配方、采购/EHS和模型预筛前保持后置。

## 当前任务门

| 目标 | 类型 | 实验主目标闭合组 | 直接低保真计算组 | 机理代理组 | 状态 |
|---|---|---:|---:|---:|---|
| 韧性 | single_task_model | 8 | 1 | 7988 | insufficient_chemistry_closed_labels |

File: 结果/定向筛选/DataInBrief形状记忆PU循环端点.csv (part 1 of 6)
release_id,source_id,formulation_id,polymer_family,HDI_mol_percent,HPED_mol_percent,TEA_mol_percent,fraction_basis,chemistry_mapping_status,identity_mapping_evidence,split_group,HDI_name,HDI_smiles,HPED_name,TEA_name,TEA_smiles,thermoplastic_tpu_core,model_admission_layer,usage_mode,future_weight_ceiling,source_locator,license,citation_keys,test_run_id,source_sheet,observation_unit,cycle_number,peak_stress_MPa,maximum_strain_percent,loading_energy_MJ_m3,unloading_energy_MJ_m3,hysteresis_energy_MJ_m3,peak_stress_retention_percent,peak_stress_reduction_percent,dissipation_fraction,preconditioning_cycle_count,measurement_cycle_count,measurement_strain_fraction_of_failure,test_temperature_rule,nominal_test_temperature_C,crosshead_speed_mm_min,direct_shape_recovery_available,shape_recovery_ratio_percent,shape_fixity_ratio_percent,cyclic_target_role,recovery_metric_status,source_run_point_count,quality_status,sample_mapping_status
pu-shape-memory-dib-2020-v1,doi:10.1016/j.dib.2020.106294,SMP-1,crosslinked_shape_memory_polyurethane,53.5,46.5,0.0,molar_percent,monomer_set_molar_composition_mapped,doi:10.1016/j.jmbbm.2018.08.037; doi:10.1016/j.dib.2020.106294,doi:10.1016/j.dib.2020.106294|SMP-1,"1,6-hexamethylene diisocyanate",O=C=NCCCCCCN=C=O,"N,N,N',N'-tetrakis(2-hydroxypropyl)ethylenediamine",triethanolamine,OCCN(CCO)CCO,False,polyurethane_transfer,transfer_learning_only,0.35,数据/原始/外部数据/新增开放数据/DataInBrief_聚氨酯形状记忆多模态原始数据/mmc6.xlsx,CC-BY-4.0,reference-184;reference-185,fisher_uniaxial_cyclic_tensile_mmc6_001,SMP-1_1,test_run_cycle_dependent,1,2.11778,13.253,0.14159462295000003,0.09568842279999994,0.04590620015000009,100.0,0.0,0.32420864008522776,3,10,0.5,Tg_plus_10_C,92.6,2.0,False,,,stress_retention_and_hysteresis_transfer_proxy,not_measured_by_this_isothermal_cyclic_protocol,30769,observed_unique,label_only_cross_workbook_identity_unresolved
pu-shape-memory-dib-2020-v1,doi:10.1016/j.dib.2020.106294,SMP-1,crosslinked_shape_memory_polyurethane,53.5,46.5,0.0,molar_percent,monomer_set_molar_composition_mapped,doi:10.1016/j.jmbbm.2018.08.037; doi:10.1016/j.dib.2020.106294,doi:10.1016/j.dib.2020.106294|SMP-1,"1,6-hexamethylene diisocyanate",O=C=NCCCCCCN=C=O,"N,N,N',N'-tetrakis(2-hydroxypropyl)ethylenediamine",triethanolamine,OCCN(CCO)CCO,False,polyurethane_transfer,transfer_learning_only,0.35,数据/原始/外部数据/新增开放数据/DataInBrief_聚氨酯形状记忆多模态原始数据/mmc6.xlsx,CC-BY-4.0,reference-184;reference-185,fisher_uniaxial_cyclic_tensile_mmc6_001,SMP-1_1,test_run_cycle_dependent,2,1.9322,13.253,0.10303561324999991,0.08242604850000004,0.020609564749999865,91.23705011852033,8.76294988147967,0.20002370151370824,3,10,0.5,Tg_plus_10_C,92.6,2.0,False,,,stress_retention_and_hysteresis_transfer_proxy,not_measured_by_this_isothermal_cyclic_protocol,30769,observed_unique,label_only_cross_workbook_identity_unresolved
pu-shape-memory-dib-2020-v1,doi:10.1016/j.dib.2020.106294,SMP-1,crosslinked_shape_memory_polyurethane,53.5,46.5,0.0,molar_percent,monomer_set_molar_composition_mapped,doi:10.1016/j.jmbbm.2018.08.037; doi:10.1016/j.dib.2020.106294,doi:10.1016/j.dib.2020.106294|SMP-1,"1,6-hexamethylene diisocyanate",O=C=NCCCCCCN=C=O,"N,N,N',N'-tetrakis(2-hydroxypropyl)ethylenediamine",triethanolamine,OCCN(CCO)CCO,False,polyurethane_transfer,transfer_learning_only,0.35,数据/原始/外部数据/新增开放数据/DataInBrief_聚氨酯形状记忆多模态原始数据/mmc6.xlsx,CC-BY-4.0,reference-184;reference-185,fisher_uniaxial_cyclic_tensile_mmc6_001,SMP-1_1,test_run_cycle_dependent,3,1.84298,13.253,0.09108453275,0.0753156392,0.015768893549999996,87.02414792849115,12.975852071508854,0.17312372445584068,3,10,0.5,Tg_plus_10_C,92.6,2.0,False,,,stress_retention_and_hysteresis_transfer_proxy,not_measured_by_this_isothermal_cyclic_protocol,30769,observed_unique,label_only_cross_workbook_identity_unresolved
pu-shape-memory-dib-2020-v1,doi:10.1016/j.dib.2020.106294,SMP-1,crosslinked_shape_memory_polyurethane,53.5,46.5,0.0,molar_percent,monomer_set_molar_composition_mapped,doi:10.1016/j.jmbbm.2018.08.037; doi:10.1016/j.dib.2020.106294,doi:10.1016/j.dib.2020.106294|SMP-1,"1,6-hexamethylene diisocyanate",O=C=NCCCCCCN=C=O,"N,N,N',N'-tetrakis(2-hydroxypropyl)ethylenediamine",triethanolamine,OCCN(CCO)CCO,False,polyurethane_transfer,transfer_learning_only,0.35,数据/原始/外部数据/新增开放数据/DataInBrief_聚氨酯形状记忆多模态原始数据/mmc6.xlsx,CC-BY-4.0,reference-184;reference-185,fisher_uniaxial_cyclic_tensile_mmc6_001,SMP-1_1,test_run_cycle_dependent,4,1.78124,13.253,0.08415536015,0.07051268750000009,0.01364267264999991,84.10883094561285,15.891169054387149,0.16211293761541712,3,10,0.5,Tg_plus_10_C,92.6,2.0,False,,,stress_retention_and_hysteresis_transfer_proxy,not_measured_by_this_isothermal_cyclic_protocol,30769,observed_unique,label_only_cross_workbook_identity_unresolved
pu-shape-memory-dib-2020-v1,doi:10.1016/j.dib.2020.106294,SMP-1,crosslinked_shape_memory_polyurethane,53.5,46.5,0.0,molar_percent,monomer_set_molar_composition_mapped,doi:10.1016/j.jmbbm.2018.08.037; doi:10.1016/j.dib.2020.106294,doi:10.1016/j.dib.2020.106294|SMP-1,"1,6-hexamethylene diisocyanate",O=C=NCCCCCCN=C=O,"N,N,N',N'-tetrakis(2-hydroxypropyl)ethylenediamine",triethanolamine,OCCN(CCO)CCO,False,polyurethane_transfer,transfer_learning_only,0.35,数据/原始/外部数据/新增开放数据/DataInBrief_聚氨酯形状记忆多模态原始数据/mmc6.xlsx,CC-BY-4.0,reference-184;reference-185,fisher_uniaxial_cyclic_tensile_mmc6_001,SMP-1_1,test_run_cycle_dependent,5,1.73499,13.253,0.07924610004999999,0.0669760945,0.01227000554999999,81.92494026763875,18.075059732361254,0.1548341879569882,3,10,0.5,Tg_plus_10_C,92.6,2.0,False,,,stress_retention_and_hysteresis_transfer_proxy,not_measured_by_this_isothermal_cyclic_protocol,30769,observed_unique,label_only_cross_workbook_identity_unresolved
pu-shape-memory-dib-2020-v1,doi:10.1016/j.dib.2020.106294,SMP-1,crosslinked_shape_memory_polyurethane,53.5,46.5,0.0,molar_percent,monomer_set_molar_composition_mapped,doi:10.1016/j.jmbbm.2018.08.037; doi:10.1016/j.dib.2020.106294,doi:10.1016/j.dib.2020.106294|SMP-1,"1,6-hexamethylene diisocyanate",O=C=NCCCCCCN=C=O,"N,N,N',N'-tetrakis(2-hydroxypropyl)ethylenediamine",triethanolamine,OCCN(CCO)CCO,False,polyurethane_transfer,transfer_learning_only,0.35,数据/原始/外部数据/新增开放数据/DataInBrief_聚氨酯形状记忆多模态原始数据/mmc6.xlsx,CC-BY-4.0,reference-184;reference-185,fisher_uniaxial_cyclic_tensile_mmc6_001,SMP-1_1,test_run_cycle_dependent,6,1.69734,13.253,0.07551807634999996,0.06407904209999997,0.011439034249999994,80.14713520762307,19.852864792376934,0.15147412120224113,3,10,0.5,Tg_plus_10_C,92.6,2.0,False,,,stress_retention_and_hysteresis_transfer_proxy,not_measured_by_this_isothermal_cyclic_protocol,30769,observed_unique,label_only_cross_workbook_identity_unresolved
pu-shape-memory-dib-2020-v1,doi:10.1016/j.dib.2020.106294,SMP-1,crosslinked_shape_memory_polyurethane,53.5,46.5,0.0,molar_percent,monomer_set_molar_composition_mapped,doi:10.1016/j.jmbbm.2018.08.037; doi:10.1016/j.dib.2020.106294,doi:10.1016/j.dib.2020.106294|SMP-1,"1,6-hexamethylene diisocyanate",O=C=NCCCCCCN=C=O,"N,N,N',N'-tetrakis(2-hydroxypropyl)ethylenediamine",triethanolamine,OCCN(CCO)CCO,False,polyurethane_transfer,transfer_learning_only,0.35,数据/原始/外部数据/新增开放数据/DataInBrief_聚氨酯形状记忆多模态原始数据/mmc6.xlsx,CC-BY-4.0,reference-184;reference-185,fisher_uniaxial_cyclic_tensile_mmc6_001,SMP-1_1,test_run_cycle_dependent,7,1.66516,13.253,0.07242714984999994,0.061558234450000075,0.010868915399999866,78.62761948833212,21.372380511667885,0.15006686612009315,3,10,0.5,Tg_plus_10_C,92.6,2.0,False,,,stress_retention_and_hysteresis_transfer_proxy,not_measured_by_this_isothermal_cyclic_protocol,30769,observed_unique,label_only_cross_workbook_identity_unresolved
pu-shape-memory-dib-2020-v1,doi:10.1016/j.dib.2020.106294,SMP-1,crosslinked_shape_memory_polyurethane,53.5,46.5,0.0,molar_percent,monomer_set_molar_composition_mapped,doi:10.1016/j.jmbbm.2018.08.037; doi:10.1016/j.dib.2020.106294,doi:10.1016/j.dib.2020.106294|SMP-1,"1,6-hexamethylene diisocyanate",O=C=NCCCCCCN=C=O,"N,N,N',N'-tetrakis(2-hydroxypropyl)ethylenediamine",triethanolamine,OCCN(CCO)CCO,False,polyurethane_transfer,transfer_learning_only,0.35,数据/原始/外部数据/新增开放数据/DataInBrief_聚氨酯形状记忆多模态原始数据/mmc6.xlsx,CC-BY-4.0,reference-184;reference-185,fisher_uniaxial_cyclic_tensile_mmc6_001,SMP-1_1,test_run_cycle_dependent,8,1.63501,13.253,0.06967380324999999,0.059396554900000065,0.01027724834999992,77.20395886258251,22.79604113741749,0.14750520095944272,3,10,0.5,Tg_plus_10_C,92.6,2.0,False,,,stress_retention_and_hysteresis_transfer_proxy,not_measured_by_this_isothermal_cyclic_protocol,30769,observed_unique,label_only_cross_workbook_identity_unresolved
pu-shape-memory-dib-2020-v1,doi:10.1016/j.dib.2020.106294,SMP-1,crosslinked_shape_memory_polyurethane,53.5,46.5,0.0,molar_percent,monomer_set_molar_composition_mapped,doi:10.1016/j.jmbbm.2018.08.037; doi:10.1016/j.dib.2020.106294,doi:10.1016/j.dib.2020.106294|SMP-1,"1,6-hexamethylene diisocyanate",O=C=NCCCCCCN=C=O,"N,N,N',N'-tetrakis(2-hydroxypropyl)ethylenediamine",triethanolamine,OCCN(CCO)CCO,False,polyurethane_transfer,transfer_learning_only,0.35,数据/原始/外部数据/新增开放数据/DataInBrief_聚氨酯形状记忆多模态原始数据/mmc6.xlsx,CC-BY-4.0,reference-184;reference-185,fisher_uniaxial_cyclic_tensile_mmc6_001,SMP-1_1,test_run_cycle_dependent,9,1.61286,13.253,0.06748305065000003,0.05761263159999991,0.00987041905000012,76.15805230005004,23.841947699949955,0.1462651577681768,3,10,0.5,Tg_plus_10_C,92.6,2.0,False,,,stress_retention_and_hysteresis_transfer_proxy,not_measured_by_this_isothermal_cyclic_protocol,30769,observed_unique,label_only_cross_workbook_identity_unresolved
pu-shape-memory-dib-2020-v1,doi:10.1016/j.dib.2020.106294,SMP-1,crosslinked_shape_memory_polyurethane,53.5,46.5,0.0,molar_percent,monomer_set_molar_composition_mapped,doi:10.1016/j.jmbbm.2018.08.037; doi:10.1016/j.dib.2020.106294,doi:10.1016/j.dib.2020.106294|SMP-1,"1,6-hexamethylene diisocyanate",O=C=NCCCCCCN=C=O,"N,N,N',N'-tetrakis(2-hydroxypropyl)ethylenediamine",triethanolamine,OCCN(CCO)CCO,False,polyurethane_transfer,transfer_learning_only,0.35,数据/原始/外部数据/新增开放数据/DataInBrief_聚氨酯形状记忆多模态原始数据/mmc6.xlsx,CC-BY-4.0,reference-184;reference-185,fisher_uniaxial_cyclic_tensile_mmc6_001,SMP-1_1,test_run_cycle_dependent,10,1.5902,13.253,0.06549515264999996,0.056087245749999994,0.009407906899999964,75.08806391598749,24.91193608401251,0.14364279674672947,3,10,0.5,Tg_plus_10_C,92.6,2.0,False,,,stress_retention_and_hysteresis_transfer_proxy,not_measured_by_this_isothermal_cyclic_protocol,30769,observed_unique,label_only_cross_workbook_identity_unresolved
pu-shape-memory-dib-2020-v1,doi:10.1016/j.dib.2020.106294,SMP-1,crosslinked_shape_memory_polyurethane,53.5,46.5,0.0,molar_percent,monomer_set_molar_composition_mapped,doi:10.1016/j.jmbbm.2018.08.037; doi:10.1016/j.dib.2020.106294,doi:10.1016/j.dib.2020.106294|SMP-1,"1,6-hexamethylene diisocyanate",O=C=NCCCCCCN=C=O,"N,N,N',N'-tetrakis(2-hydroxypropyl)ethylenediamine",triethanolamine,OCCN(CCO)CCO,False,polyurethane_transfer,transfer_learning_only,0.35,数据/原始/外部数据/新增开放数据/DataInBrief_聚氨酯形状记忆多模态原始数据/mmc6.xlsx,CC-BY-4.0,reference-184;reference-185,fisher_uniaxial_cyclic_tensile_mmc6_002,SMP-1_4,test_run_cycle_dependent,1,2.18723,13.253,0.14316980425,0.10233777970000005,0.04083202454999996,100.0,0.0,0.28519997470067054,3,10,0.5,Tg_plus_10_C,92.6,2.0,False,,,stress_retention_and_hysteresis_transfer_proxy,not_measured_by_this_isothermal_cyclic_protocol,31700,observed_unique,label_only_cross_workbook_identity_unresolved
pu-shape-memory-dib-2020-v1,doi:10.1016/j.dib.2020.106294,SMP-1,crosslinked_shape_memory_polyurethane,53.5,46.5,0.0,molar_percent,monomer_set_molar_composition_mapped,doi:10.1016/j.jmbbm.2018.08.037; doi:10.1016/j.dib.2020.106294,doi:10.1016/j.dib.2020.106294|SMP-1,"1,6-hexamethylene diisocyanate",O=C=NCCCCCCN=C=O,"N,N,N',N'-tetrakis(2-hydroxypropyl)ethylenediamine",triethanolamine,OCCN(CCO)CCO,False,polyurethane_transfer,transfer_learning_only,0.35,数据/原始/外部数据/新增开放数据/DataInBrief_聚氨酯形状记忆多模态原始数据/mmc6.xlsx,CC-BY-4.0,reference-184;reference-185,fisher_uniaxial_cyclic_tensile_mmc6_002,SMP-1_4,test_run_cycle_dependent,2,2.01372,13.253,0.11013264525000005,0.08885816240000008,0.02127448284999997,92.06713514353773,7.932864856462274,0.19317145067847138,3,10,0.5,Tg_plus_10_C,92.6,2.0,False,,,stress_retention_and_hysteresis_transfer_proxy,not_measured_by_this_isothermal_cyclic_protocol,31700,observed_unique,label_only_cross_workbook_identity_unresolved
pu-shape-memory-dib-2020-v1,doi:10.1016/j.dib.2020.106294,SMP-1,crosslinked_shape_memory_polyurethane,53.5,46.5,0.0,molar_percent,monomer_set_molar_composition_mapped,doi:10.1016/j.jmbbm.2018.08.037; doi:10.1016/j.dib.2020.106294,doi:10.1016/j.dib.2020.106294|SMP-1,"1,6-hexamethylene diisocyanate",O=C=NCCCCCCN=C=O,"N,N,N',N'-tetrakis(2-hydroxypropyl)ethylenediamine",triethanolamine,OCCN(CCO)CCO,False,polyurethane_transfer,transfer_learning_only,0.35,数据/原始/外部数据/新增开放数据/DataInBrief_聚氨酯形状记忆多模态原始数据/mmc6.xlsx,CC-BY-4.0,reference-184;reference-185,fisher_uniaxial_cyclic_tensile_mmc6_002,SMP-1_4,test_run_cycle_dependent,3,1.90299,13.253,0.09728525440000009,0.07947016120000021,0.017815093199999882,87.0045674208931,12.995432579106904,0.1831222348121841,3,10,0.5,Tg_plus_10_C,92.6,2.0,False,,,stress_retention_and_hysteresis_transfer_proxy,not_measured_by_this_isothermal_cyclic_protocol,31700,observed_unique,label_only_cross_workbook_identity_unresolved
pu-shape-memory-dib-2020-v1,doi:10.1016/j.dib.2020.106294,SMP-1,crosslinked_shape_memory_polyurethane,53.5,46.5,0.0,molar_percent,monomer_set_molar_composition_mapped,doi:10.1016/j.jmbbm.2018.08.037; doi:10.1016/j.dib.2020.106294,doi:10.1016/j.dib.2020.106294|SMP-1,"1,6-hexamethylene diisocyanate",O=C=NCCCCCCN=C=O,"N,N,N',N'-tetrakis(2-hydroxypropyl)ethylenediamine",triethanolamine,OCCN(CCO)CCO,False,polyurethane_transfer,transfer_learning_only,0.35,数据/原始/外部数据/新增开放数据/DataInBrief_聚氨酯形状记忆多模态原始数据/mmc6.xlsx,CC-BY-4.0,reference-184;reference-185,fisher_uniaxial_cyclic_tensile_mmc6_002,SMP-1_4,test_run_cycle_dependent,4,1.81208,13.253,0.08739253670000013,0.07233483684999985,0.015057699850000286,82.84816868824952,17.151831311750485,0.17229960839436606,3,10,0.5,Tg_plus_10_C,92.6,2.0,False,,,stress_retention_and_hysteresis_transfer_proxy,not_measured_by_this_isothermal_cyclic_protocol,31700,observed_unique,label_only_cross_workbook_identity_unresolved
pu-shape-memory-dib-2020-v1,doi:10.1016/j.dib.2020.106294,SMP-1,crosslinked_shape_memory_polyurethane,53.5,46.5,0.0,molar_percent,monomer_set_molar_composition_mapped,doi:10.1016/j.jmbbm.2018.08.037; doi:10.1016/j.dib.2020.106294,doi:10.1016/j.dib.2020.106294|SMP-1,"1,6-hexamethylene diisocyanate",O=C=NCCCCCCN=C=O,"N,N,N',N'-tetrakis(2-hydroxypropyl)ethylenediamine",triethanolamine,OCCN(CCO)CCO,False,polyurethane_transfer,transfer_learning_only,0.35,数据/原始/外部数据/新增开放数据/DataInBrief_聚氨酯形状记忆多模态原始数据/mmc6.xlsx,CC-BY-4.0,reference-184;reference-185,fisher_uniaxial_cyclic_tensile_mmc6_002,SMP-1_4,test_run_cycle_dependent,5,1.73811,13.253,0.08016565455000003,0.06643668940000008,0.013728965149999953,79.4662655504908,20.533734449509197,0.1712574446883244,3,10,0.5,Tg_plus_10_C,92.6,2.0,False,,,stress_retention_and_hysteresis_transfer_proxy,not_measured_by_this_isothermal_cyclic_protocol,31700,observed_unique,label_only_cross_workbook_identity_unresolved
pu-shape-memory-dib-2020-v1,doi:10.1016/j.dib.2020.106294,SMP-1,crosslinked_shape_memory_polyurethane,53.5,46.5,0.0,molar_percent,monomer_set_molar_composition_mapped,doi:10.1016/j.jmbbm.2018.08.037; doi:10.1016/j.dib.2020.106294,doi:10.1016/j.dib.2020.106294|SMP-1,"1,6-hexamethylene diisocyanate",O=C=NCCCCCCN=C=O,"N,N,N',N'-tetrakis(2-hydroxypropyl)ethylenediamine",triethanolamine,OCCN(CCO)CCO,False,polyurethane_transfer,transfer_learning_only,0.35,数据/原始/外部数据/新增开放数据/DataInBrief_聚氨酯形状记忆多模态原始数据/mmc6.xlsx,CC-BY-4.0,reference-184;reference-185,fisher_uniaxial_cyclic_tensile_mmc6_002,SMP-1_4,test_run_cycle_dependent,6,1.67214,13.253,0.07383740514999998,0.0613578834499999,0.012479521700000079,76.4501218436104,23.549878156389596,0.16901354638137744,3,10,0.5,Tg_plus_10_C,92.6,2.0,False,,,stress_retention_and_hysteresis_transfer_proxy,not_measured_by_this_isothermal_cyclic_protocol,31700,observed_unique,label_only_cross_workbook_identity_unresolved
pu-shape-memory-dib-2020-v1,doi:10.1016/j.dib.2020.106294,SMP-1,crosslinked_shape_memory_polyurethane,53.5,46.5,0.0,molar_percent,monomer_set_molar_composition_mapped,doi:10.1016/j.jmbbm.2018.08.037; doi:10.1016/j.dib.2020.106294,doi:10.1016/j.dib.2020.106294|SMP-1,"1,6-hexamethylene diisocyanate",O=C=NCCCCCCN=C=O,"N,N,N',N'-tetrakis(2-hydroxypropyl)ethylenediamine",triethanolamine,OCCN(CCO)CCO,False,polyurethane_transfer,transfer_learning_only,0.35,数据/原始/外部数据/新增开放数据/DataInBrief_聚氨酯形状记忆多模态原始数据/mmc6.xlsx,CC-BY-4.0,reference-184;reference-185,fisher_uniaxial_cyclic_tensile_mmc6_002,SMP-1_4,test_run_cycle_dependent,7,1.60815,13.253,0.06803560850000002,0.05668476245,0.011350846050000023,73.5245035958724,26.475496404127597,0.16683684176940988,3,10,0.5,Tg_plus_10_C,92.6,2.0,False,,,stress_retention_and_hysteresis_transfer_proxy,not_measured_by_this_isothermal_cyclic_protocol,31700,observed_unique,label_only_cross_workbook_identity_unresolved
pu-shape-memory-dib-2020-v1,doi:10.1016/j.dib.2020.106294,SMP-1,crosslinked_shape_memory_polyurethane,53.5,46.5,0.0,molar_percent,monomer_set_molar_composition_mapped,doi:10.1016/j.jmbbm.2018.08.037; doi:10.1016/j.dib.2020.106294,doi:10.1016/j.dib.2020.106294|SMP-1,"1,6-hexamethylene diisocyanate",O=C=NCCCCCCN=C=O,"N,N,N',N'-tetrakis(2-hydroxypropyl)ethylenediamine",triethanolamine,OCCN(CCO)CCO,False,polyurethane_transfer,transfer_learning_only,0.35,数据/原始/外部数据/新增开放数据/DataInBrief_聚氨酯形状记忆多模态原始数据/mmc6.xlsx,CC-BY-4.0,reference-184;reference-185,fisher_uniaxial_cyclic_tensile_mmc6_002,SMP-1_4,test_run_cycle_dependent,8,1.55371,13.253,0.06315251995000007,0.0530342636,0.01011825635000007,71.03551066874539,28.96448933125461,0.1602193603360725,3,10,0.5,Tg_plus_10_C,92.6,2.0,False,,,stress_retention_and_hysteresis_transfer_proxy,not_measured_by_this_isothermal_cyclic_protocol,31700,observed_unique,label_only_cross_workbook_identity_unresolved
pu-shape-memory-dib-2020-v1,doi:10.1016/j.dib.2020.106294,SMP-1,crosslinked_shape_memory_polyurethane,53.5,46.5,0.0,molar_percent,monomer_set_molar_composition_mapped,doi:10.1016/j.jmbbm.2018.08.037; doi:10.1016/j.dib.2020.106294,doi:10.1016/j.dib.2020.106294|SMP-1,"1,6-hexamethylene diisocyanate",O=C=NCCCCCCN=C=O,"N,N,N',N'-tetrakis(2-hydroxypropyl)ethylenediamine",triethanolamine,OCCN(CCO)CCO,False,polyurethane_transfer,transfer_learning_only,0.35,数据/原始/外部数据/新增开放数据/DataInBrief_聚氨酯形状记忆多模态原始数据/mmc6.xlsx,CC-BY-4.0,reference-184;reference-185,fisher_uniaxial_cyclic_tensile_mmc6_002,SMP-1_4,test_run_cycle_dependent,9,1.50673,13.253,0.05916977355000003,0.049834922100000026,0.00933485145,68.88758841091243,31.11241158908757,0.15776385289208186,3,10,0.5,Tg_plus_10_C,92.6,2.0,False,,,stress_retention_and_hysteresis_transfer_proxy,not_measured_by_this_isothermal_cyclic_protocol,31700,observed_unique,label_only_cross_workbook_identity_unresolved
pu-shape-memory-dib-2020-v1,doi:10.1016/j.dib.2020.106294,SMP-1,crosslinked_shape_memory_polyurethane,53.5,46.5,0.0,molar_percent,monomer_set_molar_composition_mapped,doi:10.1016/j.jmbbm.2018.08.037; doi:10.1016/j.dib.2020.106294,doi:10.1016/j.dib.2020.106294|SMP-1,"1,6-hexamethylene diisocyanate",O=C=NCCCCCCN=C=O,"N,N,N',N'-tetrakis(2-hydroxypropyl)ethylenediamine",triethanolamine,OCCN(CCO)CCO,False,polyurethane_transfer,transfer_learning_only,0.35,数据/原始/外部数据/新增开放数据/DataInBrief_聚氨酯形状记忆多模态原始数据/mmc6.xlsx,CC-BY-4.0,reference-184;reference-185,fisher_uniaxial_cyclic_tensile_mmc6_002,SMP-1_4,test_run_cycle_dependent,10,1.46032,13.253,0.05554208250000003,0.046750664499999955,0.008791418000000072,66.76572651252955,33.234273487470446,0.15828391022248883,3,10,0.5,Tg_plus_10_C,92.6,2.0,False,,,stress_retention_and_hysteresis_transfer_proxy,not_measured_by_this_isothermal_cyclic_protocol,31700,observed_unique,label_only_cross_workbook_identity_unresolved
pu-shape-memory-dib-2020-v1,doi:10.1016/j.dib.2020.106294,SMP-2,crosslinked_shape_memory_polyurethane,53.9,44.5,1.6,molar_percent,monomer_set_molar_composition_mapped,doi:10.1016/j.jmbbm.2018.08.037; doi:10.1016/j.dib.2020.106294,doi:10.1016/j.dib.2020.106294|SMP-2,"1,6-hexamethylene diisocyanate",O=C=NCCCCCCN=C=O,"N,N,N',N'-tetrakis(2-hydroxypropyl)ethylenediamine",triethanolamine,OCCN(CCO)CCO,False,polyurethane_transfer,transfer_learning_only,0.35,数据/原始/外部数据/新增开放数据/DataInBrief_聚氨酯形状记忆多模态原始数据/mmc6.xlsx,CC-BY-4.0,reference-184;reference-185,fisher_uniaxial_cyclic_tensile_mmc6_003,SMP2_2,test_run_cycle_dependent,1,1.82266,11.053,0.09978576594999998,0.08197326090000007,0.017812505049999913,100.0,0.0,0.17850747429172703,3,10,0.5,Tg_plus_10_C,88.74,2.0,False,,,stress_retention_and_hysteresis_transfer_proxy,not_measured_by_this_isothermal_cyclic_protocol,26706,observed_unique,label_only_cross_workbook_identity_unresolved
pu-shape-memory-dib-2020-v1,doi:10.1016/j.dib.2020.106294,SMP-2,crosslinked_shape_memory_polyurethane,53.9,44.5,1.6,molar_percent,monomer_set_molar_composition_mapped,doi:10.1016/j.jmbbm.2018.08.037; doi:10.1016/j.dib.2020.106294,doi:10.1016/j.dib.2020.106294|SMP-2,"1,6-hexamethylene diisocyanate",O=C=NCCCCCCN=C=O,"N,N,N',N'-tetrakis(2-hydroxypropyl)ethylenediamine",triethanolamine,OCCN(CCO)CCO,False,polyurethane_transfer,transfer_learning_only,0.35,数据/原始/外部数据/新增开放数据/DataInBrief_聚氨酯形状记忆多模态原始数据/mmc6.xlsx,CC-BY-4.0,reference-184;reference-185,fisher_uniaxial_cyclic_tensile_mmc6_003,SMP2_2,test_run_cycle_dependent,2,1.73915,11.053,0.08640909685000008,0.07605555425000007,0.010353542600000001,95.41823488747215,4.581765112527847,0.11982005341373954,3,10,0.5,Tg_plus_10_C,88.74,2.0,False,,,stress_retention_and_hysteresis_transfer_proxy,not_measured_by_this_isothermal_cyclic_protocol,26706,observed_unique,label_only_cross_workbook_identity_unresolved
pu-shape-memory-dib-2020-v1,doi:10.1016/j.dib.2020.106294,SMP-2,crosslinked_shape_memory_polyurethane,53.9,44.5,1.6,molar_percent,monomer_set_molar_composition_mapped,doi:10.1016/j.jmbbm.2018.08.037; doi:10.1016/j.dib.2020.106294,doi:10.1016/j.dib.2020.106294|SMP-2,"1,6-hexamethylene diisocyanate",O=C=NCCCCCCN=C=O,"N,N,N',N'-tetrakis(2-hydroxypropyl)ethylenediamine",triethanolamine,OCCN(CCO)CCO,False,polyurethane_transfer,transfer_learning_only,0.35,数据/原始/外部数据/新增开放数据/DataInBrief_聚氨酯形状记忆多模态原始数据/mmc6.xlsx,CC-BY-4.0,reference-184;reference-185,fisher_uniaxial_cyclic_tensile_mmc6_003,SMP2_2,test_run_cycle_dependent,3,1.69945,11.053,0.08125120299999997,0.07285245650000005,0.008398746499999915,93.24009963459999,6.759900365400014,0.10336765721487125,3,10,0.5,Tg_plus_10_C,88.74,2.0,False,,,stress_retention_and_hysteresis_transfer_proxy,not_measured_by_this_isothermal_cyclic_protocol,26706,observed_unique,label_only_cross_workbook_identity_unresolved
pu-shape-memory-dib-2020-v1,doi:10.1016/j.dib.2020.106294,SMP-2,crosslinked_shape_memory_polyurethane,53.9,44.5,1.6,molar_percent,monomer_set_molar_composition_mapped,doi:10.1016/j.jmbbm.2018.08.037; doi:10.1016/j.dib.2020.106294,doi:10.1016/j.dib.2020.106294|SMP-2,"1,6-hexamethylene diisocyanate",O=C=NCCCCCCN=C=O,"N,N,N',N'-tetrakis(2-hydroxypropyl)ethylenediamine",triethanolamine,OCCN(CCO)CCO,False,polyurethane_transfer,transfer_learning_only,0.35,数据/原始/外部数据/新增开放数据/DataInBrief_聚氨酯形状记忆多模态原始数据/mmc6.xlsx,CC-BY-4.0,reference-184;reference-185,fisher_uniaxial_cyclic_tensile_mmc6_003,SMP2_2,test_run_cycle_dependent,4,1.6726,11.053,0.07809719089999996,0.07092056819999996,0.007176622699999996,91.76697793335018,8.233022066649824,0.09189348063990352,3,10,0.5,Tg_plus_10_C,88.74,2.0,False,,,stress_retention_and_hysteresis_transfer_proxy,not_measured_by_this_isothermal_cyclic_protocol,26706,observed_unique,label_only_cross_workbook_identity_unresolved
pu-shape-memory-dib-2020-v1,doi:10.1016/j.dib.2020.106294,SMP-2,crosslinked_shape_memory_polyurethane,53.9,44.5,1.6,molar_percent,monomer_set_molar_composition_mapped,doi:10.1016/j.jmbbm.2018.08.037; doi:10.1016/j.dib.2020.106294,doi:10.1016/j.dib.2020.106294|SMP-2,"1,6-hexamethylene diisocyanate",O=C=NCCCCCCN=C=O,"N,N,N',N'-tetrakis(2-hydroxypropyl)ethylenediamine",triethanolamine,OCCN(CCO)CCO,False,polyurethane_transfer,transfer_learning_only,0.35,数据/原始/外部数据/新增开放数据/DataInBrief_聚氨酯形状记忆多模态原始数据/mmc6.xlsx,CC-BY-4.0,reference-184;reference-185,fisher_uniaxial_cyclic_tensile_mmc6_003,SMP2_2,test_run_cycle_dependent,5,1.65763,11.053,0.07620536695000005,0.06969715515000009,0.006508211799999955,90.94565086192708,9.054349138072922,0.08540358849357854,3,10,0.5,Tg_plus_10_C,88.74,2.0,False,,,stress_retention_and_hysteresis_transfer_proxy,not_measured_by_this_isothermal_cyclic_protocol,26706,observed_unique,label_only_cross_workbook_identity_unresolved
pu-shape-memory-dib-2020-v1,doi:10.1016/j.dib.2020.106294,SMP-2,crosslinked_shape_memory_polyurethane,53.9,44.5,1.6,molar_percent,monomer_set_molar_composition_mapped,doi:10.1016/j.jmbbm.2018.08.037; doi:10.1016/j.dib.2020.106294,doi:10.1016/j.dib.2020.106294|SMP-2,"1,6-hexamethylene diisocyanate",O=C=NCCCCCCN=C=O,"N,N,N',N'-tetrakis(2-hydroxypropyl)ethylenediamine",triethanolamine,OCCN(CCO)CCO,False,polyurethane_transfer,transfer_learning_only,0.35,数据/原始/外部数据/新增开放数据/DataInBrief_聚氨酯形状记忆多模态原始数据/mmc6.xlsx,CC-BY-4.0,reference-184;reference-185,fisher_uniaxial_cyclic_tensile_mmc6_003,SMP2_2,test_run_cycle_dependent,6,1.64772,11.053,0.07476781619999993,0.0687492383999999,0.006018577800000036,90.4019400217265,9.598059978273497,0.08049690503064394,3,10,0.5,Tg_plus_10_C,88.74,2.0,False,,,stress_retention_and_hysteresis_transfer_proxy,not_measured_by_this_isothermal_cyclic_protocol,26706,observed_unique,label_only_cross_workbook_identity_unresolved
pu-shape-memory-dib-2020-v1,doi:10.1016/j.dib.2020.106294,SMP-2,crosslinked_shape_memory_polyurethane,53.9,44.5,1.6,molar_percent,monomer_set_molar_composition_mapped,doi:10.1016/j.jmbbm.2018.08.037; doi:10.1016/j.dib.2020.106294,doi:10.1016/j.dib.2020.106294|SMP-2,"1,6-hexamethylene diisocyanate",O=C=NCCCCCCN=C=O,"N,N,N',N'-tetrakis(2-hydroxypropyl)ethylenediamine",triethanolamine,OCCN(CCO)CCO,False,polyurethane_transfer,transfer_learning_only,0.35,数据/原始/外部数据/新增开放数据/DataInBrief_聚氨酯形状记忆多模态原始数据/mmc6.xlsx,CC-BY-4.0,reference-184;reference-185,fisher_uniaxial_cyclic_tensile_mmc6_003,SMP2_2,test_run_cycle_dependent,7,1.64068,11.053,0.07396589245000007,0.06813316874999992,0.005832723700000153,90.01569135219952,9.984308647800475,0.07885693671502705,3,10,0.5,Tg_plus_10_C,88.74,2.0,False,,,stress_retention_and_hysteresis_transfer_proxy,not_measured_by_this_isothermal_cyclic_protocol,26706,observed_unique,label_only_cross_workbook_identity_unresolved
pu-shape-memory-dib-2020-v1,doi:10.1016/j.dib.2020.106294,SMP-2,crosslinked_shape_memory_polyurethane,53.9,44.5,1.6,molar_percent,monomer_set_molar_composition_mapped,doi:10.1016/j.jmbbm.2018.08.037; doi:10.1016/j.dib.2020.106294,doi:10.1016/j.dib.2020.106294|SMP-2,"1,6-hexamethylene diisocyanate",O=C=NCCCCCCN=C=O,"N,N,N',N'-tetrakis(2-hydroxypropyl)ethylenediamine",triethanolamine,OCCN(CCO)CCO,False,polyurethane_transfer,transfer_learning_only,0.35,数据/原始/外部数据/新增开放数据/DataInBrief_聚氨酯形状记忆多模态原始数据/mmc6.xlsx,CC-BY-4.0,reference-184;reference-185,fisher_uniaxial_cyclic_tensile_mmc6_003,SMP2_2,test_run_cycle_dependent,8,1.63507,11.053,0.07308485309999994,0.06770368275000002,0.0053811703499999225,89.70789944367024,10.292100556329757,0.07362907800658802,3,10,0.5,Tg_plus_10_C,88.74,2.0,False,,,stress_retention_and_hysteresis_transfer_proxy,not_measured_by_this_isothermal_cyclic_protocol,26706,observed_unique,label_only_cross_workbook_identity_unresolved
pu-shape-memory-dib-2020-v1,doi:10.1016/j.dib.2020.106294,SMP-2,crosslinked_shape_memory_polyurethane,53.9,44.5,1.6,molar_percent,monomer_set_molar_composition_mapped,doi:10.1016/j.jmbbm.2018.08.037; doi:10.1016/j.dib.2020.106294,doi:10.1016/j.dib.2020.106294|SMP-2,"1,6-hexamethylene diisocyanate",O=C=NCCCCCCN=C=O,"N,N,N',N'-tetrakis(2-hydroxypropyl)ethylenediamine",triethanolamine,OCCN(CCO)CCO,False,polyurethane_transfer,transfer_learning_only,0.35,数据/原始/外部数据/新增开放数据/DataInBrief_聚氨酯形状记忆多模态原始数据/mmc6.xlsx,CC-BY-4.0,reference-184;reference-185,fisher_uniaxial_cyclic_tensile_mmc6_003,SMP2_2,test_run_cycle_dependent,9,1.6311,11.053,0.07263270830000002,0.06722059950000009,0.005412108799999926,89.49008591838303,10.50991408161697,0.074513382836365,3,10,0.5,Tg_plus_10_C,88.74,2.0,False,,,stress_retention_and_hysteresis_transfer_proxy,not_measured_by_this_isothermal_cyclic_protocol,26706,observed_unique,label_only_cross_workbook_identity_unresolved
pu-shape-memory-dib-2020-v1,doi:10.1016/j.dib.2020.106294,SMP-2,crosslinked_shape_memory_polyurethane,53.9,44.5,1.6,molar_percent,monomer_set_molar_composition_mapped,doi:10.1016/j.jmbbm.2018.08.037; doi:10.1016/j.dib.2020.106294,doi:10.1016/j.dib.2020.106294|SMP-2,"1,6-hexamethylene diisocyanate",O=C=NCCCCCCN=C=O,"N,N,N',N'-tetrakis(2-hydroxypropyl)ethylenediamine",triethanolamine,OCCN(CCO)CCO,False,polyurethane_transfer,transfer_learning_only,0.35,数据/原始/外部数据/新增开放数据/DataInBrief_聚氨酯形状记忆多模态原始数据/mmc6.xlsx,CC-BY-4.0,reference-184;reference-185,fisher_uniaxial_cyclic_tensile_mmc6_003,SMP2_2,test_run_cycle_dependent,10,1.62546,11.053,0.07199610595000004,0.06674324184999995,0.0052528641000000875,89.18064806381881,10.819351936181192,0.07296039182519266,3,10,0.5,Tg_plus_10_C,88.74,2.0,False,,,stress_retention_and_hysteresis_transfer_proxy,not_measured_by_this_isothermal_cyclic_protocol,26706,observed_unique,label_only_cross_workbook_identity_unresolved
pu-shape-memory-dib-2020-v1,doi:10.1016/j.dib.2020.106294,SMP-2,crosslinked_shape_memory_polyurethane,53.9,44.5,1.6,molar_percent,monomer_set_molar_composition_mapped,doi:10.1016/j.jmbbm.2018.08.037; doi:10.1016/j.dib.2020.106294,doi:10.1016/j.dib.2020.106294|SMP-2,"1,6-hexamethylene diisocyanate",O=C=NCCCCCCN=C=O,"N,N,N',N'-tetrakis(2-hydroxypropyl)ethylenediamine",triethanolamine,OCCN(CCO)CCO,False,polyurethane_transfer,transfer_learning_only,0.35,数据/原始/外部数据/新增开放数据/DataInBrief_聚氨酯形状记忆多模态原始数据/mmc6.xlsx,CC-BY-4.0,reference-184;reference-185,fisher_uniaxial_cyclic_tensile_mmc6_004,SMP-2_2,test_run_cycle_dependent,1,1.96201,11.052,0.10834265475,0.09328022650000009,0.015062428249999912,100.0,0.0,0.13902583691304565,3,10,0.5,Tg_plus_10_C,88.74,2.0,False,,,stress_retention_and_hysteresis_transfer_proxy,not_measured_by_this_isothermal_cyclic_protocol,26271,observed_unique,normalized_label_collision_within_workbook
pu-shape-memory-dib-2020-v1,doi:10.1016/j.dib.2020.106294,SMP-2,crosslinked_shape_memory_polyurethane,53.9,44.5,1.6,molar_percent,monomer_set_molar_composition_mapped,doi:10.1016/j.jmbbm.2018.08.037; doi:10.1016/j.dib.2020.106294,doi:10.1016/j.dib.2020.106294|SMP-2,"1,6-hexamethylene diisocyanate",O=C=NCCCCCCN=C=O,"N,N,N',N'-tetrakis(2-hydroxypropyl)ethylenediamine",triethanolamine,OCCN(CCO)CCO,False,polyurethane_transfer,transfer_learning_only,0.35,数据/原始/外部数据/新增开放数据/DataInBrief_聚氨酯形状记忆多模态原始数据/mmc6.xlsx,CC-BY-4.0,reference-184;reference-185,fisher_uniaxial_cyclic_tensile_mmc6_004,SMP-2_2,test_run_cycle_dependent,2,1.90957,11.052,0.09825440095,0.08944055769999995,0.00881384325000005,97.32723074805938,2.672769251940622,0.08970431008464716,3,10,0.5,Tg_plus_10_C,88.74,2.0,False,,,stress_retention_and_hysteresis_transfer_proxy,not_measured_by_this_isothermal_cyclic_protocol,26271,observed_unique,normalized_label_collision_within_workbook
pu-shape-memory-dib-2020-v1,doi:10.1016/j.dib.2020.106294,SMP-2,crosslinked_shape_memory_polyurethane,53.9,44.5,1.6,molar_percent,monomer_set_molar_composition_mapped,doi:10.1016/j.jmbbm.2018.08.037; doi:10.1016/j.dib.2020.106294,doi:10.1016/j.dib.2020.106294|SMP-2,"1,6-hexamethylene diisocyanate",O=C=NCCCCCCN=C=O,"N,N,N',N'-tetrakis(2-hydroxypropyl)ethylenediamine",triethanolamine,OCCN(CCO)CCO,False,polyurethane_transfer,transfer_learning_only,0.35,数据/原始/外部数据/新增开放数据/DataInBrief_聚氨酯形状记忆多模态原始数据/mmc6.xlsx,CC-BY-4.0,reference-184;reference-185,fisher_uniaxial_cyclic_tensile_mmc6_004,SMP-2_2,test_run_cycle_dependent,3,1.88536,11.052,0.09481194690000004,0.08725783394999988,0.007554112950000164,96.09329208311884,3.9067079168811603,0.07967469498298173,3,10,0.5,Tg_plus_10_C,88.74,2.0,False,,,stress_retention_and_hysteresis_transfer_proxy,not_measured_by_this_isothermal_cyclic_protocol,26271,observed_unique,normalized_label_collision_within_workbook
pu-shape-memory-dib-2020-v1,doi:10.1016/j.dib.2020.106294,SMP-2,crosslinked_shape_memory_polyurethane,53.9,44.5,1.6,molar_percent,monomer_set_molar_composition_mapped,doi:10.1016/j.jmbbm.2018.08.037; doi:10.1016/j.dib.2020.106294,doi:10.1016/j.dib.2020.106294|SMP-2,"1,6-hexamethylene diisocyanate",O=C=NCCCCCCN=C=O,"N,N,N',N'-tetrakis(2-hydroxypropyl)ethylenediamine",triethanolamine,OCCN(CCO)CCO,False,polyurethane_transfer,transfer_learning_only,0.35,数据/原始/外部数据/新增开放数据/DataInBrief_聚氨酯形状记忆多模态原始数据/mmc6.xlsx,CC-BY-4.0,reference-184;reference-185,fisher_uniaxial_cyclic_tensile_mmc6_004,SMP-2_2,test_run_cycle_dependent,4,1.87107,11.052,0.0926999018,0.0858555603,0.0068443415000000035,95.36495736515104,4.635042634848958,0.07383331985363553,3,10,0.5,Tg_plus_10_C,88.74,2.0,False,,,stress_retention_and_hysteresis_transfer_proxy,not_measured_by_this_isothermal_cyclic_protocol,26271,observed_unique,normalized_label_collision_within_workbook
pu-shape-memory-dib-2020-v1,doi:10.1016/j.dib.2020.106294,SMP-2,crosslinked_shape_memory_polyurethane,53.9,44.5,1.6,molar_percent,monomer_set_molar_composition_mapped,doi:10.1016/j.jmbbm.2018.08.037; doi:10.1016/j.dib.2020.106294,doi:10.1016/j.dib.2020.106294|SMP-2,"1,6-hexamethylene diisocyanate",O=C=NCCCCCCN=C=O,"N,N,N',N'-tetrakis(2-hydroxypropyl)ethylenediamine",triethanolamine,OCCN(CCO)CCO,False,polyurethane_transfer,transfer_learning_only,0.35,数据/原始/外部数据/新增开放数据/DataInBrief_聚氨酯形状记忆多模态原始数据/mmc6.xlsx,CC-BY-4.0,reference-184;reference-185,fisher_uniaxial_cyclic_tensile_mmc6_004,SMP-2_2,test_run_cycle_dependent,5,1.85977,11.052,0.09127113214999998,0.08490016674999994,0.006370965400000039,94.7890173852325,5.210982614767502,0.06980263364685392,3,10,0.5,Tg_plus_10_C,88.74,2.0,False,,,stress_retention_and_hysteresis_transfer_proxy,not_measured_by_this_isothermal_cyclic_protocol,26271,observed_unique,normalized_label_collision_within_workbook
pu-shape-memory-dib-2020-v1,doi:10.1016/j.dib.2020.106294,SMP-2,crosslinked_shape_memory_polyurethane,53.9,44.5,1.6,molar_percent,monomer_set_molar_composition_mapped,doi:10.1016/j.jmbbm.2018.08.037; doi:10.1016/j.dib.2020.106294,doi:10.1016/j.dib.2020.106294|SMP-2,"1,6-hexamethylene diisocyanate",O=C=NCCCCCCN=C=O,"N,N,N',N'-tetrakis(2-hydroxypropyl)ethylenediamine",triethanolamine,OCCN(CCO)CCO,False,polyurethane_transfer,transfer_learning_only,0.35,数据/原始/外部数据/新增开放数据/DataInBrief_聚氨酯形状记忆多模态原始数据/mmc6.xlsx,CC-BY-4.0,reference-184;reference-185,fisher_uniaxial_cyclic_tensile_mmc6_004,SMP-2_2,test_run_cycle_dependent,6,1.85212,11.052,0.09019496380000003,0.08421943995,0.005975523850000025,94.3991111156416,5.6008888843583975,0.06625119184315281,3,10,0.5,Tg_plus_10_C,88.74,2.0,False,,,stress_retention_and_hysteresis_transfer_proxy,not_measured_by_this_isothermal_cyclic_protocol,26271,observed_unique,normalized_label_collision_within_workbook
pu-shape-memory-dib-2020-v1,doi:10.1016/j.dib.2020.106294,SMP-2,crosslinked_shape_memory_polyurethane,53.9,44.5,1.6,molar_percent,monomer_set_molar_composition_mapped,doi:10.1016/j.jmbbm.2018.08.037; doi:10.1016/j.dib.2020.106294,doi:10.1016/j.dib.2020.106294|SMP-2,"1,6-hexamethylene diisocyanate",O=C=NCCCCCCN=C=O,"N,N,N',N'-tetrakis(2-hydroxypropyl)ethylenediamine",triethanolamine,OCCN(CCO)CCO,False,polyurethane_transfer,transfer_learning_only,0.35,数据/原始/外部数据/新增开放数据/DataInBrief_聚氨酯形状记忆多模态原始数据/mmc6.xlsx,CC-BY-4.0,reference-184;reference-185,fisher_uniaxial_cyclic_tensile_mmc6_004,SMP-2_2,test_run_cycle_dependent,7,1.84566,11.052,0.08950478665000003,0.08359785875000009,0.005906927899999942,94.06985693243153,5.930143067568466,0.06599566482514978,3,10,0.5,Tg_plus_10_C,88.74,2.0,False,,,stress_retention_and_hysteresis_transfer_proxy,not_measured_by_this_isothermal_cyclic_protocol,26271,observed_unique,normalized_label_collision_within_workbook
pu-shape-memory-dib-2020-v1,doi:10.1016/j.dib.2020.106294,SMP-2,crosslinked_shape_memory_polyurethane,53.9,44.5,1.6,molar_percent,monomer_set_molar_composition_mapped,doi:10.1016/j.jmbbm.2018.08.037; doi:10.1016/j.dib.2020.106294,doi:10.1016/j.dib.2020.106294|SMP-2,"1,6-hexamethylene diisocyanate",O=C=NCCCCCCN=C=O,"N,N,N',N'-tetrakis(2-hydroxypropyl)ethylenediamine",triethanolamine,OCCN(CCO)CCO,False,polyurethane_transfer,transfer_learning_only,0.35,数据/原始/外部数据/新增开放数据/DataInBrief_聚氨酯形状记忆多模态原始数据/mmc6.xlsx,CC-BY-4.0,reference-184;reference-185,fisher_uniaxial_cyclic_tensile_mmc6_004,SMP-2_2,test_run_cycle_dependent,8,1.8421,11.052,0.08882886615000009,0.08307540444999996,0.005753461700000129,93.88841035468728,6.111589645312719,0.06477018056590518,3,10,0.5,Tg_plus_10_C,88.74,2.0,False,,,stress_retention_and_hysteresis_transfer_proxy,not_measured_by_this_isothermal_cyclic_protocol,26271,observed_unique,normalized_label_collision_within_workbook
pu-shape-memory-dib-2020-v1,doi:10.1016/j.dib.2020.106294,SMP-2,crosslinked_shape_memory_polyurethane,53.9,44.5,1.6,molar_percent,monomer_set_molar_composition_mapped,doi:10.1016/j.jmbbm.2018.08.037; doi:10.1016/j.dib.2020.106294,doi:10.1016/j.dib.2020.106294|SMP-2,"1,6-hexamethylene diisocyanate",O=C=NCCCCCCN=C=O,"N,N,N',N'-tetrakis(2-hydroxypropyl)ethylenediamine",triethanolamine,OCCN(CCO)CCO,False,polyurethane_transfer,transfer_learning_only,0.35,数据/原始/外部数据/新增开放数据/DataInBrief_聚氨酯形状记忆多模态原始数据/mmc6.xlsx,CC-BY-4.0,reference-184;reference-185,fisher_uniaxial_cyclic_tensile_mmc6_004,SMP-2_2,test_run_cycle_dependent,9,1.83598,11.052,0.08812928545000003,0.08251008460000002,0.005619200850000006,93.57648533901457,6.423514660985433,0.06376088063471305,3,10,0.5,Tg_plus_10_C,88.74,2.0,False,,,stress_retention_and_hysteresis_transfer_proxy,not_measured_by_this_isothermal_cyclic_protocol,26271,observed_unique,normalized_label_collision_within_workbook
pu-shape-memory-dib-2020-v1,doi:10.1016/j.dib.2020.106294,SMP-2,crosslinked_shape_memory_polyurethane,53.9,44.5,1.6,molar_percent,monomer_set_molar_composition_mapped,doi:10.1016/j.jmbbm.2018.08.037; doi:10.1016/j.dib.2020.106294,doi:10.1016/j.dib.2020.106294|SMP-2,"1,6-hexamethylene diisocyanate",O=C=NCCCCCCN=C=O,"N,N,N',N'-tetrakis(2-hydroxypropyl)ethylenediamine",triethanolamine,OCCN(CCO)CCO,False,polyurethane_transfer,transfer_learning_only,0.35,数据/原始/外部数据/新增开放数据/DataInBrief_聚氨酯形状记忆多模态原始数据/mmc6.xlsx,CC-BY-4.0,reference-184;reference-185,fisher_uniaxial_cyclic_tensile_mmc6_004,SMP-2_2,test_run_cycle_dependent,10,1.8321,11.052,0.08755329639999994,0.08204097055000009,0.005512325849999847,93.37872895652927,6.621271043470728,0.06295966087691303,3,10,0.5,Tg_plus_10_C,88.74,2.0,False,,,stress_retention_and_hysteresis_transfer_proxy,not_measured_by_this_isothermal_cyclic_protocol,26271,observed_unique,normalized_label_collision_within_workbook
pu-shape-memory-dib-2020-v1,doi:10.1016/j.dib.2020.106294,SMP-3,crosslinked_shape_memory_polyurethane,54.3,42.5,3.2,molar_percent,monomer_set_molar_composition_mapped,doi:10.1016/j.jmbbm.2018.08.037; doi:10.1016/j.dib.2020.106294,doi:10.1016/j.dib.2020.106294|SMP-3,"1,6-hexamethylene diisocyanate",O=C=NCCCCCCN=C=O,"N,N,N',N'-tetrakis(2-hydroxypropyl)ethylenediamine",triethanolamine,OCCN(CCO)CCO,False,polyurethane_transfer,transfer_learning_only,0.35,数据/原始/外部数据/新增开放数据/DataInBrief_聚氨酯形状记忆多模态原始数据/mmc6.xlsx,CC-BY-4.0,reference-184;reference-185,fisher_uniaxial_cyclic_tensile_mmc6_005,SMP-3_1,test_run_cycle_dependent,1,1.34352,8.102,0.0549456591,0.04818553374999992,0.006760125350000083,100.0,0.0,0.12303292854667172,3,10,0.5,Tg_plus_10_C,83.17,2.0,False,,,stress_retention_and_hysteresis_transfer_proxy,not_measured_by_this_isothermal_cyclic_protocol,18451,observed_unique,label_only_cross_workbook_identity_unresolved
