Repository: fafasco16/TPU-HighThroughput-Screening

# TPU/TPUU 定向五目标筛选数据集

- 版本：`tpu-directed-five-objective-2026-08-30-v1`
- 三目标相关实验记录：120,550行
- 商用构件：24种
- 现实配方：980个

## 结论

旧数据没有作废，而是重新分工：

| 旧资产 | 继续用途 | 禁止解释 |
|---|---|---|
| Gold-V结构与虚拟候选 | 化学空间、反应规则、适用域和候选排序 | 不是实验性能真值 |
| Gold-C计算与模拟 | 表示预训练、机理描述符、低保真代理和后段复核 | 不能无标记冒充宏观实验性能 |
| Gold-E实验曲线与标量 | 性能端点、来源内校准和最终实验残差 | 曲线点数不是材料数 |
| 商用构件与980个现实配方 | 成本/EHS门、现实Pareto候选和实验设计 | 目录证据不等于实时库存或低成本 |

新主线只训练三个清晰目标：韧性、循环恢复和热稳定。成本与环保保持透明规则约束，不制造虚假标签。昂贵DFT/MD在完成便宜的结构、配方、采购/EHS和模型预筛前保持后置。

## 当前任务门

| 目标 | 类型 | 实验主目标闭合组 | 直接低保真计算组 | 机理代理组 | 状态 |
|---|---|---:|---:|---:|---|
| 韧性 | single_task_model | 8 | 1 | 7988 | insufficient_chemistry_closed_labels |

File: 结果/定向筛选/DataInBrief形状记忆PU拉伸端点.csv
release_id,source_id,formulation_id,polymer_family,HDI_mol_percent,HPED_mol_percent,TEA_mol_percent,fraction_basis,chemistry_mapping_status,identity_mapping_evidence,split_group,HDI_name,HDI_smiles,HPED_name,TEA_name,TEA_smiles,thermoplastic_tpu_core,model_admission_layer,usage_mode,future_weight_ceiling,source_locator,license,citation_keys,test_run_id,source_sheet,observation_unit,tensile_strength_MPa,elongation_at_break_percent,toughness_MJ_m3,source_point_count,used_point_count,excluded_tail_contamination_point_count,quality_status,sample_mapping_status,test_temperature_rule,crosshead_speed_mm_min,toughness_method
pu-shape-memory-dib-2020-v1,doi:10.1016/j.dib.2020.106294,SMP-1,crosslinked_shape_memory_polyurethane,53.5,46.5,0.0,molar_percent,monomer_set_molar_composition_mapped,doi:10.1016/j.jmbbm.2018.08.037; doi:10.1016/j.dib.2020.106294,doi:10.1016/j.dib.2020.106294|SMP-1,"1,6-hexamethylene diisocyanate",O=C=NCCCCCCN=C=O,"N,N,N',N'-tetrakis(2-hydroxypropyl)ethylenediamine",triethanolamine,OCCN(CCO)CCO,False,polyurethane_transfer,transfer_learning_only,0.35,数据/原始/外部数据/新增开放数据/DataInBrief_聚氨酯形状记忆多模态原始数据/mmc4.xlsx,CC-BY-4.0,reference-184;reference-185,fisher_failure_tensile_mmc4_001,SMP-1_2,test_run_not_proven_unique_specimen,4.23103,28.308,0.5011932257499989,2752,2752,0,observed_unique,label_only_cross_workbook_identity_unresolved,Tg_plus_10_C,2.0,positive_strain_increment_trapezoid
pu-shape-memory-dib-2020-v1,doi:10.1016/j.dib.2020.106294,SMP-1,crosslinked_shape_memory_polyurethane,53.5,46.5,0.0,molar_percent,monomer_set_molar_composition_mapped,doi:10.1016/j.jmbbm.2018.08.037; doi:10.1016/j.dib.2020.106294,doi:10.1016/j.dib.2020.106294|SMP-1,"1,6-hexamethylene diisocyanate",O=C=NCCCCCCN=C=O,"N,N,N',N'-tetrakis(2-hydroxypropyl)ethylenediamine",triethanolamine,OCCN(CCO)CCO,False,polyurethane_transfer,transfer_learning_only,0.35,数据/原始/外部数据/新增开放数据/DataInBrief_聚氨酯形状记忆多模态原始数据/mmc4.xlsx,CC-BY-4.0,reference-184;reference-185,fisher_failure_tensile_mmc4_002,SMP-1_4,test_run_not_proven_unique_specimen,4.80297,27.378000000000004,0.7044230018999992,2690,2690,0,observed_unique,label_only_cross_workbook_identity_unresolved,Tg_plus_10_C,2.0,positive_strain_increment_trapezoid
pu-shape-memory-dib-2020-v1,doi:10.1016/j.dib.2020.106294,SMP-1,crosslinked_shape_memory_polyurethane,53.5,46.5,0.0,molar_percent,monomer_set_molar_composition_mapped,doi:10.1016/j.jmbbm.2018.08.037; doi:10.1016/j.dib.2020.106294,doi:10.1016/j.dib.2020.106294|SMP-1,"1,6-hexamethylene diisocyanate",O=C=NCCCCCCN=C=O,"N,N,N',N'-tetrakis(2-hydroxypropyl)ethylenediamine",triethanolamine,OCCN(CCO)CCO,False,polyurethane_transfer,transfer_learning_only,0.35,数据/原始/外部数据/新增开放数据/DataInBrief_聚氨酯形状记忆多模态原始数据/mmc4.xlsx,CC-BY-4.0,reference-184;reference-185,fisher_failure_tensile_mmc4_003,SMP-1_5,test_run_not_proven_unique_specimen,4.99241,29.774,0.8115541008000001,2969,2969,0,observed_unique,label_only_cross_workbook_identity_unresolved,Tg_plus_10_C,2.0,positive_strain_increment_trapezoid
pu-shape-memory-dib-2020-v1,doi:10.1016/j.dib.2020.106294,SMP-2,crosslinked_shape_memory_polyurethane,53.9,44.5,1.6,molar_percent,monomer_set_molar_composition_mapped,doi:10.1016/j.jmbbm.2018.08.037; doi:10.1016/j.dib.2020.106294,doi:10.1016/j.dib.2020.106294|SMP-2,"1,6-hexamethylene diisocyanate",O=C=NCCCCCCN=C=O,"N,N,N',N'-tetrakis(2-hydroxypropyl)ethylenediamine",triethanolamine,OCCN(CCO)CCO,False,polyurethane_transfer,transfer_learning_only,0.35,数据/原始/外部数据/新增开放数据/DataInBrief_聚氨酯形状记忆多模态原始数据/mmc4.xlsx,CC-BY-4.0,reference-184;reference-185,fisher_failure_tensile_mmc4_004,SMP-2_2,test_run_not_proven_unique_specimen,4.22258,24.567,0.5408607842499998,2433,2433,0,observed_unique,label_only_cross_workbook_identity_unresolved,Tg_plus_10_C,2.0,positive_strain_increment_trapezoid
pu-shape-memory-dib-2020-v1,doi:10.1016/j.dib.2020.106294,SMP-2,crosslinked_shape_memory_polyurethane,53.9,44.5,1.6,molar_percent,monomer_set_molar_composition_mapped,doi:10.1016/j.jmbbm.2018.08.037; doi:10.1016/j.dib.2020.106294,doi:10.1016/j.dib.2020.106294|SMP-2,"1,6-hexamethylene diisocyanate",O=C=NCCCCCCN=C=O,"N,N,N',N'-tetrakis(2-hydroxypropyl)ethylenediamine",triethanolamine,OCCN(CCO)CCO,False,polyurethane_transfer,transfer_learning_only,0.35,数据/原始/外部数据/新增开放数据/DataInBrief_聚氨酯形状记忆多模态原始数据/mmc4.xlsx,CC-BY-4.0,reference-184;reference-185,fisher_failure_tensile_mmc4_005,SMP-2_3,test_run_not_proven_unique_specimen,3.29488,19.829,0.3489975182999997,2001,2001,0,observed_unique,label_only_cross_workbook_identity_unresolved,Tg_plus_10_C,2.0,positive_strain_increment_trapezoid
pu-shape-memory-dib-2020-v1,doi:10.1016/j.dib.2020.106294,SMP-2,crosslinked_shape_memory_polyurethane,53.9,44.5,1.6,molar_percent,monomer_set_molar_composition_mapped,doi:10.1016/j.jmbbm.2018.08.037; doi:10.1016/j.dib.2020.106294,doi:10.1016/j.dib.2020.106294|SMP-2,"1,6-hexamethylene diisocyanate",O=C=NCCCCCCN=C=O,"N,N,N',N'-tetrakis(2-hydroxypropyl)ethylenediamine",triethanolamine,OCCN(CCO)CCO,False,polyurethane_transfer,transfer_learning_only,0.35,数据/原始/外部数据/新增开放数据/DataInBrief_聚氨酯形状记忆多模态原始数据/mmc4.xlsx,CC-BY-4.0,reference-184;reference-185,fisher_failure_tensile_mmc4_006,SMP-2_4,test_run_not_proven_unique_specimen,4.01752,24.091,0.5207448308500008,2508,2508,0,observed_unique,label_only_cross_workbook_identity_unresolved,Tg_plus_10_C,2.0,positive_strain_increment_trapezoid
pu-shape-memory-dib-2020-v1,doi:10.1016/j.dib.2020.106294,SMP-2,crosslinked_shape_memory_polyurethane,53.9,44.5,1.6,molar_percent,monomer_set_molar_composition_mapped,doi:10.1016/j.jmbbm.2018.08.037; doi:10.1016/j.dib.2020.106294,doi:10.1016/j.dib.2020.106294|SMP-2,"1,6-hexamethylene diisocyanate",O=C=NCCCCCCN=C=O,"N,N,N',N'-tetrakis(2-hydroxypropyl)ethylenediamine",triethanolamine,OCCN(CCO)CCO,False,polyurethane_transfer,transfer_learning_only,0.35,数据/原始/外部数据/新增开放数据/DataInBrief_聚氨酯形状记忆多模态原始数据/mmc4.xlsx,CC-BY-4.0,reference-184;reference-185,fisher_failure_tensile_mmc4_007,SMP-2_5,test_run_not_proven_unique_specimen,3.56898,20.211000000000002,0.39362414295000003,2143,2143,0,observed_unique,label_only_cross_workbook_identity_unresolved,Tg_plus_10_C,2.0,positive_strain_increment_trapezoid
pu-shape-memory-dib-2020-v1,doi:10.1016/j.dib.2020.106294,SMP-3,crosslinked_shape_memory_polyurethane,54.3,42.5,3.2,molar_percent,monomer_set_molar_composition_mapped,doi:10.1016/j.jmbbm.2018.08.037; doi:10.1016/j.dib.2020.106294,doi:10.1016/j.dib.2020.106294|SMP-3,"1,6-hexamethylene diisocyanate",O=C=NCCCCCCN=C=O,"N,N,N',N'-tetrakis(2-hydroxypropyl)ethylenediamine",triethanolamine,OCCN(CCO)CCO,False,polyurethane_transfer,transfer_learning_only,0.35,数据/原始/外部数据/新增开放数据/DataInBrief_聚氨酯形状记忆多模态原始数据/mmc4.xlsx,CC-BY-4.0,reference-184;reference-185,fisher_failure_tensile_mmc4_008,SMP-3_2,test_run_not_proven_unique_specimen,3.56867,17.169,0.3198194841000004,1752,1752,0,observed_unique,label_only_cross_workbook_identity_unresolved,Tg_plus_10_C,2.0,positive_strain_increment_trapezoid
pu-shape-memory-dib-2020-v1,doi:10.1016/j.dib.2020.106294,SMP-3,crosslinked_shape_memory_polyurethane,54.3,42.5,3.2,molar_percent,monomer_set_molar_composition_mapped,doi:10.1016/j.jmbbm.2018.08.037; doi:10.1016/j.dib.2020.106294,doi:10.1016/j.dib.2020.106294|SMP-3,"1,6-hexamethylene diisocyanate",O=C=NCCCCCCN=C=O,"N,N,N',N'-tetrakis(2-hydroxypropyl)ethylenediamine",triethanolamine,OCCN(CCO)CCO,False,polyurethane_transfer,transfer_learning_only,0.35,数据/原始/外部数据/新增开放数据/DataInBrief_聚氨酯形状记忆多模态原始数据/mmc4.xlsx,CC-BY-4.0,reference-184;reference-185,fisher_failure_tensile_mmc4_009,SMP-3_3,test_run_not_proven_unique_specimen,3.02507,14.854000000000001,0.23324845329999985,1520,1520,0,observed_unique,label_only_cross_workbook_identity_unresolved,Tg_plus_10_C,2.0,positive_strain_increment_trapezoid
pu-shape-memory-dib-2020-v1,doi:10.1016/j.dib.2020.106294,SMP-3,crosslinked_shape_memory_polyurethane,54.3,42.5,3.2,molar_percent,monomer_set_molar_composition_mapped,doi:10.1016/j.jmbbm.2018.08.037; doi:10.1016/j.dib.2020.106294,doi:10.1016/j.dib.2020.106294|SMP-3,"1,6-hexamethylene diisocyanate",O=C=NCCCCCCN=C=O,"N,N,N',N'-tetrakis(2-hydroxypropyl)ethylenediamine",triethanolamine,OCCN(CCO)CCO,False,polyurethane_transfer,transfer_learning_only,0.35,数据/原始/外部数据/新增开放数据/DataInBrief_聚氨酯形状记忆多模态原始数据/mmc4.xlsx,CC-BY-4.0,reference-184;reference-185,fisher_failure_tensile_mmc4_010,SMP-3_4,test_run_not_proven_unique_specimen,3.41344,16.877,0.3031362003999999,1733,1733,0,observed_unique,label_only_cross_workbook_identity_unresolved,Tg_plus_10_C,2.0,positive_strain_increment_trapezoid
pu-shape-memory-dib-2020-v1,doi:10.1016/j.dib.2020.106294,SMP-4,crosslinked_shape_memory_polyurethane,55.1,38.4,6.5,molar_percent,monomer_set_molar_composition_mapped,doi:10.1016/j.jmbbm.2018.08.037; doi:10.1016/j.dib.2020.106294,doi:10.1016/j.dib.2020.106294|SMP-4,"1,6-hexamethylene diisocyanate",O=C=NCCCCCCN=C=O,"N,N,N',N'-tetrakis(2-hydroxypropyl)ethylenediamine",triethanolamine,OCCN(CCO)CCO,False,polyurethane_transfer,transfer_learning_only,0.35,数据/原始/外部数据/新增开放数据/DataInBrief_聚氨酯形状记忆多模态原始数据/mmc4.xlsx,CC-BY-4.0,reference-184;reference-185,fisher_failure_tensile_mmc4_011,SMP-4_1,test_run_not_proven_unique_specimen,3.87478,20.443,0.41682059995000015,1999,1999,0,observed_unique,label_only_cross_workbook_identity_unresolved,Tg_plus_10_C,2.0,positive_strain_increment_trapezoid
pu-shape-memory-dib-2020-v1,doi:10.1016/j.dib.2020.106294,SMP-4,crosslinked_shape_memory_polyurethane,55.1,38.4,6.5,molar_percent,monomer_set_molar_composition_mapped,doi:10.1016/j.jmbbm.2018.08.037; doi:10.1016/j.dib.2020.106294,doi:10.1016/j.dib.2020.106294|SMP-4,"1,6-hexamethylene diisocyanate",O=C=NCCCCCCN=C=O,"N,N,N',N'-tetrakis(2-hydroxypropyl)ethylenediamine",triethanolamine,OCCN(CCO)CCO,False,polyurethane_transfer,transfer_learning_only,0.35,数据/原始/外部数据/新增开放数据/DataInBrief_聚氨酯形状记忆多模态原始数据/mmc4.xlsx,CC-BY-4.0,reference-184;reference-185,fisher_failure_tensile_mmc4_012,SMP-4_2,test_run_not_proven_unique_specimen,3.95576,21.538,0.44569631595000037,2140,2140,0,observed_unique,label_only_cross_workbook_identity_unresolved,Tg_plus_10_C,2.0,positive_strain_increment_trapezoid
pu-shape-memory-dib-2020-v1,doi:10.1016/j.dib.2020.106294,SMP-4,crosslinked_shape_memory_polyurethane,55.1,38.4,6.5,molar_percent,monomer_set_molar_composition_mapped,doi:10.1016/j.jmbbm.2018.08.037; doi:10.1016/j.dib.2020.106294,doi:10.1016/j.dib.2020.106294|SMP-4,"1,6-hexamethylene diisocyanate",O=C=NCCCCCCN=C=O,"N,N,N',N'-tetrakis(2-hydroxypropyl)ethylenediamine",triethanolamine,OCCN(CCO)CCO,False,polyurethane_transfer,transfer_learning_only,0.35,数据/原始/外部数据/新增开放数据/DataInBrief_聚氨酯形状记忆多模态原始数据/mmc4.xlsx,CC-BY-4.0,reference-184;reference-185,fisher_failure_tensile_mmc4_013,SMP-4_4,test_run_not_proven_unique_specimen,3.70277,20.82,0.4080403206999998,2152,2152,0,observed_unique,label_only_cross_workbook_identity_unresolved,Tg_plus_10_C,2.0,positive_strain_increment_trapezoid
pu-shape-memory-dib-2020-v1,doi:10.1016/j.dib.2020.106294,SMP-5,crosslinked_shape_memory_polyurethane,56.0,34.1,9.9,molar_percent,monomer_set_molar_composition_mapped,doi:10.1016/j.jmbbm.2018.08.037; doi:10.1016/j.dib.2020.106294,doi:10.1016/j.dib.2020.106294|SMP-5,"1,6-hexamethylene diisocyanate",O=C=NCCCCCCN=C=O,"N,N,N',N'-tetrakis(2-hydroxypropyl)ethylenediamine",triethanolamine,OCCN(CCO)CCO,False,polyurethane_transfer,transfer_learning_only,0.35,数据/原始/外部数据/新增开放数据/DataInBrief_聚氨酯形状记忆多模态原始数据/mmc4.xlsx,CC-BY-4.0,reference-184;reference-185,fisher_failure_tensile_mmc4_014,SMP-5_4,test_run_not_proven_unique_specimen,3.44329,26.901999999999997,0.5362397270999997,2647,2647,0,observed_unique,label_only_cross_workbook_identity_unresolved,Tg_plus_10_C,2.0,positive_strain_increment_trapezoid
pu-shape-memory-dib-2020-v1,doi:10.1016/j.dib.2020.106294,SMP-5,crosslinked_shape_memory_polyurethane,56.0,34.1,9.9,molar_percent,monomer_set_molar_composition_mapped,doi:10.1016/j.jmbbm.2018.08.037; doi:10.1016/j.dib.2020.106294,doi:10.1016/j.dib.2020.106294|SMP-5,"1,6-hexamethylene diisocyanate",O=C=NCCCCCCN=C=O,"N,N,N',N'-tetrakis(2-hydroxypropyl)ethylenediamine",triethanolamine,OCCN(CCO)CCO,False,polyurethane_transfer,transfer_learning_only,0.35,数据/原始/外部数据/新增开放数据/DataInBrief_聚氨酯形状记忆多模态原始数据/mmc4.xlsx,CC-BY-4.0,reference-184;reference-185,fisher_failure_tensile_mmc4_015,SMP-5_3,test_run_not_proven_unique_specimen,3.59474,24.455,0.47345139850000045,2297,2297,0,observed_unique,label_only_cross_workbook_identity_unresolved,Tg_plus_10_C,2.0,positive_strain_increment_trapezoid
pu-shape-memory-dib-2020-v1,doi:10.1016/j.dib.2020.106294,SMP-5,crosslinked_shape_memory_polyurethane,56.0,34.1,9.9,molar_percent,monomer_set_molar_composition_mapped,doi:10.1016/j.jmbbm.2018.08.037; doi:10.1016/j.dib.2020.106294,doi:10.1016/j.dib.2020.106294|SMP-5,"1,6-hexamethylene diisocyanate",O=C=NCCCCCCN=C=O,"N,N,N',N'-tetrakis(2-hydroxypropyl)ethylenediamine",triethanolamine,OCCN(CCO)CCO,False,polyurethane_transfer,transfer_learning_only,0.35,数据/原始/外部数据/新增开放数据/DataInBrief_聚氨酯形状记忆多模态原始数据/mmc4.xlsx,CC-BY-4.0,reference-184;reference-185,fisher_failure_tensile_mmc4_016,SMP5-8,test_run_not_proven_unique_specimen,4.1744,24.629,0.5471435763999994,2357,2357,0,observed_unique,label_only_cross_workbook_identity_unresolved,Tg_plus_10_C,2.0,positive_strain_increment_trapezoid
pu-shape-memory-dib-2020-v1,doi:10.1016/j.dib.2020.106294,SMP-6,crosslinked_shape_memory_polyurethane,56.9,29.7,13.4,molar_percent,monomer_set_molar_composition_mapped,doi:10.1016/j.jmbbm.2018.08.037; doi:10.1016/j.dib.2020.106294,doi:10.1016/j.dib.2020.106294|SMP-6,"1,6-hexamethylene diisocyanate",O=C=NCCCCCCN=C=O,"N,N,N',N'-tetrakis(2-hydroxypropyl)ethylenediamine",triethanolamine,OCCN(CCO)CCO,False,polyurethane_transfer,transfer_learning_only,0.35,数据/原始/外部数据/新增开放数据/DataInBrief_聚氨酯形状记忆多模态原始数据/mmc4.xlsx,CC-BY-4.0,reference-184;reference-185,fisher_failure_tensile_mmc4_017,SMP-6_1,test_run_not_proven_unique_specimen,3.79931,27.150999999999996,0.5564884214000001,2742,2742,0,observed_unique,label_only_cross_workbook_identity_unresolved,Tg_plus_10_C,2.0,positive_strain_increment_trapezoid
pu-shape-memory-dib-2020-v1,doi:10.1016/j.dib.2020.106294,SMP-6,crosslinked_shape_memory_polyurethane,56.9,29.7,13.4,molar_percent,monomer_set_molar_composition_mapped,doi:10.1016/j.jmbbm.2018.08.037; doi:10.1016/j.dib.2020.106294,doi:10.1016/j.dib.2020.106294|SMP-6,"1,6-hexamethylene diisocyanate",O=C=NCCCCCCN=C=O,"N,N,N',N'-tetrakis(2-hydroxypropyl)ethylenediamine",triethanolamine,OCCN(CCO)CCO,False,polyurethane_transfer,transfer_learning_only,0.35,数据/原始/外部数据/新增开放数据/DataInBrief_聚氨酯形状记忆多模态原始数据/mmc4.xlsx,CC-BY-4.0,reference-184;reference-185,fisher_failure_tensile_mmc4_018,SMP-6_2,test_run_not_proven_unique_specimen,4.14131,29.573,0.6855944666000012,3096,3096,0,observed_unique,label_only_cross_workbook_identity_unresolved,Tg_plus_10_C,2.0,positive_strain_increment_trapezoid
pu-shape-memory-dib-2020-v1,doi:10.1016/j.dib.2020.106294,SMP-6,crosslinked_shape_memory_polyurethane,56.9,29.7,13.4,molar_percent,monomer_set_molar_composition_mapped,doi:10.1016/j.jmbbm.2018.08.037; doi:10.1016/j.dib.2020.106294,doi:10.1016/j.dib.2020.106294|SMP-6,"1,6-hexamethylene diisocyanate",O=C=NCCCCCCN=C=O,"N,N,N',N'-tetrakis(2-hydroxypropyl)ethylenediamine",triethanolamine,OCCN(CCO)CCO,False,polyurethane_transfer,transfer_learning_only,0.35,数据/原始/外部数据/新增开放数据/DataInBrief_聚氨酯形状记忆多模态原始数据/mmc4.xlsx,CC-BY-4.0,reference-184;reference-185,fisher_failure_tensile_mmc4_019,SMP-6_5,test_run_not_proven_unique_specimen,4.39389,29.736,0.7208145349000001,3084,3084,0,observed_unique,label_only_cross_workbook_identity_unresolved,Tg_plus_10_C,2.0,positive_strain_increment_trapezoid
pu-shape-memory-dib-2020-v1,doi:10.1016/j.dib.2020.106294,SMP-7,crosslinked_shape_memory_polyurethane,57.8,25.1,17.1,molar_percent,monomer_set_molar_composition_mapped,doi:10.1016/j.jmbbm.2018.08.037; doi:10.1016/j.dib.2020.106294,doi:10.1016/j.dib.2020.106294|SMP-7,"1,6-hexamethylene diisocyanate",O=C=NCCCCCCN=C=O,"N,N,N',N'-tetrakis(2-hydroxypropyl)ethylenediamine",triethanolamine,OCCN(CCO)CCO,False,polyurethane_transfer,transfer_learning_only,0.35,数据/原始/外部数据/新增开放数据/DataInBrief_聚氨酯形状记忆多模态原始数据/mmc4.xlsx,CC-BY-4.0,reference-184;reference-185,fisher_failure_tensile_mmc4_020,SMP-7_2,test_run_not_proven_unique_specimen,4.49164,34.621,0.7990138621499998,2802,2802,0,observed_unique,label_only_cross_workbook_identity_unresolved,Tg_plus_10_C,2.0,positive_strain_increment_trapezoid
pu-shape-memory-dib-2020-v1,doi:10.1016/j.dib.2020.106294,SMP-7,crosslinked_shape_memory_polyurethane,57.8,25.1,17.1,molar_percent,monomer_set_molar_composition_mapped,doi:10.1016/j.jmbbm.2018.08.037; doi:10.1016/j.dib.2020.106294,doi:10.1016/j.dib.2020.106294|SMP-7,"1,6-hexamethylene diisocyanate",O=C=NCCCCCCN=C=O,"N,N,N',N'-tetrakis(2-hydroxypropyl)ethylenediamine",triethanolamine,OCCN(CCO)CCO,False,polyurethane_transfer,transfer_learning_only,0.35,数据/原始/外部数据/新增开放数据/DataInBrief_聚氨酯形状记忆多模态原始数据/mmc4.xlsx,CC-BY-4.0,reference-184;reference-185,fisher_failure_tensile_mmc4_021,SMP-7_3,test_run_not_proven_unique_specimen,4.1379,33.576,0.8025157897499995,3363,3363,0,observed_unique,label_only_cross_workbook_identity_unresolved,Tg_plus_10_C,2.0,positive_strain_increment_trapezoid
pu-shape-memory-dib-2020-v1,doi:10.1016/j.dib.2020.106294,SMP-7,crosslinked_shape_memory_polyurethane,57.8,25.1,17.1,molar_percent,monomer_set_molar_composition_mapped,doi:10.1016/j.jmbbm.2018.08.037; doi:10.1016/j.dib.2020.106294,doi:10.1016/j.dib.2020.106294|SMP-7,"1,6-hexamethylene diisocyanate",O=C=NCCCCCCN=C=O,"N,N,N',N'-tetrakis(2-hydroxypropyl)ethylenediamine",triethanolamine,OCCN(CCO)CCO,False,polyurethane_transfer,transfer_learning_only,0.35,数据/原始/外部数据/新增开放数据/DataInBrief_聚氨酯形状记忆多模态原始数据/mmc4.xlsx,CC-BY-4.0,reference-184;reference-185,fisher_failure_tensile_mmc4_022,SMP-7_8,test_run_not_proven_unique_specimen,4.22573,24.731,0.5738681741500005,2569,2569,0,observed_unique,label_only_cross_workbook_identity_unresolved,Tg_plus_10_C,2.0,positive_strain_increment_trapezoid
pu-shape-memory-dib-2020-v1,doi:10.1016/j.dib.2020.106294,SMP-8,crosslinked_shape_memory_polyurethane,58.8,20.4,20.8,molar_percent,monomer_set_molar_composition_mapped,doi:10.1016/j.jmbbm.2018.08.037; doi:10.1016/j.dib.2020.106294,doi:10.1016/j.dib.2020.106294|SMP-8,"1,6-hexamethylene diisocyanate",O=C=NCCCCCCN=C=O,"N,N,N',N'-tetrakis(2-hydroxypropyl)ethylenediamine",triethanolamine,OCCN(CCO)CCO,False,polyurethane_transfer,transfer_learning_only,0.35,数据/原始/外部数据/新增开放数据/DataInBrief_聚氨酯形状记忆多模态原始数据/mmc4.xlsx,CC-BY-4.0,reference-184;reference-185,fisher_failure_tensile_mmc4_023,SMP-8_1,test_run_not_proven_unique_specimen,5.27427,36.431000000000004,1.0271529703000006,3631,3631,0,observed_unique,label_only_cross_workbook_identity_unresolved,Tg_plus_10_C,2.0,positive_strain_increment_trapezoid
pu-shape-memory-dib-2020-v1,doi:10.1016/j.dib.2020.106294,SMP-8,crosslinked_shape_memory_polyurethane,58.8,20.4,20.8,molar_percent,monomer_set_molar_composition_mapped,doi:10.1016/j.jmbbm.2018.08.037; doi:10.1016/j.dib.2020.106294,doi:10.1016/j.dib.2020.106294|SMP-8,"1,6-hexamethylene diisocyanate",O=C=NCCCCCCN=C=O,"N,N,N',N'-tetrakis(2-hydroxypropyl)ethylenediamine",triethanolamine,OCCN(CCO)CCO,False,polyurethane_transfer,transfer_learning_only,0.3,数据/原始/外部数据/新增开放数据/DataInBrief_聚氨酯形状记忆多模态原始数据/mmc4.xlsx,CC-BY-4.0,reference-184;reference-185,fisher_failure_tensile_mmc4_024,SMP-8_3,test_run_not_proven_unique_specimen,4.26426,30.207,0.7007271614999994,3631,2935,696,tail_contamination_excluded,label_only_cross_workbook_identity_unresolved,Tg_plus_10_C,2.0,positive_strain_increment_trapezoid
pu-shape-memory-dib-2020-v1,doi:10.1016/j.dib.2020.106294,SMP-8,crosslinked_shape_memory_polyurethane,58.8,20.4,20.8,molar_percent,monomer_set_molar_composition_mapped,doi:10.1016/j.jmbbm.2018.08.037; doi:10.1016/j.dib.2020.106294,doi:10.1016/j.dib.2020.106294|SMP-8,"1,6-hexamethylene diisocyanate",O=C=NCCCCCCN=C=O,"N,N,N',N'-tetrakis(2-hydroxypropyl)ethylenediamine",triethanolamine,OCCN(CCO)CCO,False,polyurethane_transfer,transfer_learning_only,0.3,数据/原始/外部数据/新增开放数据/DataInBrief_聚氨酯形状记忆多模态原始数据/mmc4.xlsx,CC-BY-4.0,reference-184;reference-185,fisher_failure_tensile_mmc4_025,SMP-8_4,test_run_not_proven_unique_specimen,3.81412,28.317999999999998,0.5537243433499991,3631,2625,1006,tail_contamination_excluded,label_only_cross_workbook_identity_unresolved,Tg_plus_10_C,2.0,positive_strain_increment_trapezoid
pu-shape-memory-dib-2020-v1,doi:10.1016/j.dib.2020.106294,SMP-9,crosslinked_shape_memory_polyurethane,59.7,15.6,24.7,molar_percent,monomer_set_molar_composition_mapped,doi:10.1016/j.jmbbm.2018.08.037; doi:10.1016/j.dib.2020.106294,doi:10.1016/j.dib.2020.106294|SMP-9,"1,6-hexamethylene diisocyanate",O=C=NCCCCCCN=C=O,"N,N,N',N'-tetrakis(2-hydroxypropyl)ethylenediamine",triethanolamine,OCCN(CCO)CCO,False,polyurethane_transfer,transfer_learning_only,0.35,数据/原始/外部数据/新增开放数据/DataInBrief_聚氨酯形状记忆多模态原始数据/mmc4.xlsx,CC-BY-4.0,reference-184;reference-185,fisher_failure_tensile_mmc4_026,SMP-9_2,test_run_not_proven_unique_specimen,4.23684,31.840000000000003,0.7274015669500004,2825,2825,0,observed_unique,label_only_cross_workbook_identity_unresolved,Tg_plus_10_C,2.0,positive_strain_increment_trapezoid
pu-shape-memory-dib-2020-v1,doi:10.1016/j.dib.2020.106294,SMP-9,crosslinked_shape_memory_polyurethane,59.7,15.6,24.7,molar_percent,monomer_set_molar_composition_mapped,doi:10.1016/j.jmbbm.2018.08.037; doi:10.1016/j.dib.2020.106294,doi:10.1016/j.dib.2020.106294|SMP-9,"1,6-hexamethylene diisocyanate",O=C=NCCCCCCN=C=O,"N,N,N',N'-tetrakis(2-hydroxypropyl)ethylenediamine",triethanolamine,OCCN(CCO)CCO,False,polyurethane_transfer,transfer_learning_only,0.35,数据/原始/外部数据/新增开放数据/DataInBrief_聚氨酯形状记忆多模态原始数据/mmc4.xlsx,CC-BY-4.0,reference-184;reference-185,fisher_failure_tensile_mmc4_027,SMP-9_6,test_run_not_proven_unique_specimen,4.85507,33.757,0.8988895754000001,3385,3385,0,observed_unique,label_only_cross_workbook_identity_unresolved,Tg_plus_10_C,2.0,positive_strain_increment_trapezoid
pu-shape-memory-dib-2020-v1,doi:10.1016/j.dib.2020.106294,SMP-9,crosslinked_shape_memory_polyurethane,59.7,15.6,24.7,molar_percent,monomer_set_molar_composition_mapped,doi:10.1016/j.jmbbm.2018.08.037; doi:10.1016/j.dib.2020.106294,doi:10.1016/j.dib.2020.106294|SMP-9,"1,6-hexamethylene diisocyanate",O=C=NCCCCCCN=C=O,"N,N,N',N'-tetrakis(2-hydroxypropyl)ethylenediamine",triethanolamine,OCCN(CCO)CCO,False,polyurethane_transfer,transfer_learning_only,0.35,数据/原始/外部数据/新增开放数据/DataInBrief_聚氨酯形状记忆多模态原始数据/mmc4.xlsx,CC-BY-4.0,reference-184;reference-185,fisher_failure_tensile_mmc4_028,SMP-9_8,test_run_not_proven_unique_specimen,5.1866,32.623000000000005,0.9242003068500007,3381,3381,0,observed_unique,label_only_cross_workbook_identity_unresolved,Tg_plus_10_C,2.0,positive_strain_increment_trapezoid
pu-shape-memory-dib-2020-v1,doi:10.1016/j.dib.2020.106294,SMP-10,crosslinked_shape_memory_polyurethane,60.7,10.6,28.7,molar_percent,monomer_set_molar_composition_mapped,doi:10.1016/j.jmbbm.2018.08.037; doi:10.1016/j.dib.2020.106294,doi:10.1016/j.dib.2020.106294|SMP-10,"1,6-hexamethylene diisocyanate",O=C=NCCCCCCN=C=O,"N,N,N',N'-tetrakis(2-hydroxypropyl)ethylenediamine",triethanolamine,OCCN(CCO)CCO,False,polyurethane_transfer,transfer_learning_only,0.35,数据/原始/外部数据/新增开放数据/DataInBrief_聚氨酯形状记忆多模态原始数据/mmc4.xlsx,CC-BY-4.0,reference-184;reference-185,fisher_failure_tensile_mmc4_029,SMP-10_1,test_run_not_proven_unique_specimen,4.97117,39.168,1.0675597308500007,3646,3646,0,observed_unique,label_only_cross_workbook_identity_unresolved,Tg_plus_10_C,2.0,positive_strain_increment_trapezoid
pu-shape-memory-dib-2020-v1,doi:10.1016/j.dib.2020.106294,SMP-10,crosslinked_shape_memory_polyurethane,60.7,10.6,28.7,molar_percent,monomer_set_molar_composition_mapped,doi:10.1016/j.jmbbm.2018.08.037; doi:10.1016/j.dib.2020.106294,doi:10.1016/j.dib.2020.106294|SMP-10,"1,6-hexamethylene diisocyanate",O=C=NCCCCCCN=C=O,"N,N,N',N'-tetrakis(2-hydroxypropyl)ethylenediamine",triethanolamine,OCCN(CCO)CCO,False,polyurethane_transfer,transfer_learning_only,0.35,数据/原始/外部数据/新增开放数据/DataInBrief_聚氨酯形状记忆多模态原始数据/mmc4.xlsx,CC-BY-4.0,reference-184;reference-185,fisher_failure_tensile_mmc4_030,SMP-10_2,test_run_not_proven_unique_specimen,4.74975,38.378,0.9816826871999982,3380,3380,0,observed_unique,label_only_cross_workbook_identity_unresolved,Tg_plus_10_C,2.0,positive_strain_increment_trapezoid
pu-shape-memory-dib-2020-v1,doi:10.1016/j.dib.2020.106294,SMP-10,crosslinked_shape_memory_polyurethane,60.7,10.6,28.7,molar_percent,monomer_set_molar_composition_mapped,doi:10.1016/j.jmbbm.2018.08.037; doi:10.1016/j.dib.2020.106294,doi:10.1016/j.dib.2020.106294|SMP-10,"1,6-hexamethylene diisocyanate",O=C=NCCCCCCN=C=O,"N,N,N',N'-tetrakis(2-hydroxypropyl)ethylenediamine",triethanolamine,OCCN(CCO)CCO,False,polyurethane_transfer,transfer_learning_only,0.35,数据/原始/外部数据/新增开放数据/DataInBrief_聚氨酯形状记忆多模态原始数据/mmc4.xlsx,CC-BY-4.0,reference-184;reference-185,fisher_failure_tensile_mmc4_031,SMP-10_3,test_run_not_proven_unique_specimen,4.50272,32.296,0.7796022784499996,3097,3097,0,observed_unique,label_only_cross_workbook_identity_unresolved,Tg_plus_10_C,2.0,positive_strain_increment_trapezoid
pu-shape-memory-dib-2020-v1,doi:10.1016/j.dib.2020.106294,SMP-11,crosslinked_shape_memory_polyurethane,61.8,5.4,32.8,molar_percent,monomer_set_molar_composition_mapped,doi:10.1016/j.jmbbm.2018.08.037; doi:10.1016/j.dib.2020.106294,doi:10.1016/j.dib.2020.106294|SMP-11,"1,6-hexamethylene diisocyanate",O=C=NCCCCCCN=C=O,"N,N,N',N'-tetrakis(2-hydroxypropyl)ethylenediamine",triethanolamine,OCCN(CCO)CCO,False,polyurethane_transfer,transfer_learning_only,0.35,数据/原始/外部数据/新增开放数据/DataInBrief_聚氨酯形状记忆多模态原始数据/mmc4.xlsx,CC-BY-4.0,reference-184;reference-185,fisher_failure_tensile_mmc4_032,SMP-11_1,test_run_not_proven_unique_specimen,4.96322,37.086999999999996,1.0020283699500003,3623,3623,0,observed_unique,label_only_cross_workbook_identity_unresolved,Tg_plus_10_C,2.0,positive_strain_increment_trapezoid
pu-shape-memory-dib-2020-v1,doi:10.1016/j.dib.2020.106294,SMP-11,crosslinked_shape_memory_polyurethane,61.8,5.4,32.8,molar_percent,monomer_set_molar_composition_mapped,doi:10.1016/j.jmbbm.2018.08.037; doi:10.1016/j.dib.2020.106294,doi:10.1016/j.dib.2020.106294|SMP-11,"1,6-hexamethylene diisocyanate",O=C=NCCCCCCN=C=O,"N,N,N',N'-tetrakis(2-hydroxypropyl)ethylenediamine",triethanolamine,OCCN(CCO)CCO,False,polyurethane_transfer,transfer_learning_only,0.35,数据/原始/外部数据/新增开放数据/DataInBrief_聚氨酯形状记忆多模态原始数据/mmc4.xlsx,CC-BY-4.0,reference-184;reference-185,fisher_failure_tensile_mmc4_033,SMP-11_2,test_run_not_proven_unique_specimen,4.47953,36.779,0.8927254784000012,3423,3423,0,observed_unique,label_only_cross_workbook_identity_unresolved,Tg_plus_10_C,2.0,positive_strain_increment_trapezoid
pu-shape-memory-dib-2020-v1,doi:10.1016/j.dib.2020.106294,SMP-11,crosslinked_shape_memory_polyurethane,61.8,5.4,32.8,molar_percent,monomer_set_molar_composition_mapped,doi:10.1016/j.jmbbm.2018.08.037; doi:10.1016/j.dib.2020.106294,doi:10.1016/j.dib.2020.106294|SMP-11,"1,6-hexamethylene diisocyanate",O=C=NCCCCCCN=C=O,"N,N,N',N'-tetrakis(2-hydroxypropyl)ethylenediamine",triethanolamine,OCCN(CCO)CCO,False,polyurethane_transfer,transfer_learning_only,0.35,数据/原始/外部数据/新增开放数据/DataInBrief_聚氨酯形状记忆多模态原始数据/mmc4.xlsx,CC-BY-4.0,reference-184;reference-185,fisher_failure_tensile_mmc4_034,SMP-11_3,test_run_not_proven_unique_specimen,6.31072,55.87,1.904759194999996,5056,5056,0,observed_unique,label_only_cross_workbook_identity_unresolved,Tg_plus_10_C,2.0,positive_strain_increment_trapezoid
pu-shape-memory-dib-2020-v1,doi:10.1016/j.dib.2020.106294,SMP-12,crosslinked_shape_memory_polyurethane,62.3,2.7,35.0,molar_percent,monomer_set_molar_composition_mapped,doi:10.1016/j.jmbbm.2018.08.037; doi:10.1016/j.dib.2020.106294,doi:10.1016/j.dib.2020.106294|SMP-12,"1,6-hexamethylene diisocyanate",O=C=NCCCCCCN=C=O,"N,N,N',N'-tetrakis(2-hydroxypropyl)ethylenediamine",triethanolamine,OCCN(CCO)CCO,False,polyurethane_transfer,transfer_learning_only,0.35,数据/原始/外部数据/新增开放数据/DataInBrief_聚氨酯形状记忆多模态原始数据/mmc4.xlsx,CC-BY-4.0,reference-184;reference-185,fisher_failure_tensile_mmc4_035,SMP-12_1,test_run_not_proven_unique_specimen,7.39964,60.256,2.350637911150003,5712,5712,0,observed_unique,label_only_cross_workbook_identity_unresolved,Tg_plus_10_C,2.0,positive_strain_increment_trapezoid
pu-shape-memory-dib-2020-v1,doi:10.1016/j.dib.2020.106294,SMP-12,crosslinked_shape_memory_polyurethane,62.3,2.7,35.0,molar_percent,monomer_set_molar_composition_mapped,doi:10.1016/j.jmbbm.2018.08.037; doi:10.1016/j.dib.2020.106294,doi:10.1016/j.dib.2020.106294|SMP-12,"1,6-hexamethylene diisocyanate",O=C=NCCCCCCN=C=O,"N,N,N',N'-tetrakis(2-hydroxypropyl)ethylenediamine",triethanolamine,OCCN(CCO)CCO,False,polyurethane_transfer,transfer_learning_only,0.35,数据/原始/外部数据/新增开放数据/DataInBrief_聚氨酯形状记忆多模态原始数据/mmc4.xlsx,CC-BY-4.0,reference-184;reference-185,fisher_failure_tensile_mmc4_036,SMP-12_4,test_run_not_proven_unique_specimen,6.85105,53.821,1.940119330850004,5088,5088,0,observed_unique,label_only_cross_workbook_identity_unresolved,Tg_plus_10_C,2.0,positive_strain_increment_trapezoid
pu-shape-memory-dib-2020-v1,doi:10.1016/j.dib.2020.106294,SMP-12,crosslinked_shape_memory_polyurethane,62.3,2.7,35.0,molar_percent,monomer_set_molar_composition_mapped,doi:10.1016/j.jmbbm.2018.08.037; doi:10.1016/j.dib.2020.106294,doi:10.1016/j.dib.2020.106294|SMP-12,"1,6-hexamethylene diisocyanate",O=C=NCCCCCCN=C=O,"N,N,N',N'-tetrakis(2-hydroxypropyl)ethylenediamine",triethanolamine,OCCN(CCO)CCO,False,polyurethane_transfer,transfer_learning_only,0.35,数据/原始/外部数据/新增开放数据/DataInBrief_聚氨酯形状记忆多模态原始数据/mmc4.xlsx,CC-BY-4.0,reference-184;reference-185,fisher_failure_tensile_mmc4_037,SMP-12_5,test_run_not_proven_unique_specimen,6.39328,50.199000000000005,1.7219331221999987,4883,4883,0,observed_unique,label_only_cross_workbook_identity_unresolved,Tg_plus_10_C,2.0,positive_strain_increment_trapezoid

File: 结果/定向筛选/DataInBrief形状记忆PU热稳定端点.csv
release_id,source_id,formulation_id,polymer_family,HDI_mol_percent,HPED_mol_percent,TEA_mol_percent,fraction_basis,chemistry_mapping_status,identity_mapping_evidence,split_group,HDI_name,HDI_smiles,HPED_name,TEA_name,TEA_smiles,thermoplastic_tpu_core,model_admission_layer,usage_mode,future_weight_ceiling,source_locator,license,citation_keys,T5_C,T10_C,T50_C,Tg_DMA_C,tan_delta_peak,TGA_baseline_weight_percent,TGA_point_count,TGA_atmosphere,TGA_heating_rate_C_min,TGA_temperature_range_C,Tg_method
pu-shape-memory-dib-2020-v1,doi:10.1016/j.dib.2020.106294,SMP-1,crosslinked_shape_memory_polyurethane,53.5,46.5,0.0,molar_percent,monomer_set_molar_composition_mapped,doi:10.1016/j.jmbbm.2018.08.037; doi:10.1016/j.dib.2020.106294,doi:10.1016/j.dib.2020.106294|SMP-1,"1,6-hexamethylene diisocyanate",O=C=NCCCCCCN=C=O,"N,N,N',N'-tetrakis(2-hydroxypropyl)ethylenediamine",triethanolamine,OCCN(CCO)CCO,False,polyurethane_transfer,transfer_learning_only,0.2,数据/原始/外部数据/新增开放数据/DataInBrief_聚氨酯形状记忆多模态原始数据/mmc5.txt,CC-BY-4.0,reference-184;reference-185,282.5,289.5147058823529,356.6,82.6,0.9917,100.0,564,nitrogen,10.0,31-600,temperature_at_maximum_tan_delta
pu-shape-memory-dib-2020-v1,doi:10.1016/j.dib.2020.106294,SMP-2,crosslinked_shape_memory_polyurethane,53.9,44.5,1.6,molar_percent,monomer_set_molar_composition_mapped,doi:10.1016/j.jmbbm.2018.08.037; doi:10.1016/j.dib.2020.106294,doi:10.1016/j.dib.2020.106294|SMP-2,"1,6-hexamethylene diisocyanate",O=C=NCCCCCCN=C=O,"N,N,N',N'-tetrakis(2-hydroxypropyl)ethylenediamine",triethanolamine,OCCN(CCO)CCO,False,polyurethane_transfer,transfer_learning_only,0.2,数据/原始/外部数据/新增开放数据/DataInBrief_聚氨酯形状记忆多模态原始数据/mmc5.txt,CC-BY-4.0,reference-184;reference-185,280.1081081081081,288.6741573033708,353.57894736842104,78.74,1.0,100.0,870,nitrogen,10.0,31-600,temperature_at_maximum_tan_delta
pu-shape-memory-dib-2020-v1,doi:10.1016/j.dib.2020.106294,SMP-3,crosslinked_shape_memory_polyurethane,54.3,42.5,3.2,molar_percent,monomer_set_molar_composition_mapped,doi:10.1016/j.jmbbm.2018.08.037; doi:10.1016/j.dib.2020.106294,doi:10.1016/j.dib.2020.106294|SMP-3,"1,6-hexamethylene diisocyanate",O=C=NCCCCCCN=C=O,"N,N,N',N'-tetrakis(2-hydroxypropyl)ethylenediamine",triethanolamine,OCCN(CCO)CCO,False,polyurethane_transfer,transfer_learning_only,0.2,数据/原始/外部数据/新增开放数据/DataInBrief_聚氨酯形状记忆多模态原始数据/mmc5.txt,CC-BY-4.0,reference-184;reference-185,279.62857142857143,286.75257731958766,351.4054054054054,73.17,1.0,100.0,870,nitrogen,10.0,31-600,temperature_at_maximum_tan_delta
pu-shape-memory-dib-2020-v1,doi:10.1016/j.dib.2020.106294,SMP-4,crosslinked_shape_memory_polyurethane,55.1,38.4,6.5,molar_percent,monomer_set_molar_composition_mapped,doi:10.1016/j.jmbbm.2018.08.037; doi:10.1016/j.dib.2020.106294,doi:10.1016/j.dib.2020.106294|SMP-4,"1,6-hexamethylene diisocyanate",O=C=NCCCCCCN=C=O,"N,N,N',N'-tetrakis(2-hydroxypropyl)ethylenediamine",triethanolamine,OCCN(CCO)CCO,False,polyurethane_transfer,transfer_learning_only,0.2,数据/原始/外部数据/新增开放数据/DataInBrief_聚氨酯形状记忆多模态原始数据/mmc5.txt,CC-BY-4.0,reference-184;reference-185,286.7894736842105,293.4642857142857,351.0,65.65,1.0,100.0,670,nitrogen,10.0,31-600,temperature_at_maximum_tan_delta
pu-shape-memory-dib-2020-v1,doi:10.1016/j.dib.2020.106294,SMP-5,crosslinked_shape_memory_polyurethane,56.0,34.1,9.9,molar_percent,monomer_set_molar_composition_mapped,doi:10.1016/j.jmbbm.2018.08.037; doi:10.1016/j.dib.2020.106294,doi:10.1016/j.dib.2020.106294|SMP-5,"1,6-hexamethylene diisocyanate",O=C=NCCCCCCN=C=O,"N,N,N',N'-tetrakis(2-hydroxypropyl)ethylenediamine",triethanolamine,OCCN(CCO)CCO,False,polyurethane_transfer,transfer_learning_only,0.2,数据/原始/外部数据/新增开放数据/DataInBrief_聚氨酯形状记忆多模态原始数据/mmc5.txt,CC-BY-4.0,reference-184;reference-185,279.74583333333334,287.1322916666667,342.8783783783784,60.83,1.0,99.97,670,nitrogen,10.0,31-600,temperature_at_maximum_tan_delta
pu-shape-memory-dib-2020-v1,doi:10.1016/j.dib.2020.106294,SMP-6,crosslinked_shape_memory_polyurethane,56.9,29.7,13.4,molar_percent,monomer_set_molar_composition_mapped,doi:10.1016/j.jmbbm.2018.08.037; doi:10.1016/j.dib.2020.106294,doi:10.1016/j.dib.2020.106294|SMP-6,"1,6-hexamethylene diisocyanate",O=C=NCCCCCCN=C=O,"N,N,N',N'-tetrakis(2-hydroxypropyl)ethylenediamine",triethanolamine,OCCN(CCO)CCO,False,polyurethane_transfer,transfer_learning_only,0.2,数据/原始/外部数据/新增开放数据/DataInBrief_聚氨酯形状记忆多模态原始数据/mmc5.txt,CC-BY-4.0,reference-184;reference-185,279.88278688524593,285.5518181818182,341.25,55.39,1.0,99.97,670,nitrogen,10.0,31-600,temperature_at_maximum_tan_delta
pu-shape-memory-dib-2020-v1,doi:10.1016/j.dib.2020.106294,SMP-7,crosslinked_shape_memory_polyurethane,57.8,25.1,17.1,molar_percent,monomer_set_molar_composition_mapped,doi:10.1016/j.jmbbm.2018.08.037; doi:10.1016/j.dib.2020.106294,doi:10.1016/j.dib.2020.106294|SMP-7,"1,6-hexamethylene diisocyanate",O=C=NCCCCCCN=C=O,"N,N,N',N'-tetrakis(2-hydroxypropyl)ethylenediamine",triethanolamine,OCCN(CCO)CCO,False,polyurethane_transfer,transfer_learning_only,0.2,数据/原始/外部数据/新增开放数据/DataInBrief_聚氨酯形状记忆多模态原始数据/mmc5.txt,CC-BY-4.0,reference-184;reference-185,278.0924528301887,284.5160714285714,337.55555555555554,52.6,1.0,99.98,670,nitrogen,10.0,31-600,temperature_at_maximum_tan_delta
pu-shape-memory-dib-2020-v1,doi:10.1016/j.dib.2020.106294,SMP-8,crosslinked_shape_memory_polyurethane,58.8,20.4,20.8,molar_percent,monomer_set_molar_composition_mapped,doi:10.1016/j.jmbbm.2018.08.037; doi:10.1016/j.dib.2020.106294,doi:10.1016/j.dib.2020.106294|SMP-8,"1,6-hexamethylene diisocyanate",O=C=NCCCCCCN=C=O,"N,N,N',N'-tetrakis(2-hydroxypropyl)ethylenediamine",triethanolamine,OCCN(CCO)CCO,False,polyurethane_transfer,transfer_learning_only,0.2,数据/原始/外部数据/新增开放数据/DataInBrief_聚氨酯形状记忆多模态原始数据/mmc5.txt,CC-BY-4.0,reference-184;reference-185,281.419298245614,285.815873015873,333.85714285714283,47.08,1.0,99.98,670,nitrogen,10.0,31-600,temperature_at_maximum_tan_delta
pu-shape-memory-dib-2020-v1,doi:10.1016/j.dib.2020.106294,SMP-9,crosslinked_shape_memory_polyurethane,59.7,15.6,24.7,molar_percent,monomer_set_molar_composition_mapped,doi:10.1016/j.jmbbm.2018.08.037; doi:10.1016/j.dib.2020.106294,doi:10.1016/j.dib.2020.106294|SMP-9,"1,6-hexamethylene diisocyanate",O=C=NCCCCCCN=C=O,"N,N,N',N'-tetrakis(2-hydroxypropyl)ethylenediamine",triethanolamine,OCCN(CCO)CCO,False,polyurethane_transfer,transfer_learning_only,0.2,数据/原始/外部数据/新增开放数据/DataInBrief_聚氨酯形状记忆多模态原始数据/mmc5.txt,CC-BY-4.0,reference-184;reference-185,280.21649484536084,284.7844827586207,331.02702702702703,41.6,1.0,100.0,670,nitrogen,10.0,31-600,temperature_at_maximum_tan_delta
pu-shape-memory-dib-2020-v1,doi:10.1016/j.dib.2020.106294,SMP-10,crosslinked_shape_memory_polyurethane,60.7,10.6,28.7,molar_percent,monomer_set_molar_composition_mapped,doi:10.1016/j.jmbbm.2018.08.037; doi:10.1016/j.dib.2020.106294,doi:10.1016/j.dib.2020.106294|SMP-10,"1,6-hexamethylene diisocyanate",O=C=NCCCCCCN=C=O,"N,N,N',N'-tetrakis(2-hydroxypropyl)ethylenediamine",triethanolamine,OCCN(CCO)CCO,False,polyurethane_transfer,transfer_learning_only,0.2,数据/原始/外部数据/新增开放数据/DataInBrief_聚氨酯形状记忆多模态原始数据/mmc5.txt,CC-BY-4.0,reference-184;reference-185,273.9695652173913,279.1663716814159,321.175,37.06,1.0,99.98,670,nitrogen,10.0,31-600,temperature_at_maximum_tan_delta
pu-shape-memory-dib-2020-v1,doi:10.1016/j.dib.2020.106294,SMP-11,crosslinked_shape_memory_polyurethane,61.8,5.4,32.8,molar_percent,monomer_set_molar_composition_mapped,doi:10.1016/j.jmbbm.2018.08.037; doi:10.1016/j.dib.2020.106294,doi:10.1016/j.dib.2020.106294|SMP-11,"1,6-hexamethylene diisocyanate",O=C=NCCCCCCN=C=O,"N,N,N',N'-tetrakis(2-hydroxypropyl)ethylenediamine",triethanolamine,OCCN(CCO)CCO,False,polyurethane_transfer,transfer_learning_only,0.2,数据/原始/外部数据/新增开放数据/DataInBrief_聚氨酯形状记忆多模态原始数据/mmc5.txt,CC-BY-4.0,reference-184;reference-185,268.1524390243902,275.6682692307692,316.7125,33.87,1.0,99.85,670,nitrogen,10.0,31-600,temperature_at_maximum_tan_delta
pu-shape-memory-dib-2020-v1,doi:10.1016/j.dib.2020.106294,SMP-12,crosslinked_shape_memory_polyurethane,62.3,2.7,35.0,molar_percent,monomer_set_molar_composition_mapped,doi:10.1016/j.jmbbm.2018.08.037; doi:10.1016/j.dib.2020.106294,doi:10.1016/j.dib.2020.106294|SMP-12,"1,6-hexamethylene diisocyanate",O=C=NCCCCCCN=C=O,"N,N,N',N'-tetrakis(2-hydroxypropyl)ethylenediamine",triethanolamine,OCCN(CCO)CCO,False,polyurethane_transfer,transfer_learning_only,0.2,数据/原始/外部数据/新增开放数据/DataInBrief_聚氨酯形状记忆多模态原始数据/mmc5.txt,CC-BY-4.0,reference-184;reference-185,274.7328947368421,279.29624060150377,318.72972972972974,32.23,1.0,99.94,670,nitrogen,10.0,31-600,temperature_at_maximum_tan_delta
