Repository: fafasco16/TPU-HighThroughput-Screening

# TPU/TPUU 定向五目标筛选数据集

- 版本：`tpu-directed-five-objective-2026-08-30-v1`
- 三目标相关实验记录：120,550行
- 商用构件：24种
- 现实配方：980个

## 结论

旧数据没有作废，而是重新分工：

| 旧资产 | 继续用途 | 禁止解释 |
|---|---|---|
| Gold-V结构与虚拟候选 | 化学空间、反应规则、适用域和候选排序 | 不是实验性能真值 |
| Gold-C计算与模拟 | 表示预训练、机理描述符、低保真代理和后段复核 | 不能无标记冒充宏观实验性能 |
| Gold-E实验曲线与标量 | 性能端点、来源内校准和最终实验残差 | 曲线点数不是材料数 |
| 商用构件与980个现实配方 | 成本/EHS门、现实Pareto候选和实验设计 | 目录证据不等于实时库存或低成本 |

新主线只训练三个清晰目标：韧性、循环恢复和热稳定。成本与环保保持透明规则约束，不制造虚假标签。昂贵DFT/MD在完成便宜的结构、配方、采购/EHS和模型预筛前保持后置。

## 当前任务门

| 目标 | 类型 | 实验主目标闭合组 | 直接低保真计算组 | 机理代理组 | 状态 |
|---|---|---:|---:|---:|---|
| 韧性 | single_task_model | 8 | 1 | 7988 | insufficient_chemistry_closed_labels |

File: 结果/定向筛选/ElastollanPCL形状记忆端点.csv
release_id,source_id,material_id,material_family,TPU_grade,TPU_supplier,TPU_wt_percent,PCL_grade,PCL_supplier,PCL_nominal_Mn_g_mol,PCL_wt_percent,chemistry_mapping_status,shape_fixity_ratio_percent,shape_recovery_ratio_percent,programming_temperature_C,programming_hold_s,programming_strain_percent,programming_crosshead_speed_mm_min,fixing_temperature,fixing_hold_s,recovery_temperature_C,mixing_temperature_C,mixing_time_min,mixing_speed_rpm,compression_molding_temperature_C,direct_shape_fixity_available,direct_shape_recovery_available,replicate_count,uncertainty_status,model_admission_layer,usage_mode,future_weight_ceiling,split_group,source_locator,license_status,citation_keys
elastollan-1154d-pcl-shape-memory-2021-v1,JMERD-2021-44-11-197-206,Elastollan1154D_30wt_PCL_70wt,commercial_TPU_PCL_shape_memory_blend,Elastollan 1154D,BASF,30.0,CAPA 6500,Perstorp,50000.0,70.0,commercial_grade_and_blend_fraction_mapped,97.1,76.8,65.0,180.0,50.0,50.0,ambient,180.0,65.0,200.0,30.0,100.0,190.0,True,True,,not_reported_in_table,core_tpu_blend_published_summary,direct_shape_memory_summary_supervision,0.45,JMERD-2021-44-11-197-206|Elastollan1154D_30wt_PCL_70wt,https://www.researchgate.net/publication/357355659_Investigating_Mechanical_and_Shape_Memory_Properties_of_TPUPCL_Blends_For_Thermoplastic_Splinting_Applications#Table-1-page-206,paper_license_not_verified_numeric_facts_only,reference-187
elastollan-1154d-pcl-shape-memory-2021-v1,JMERD-2021-44-11-197-206,Elastollan1154D_45wt_PCL_55wt,commercial_TPU_PCL_shape_memory_blend,Elastollan 1154D,BASF,45.0,CAPA 6500,Perstorp,50000.0,55.0,commercial_grade_and_blend_fraction_mapped,90.8,81.2,65.0,180.0,50.0,50.0,ambient,180.0,65.0,200.0,30.0,100.0,190.0,True,True,,not_reported_in_table,core_tpu_blend_published_summary,direct_shape_memory_summary_supervision,0.45,JMERD-2021-44-11-197-206|Elastollan1154D_45wt_PCL_55wt,https://www.researchgate.net/publication/357355659_Investigating_Mechanical_and_Shape_Memory_Properties_of_TPUPCL_Blends_For_Thermoplastic_Splinting_Applications#Table-1-page-206,paper_license_not_verified_numeric_facts_only,reference-187
elastollan-1154d-pcl-shape-memory-2021-v1,JMERD-2021-44-11-197-206,Elastollan1154D_60wt_PCL_40wt,commercial_TPU_PCL_shape_memory_blend,Elastollan 1154D,BASF,60.0,CAPA 6500,Perstorp,50000.0,40.0,commercial_grade_and_blend_fraction_mapped,84.5,85.7,65.0,180.0,50.0,50.0,ambient,180.0,65.0,200.0,30.0,100.0,190.0,True,True,,not_reported_in_table,core_tpu_blend_published_summary,direct_shape_memory_summary_supervision,0.45,JMERD-2021-44-11-197-206|Elastollan1154D_60wt_PCL_40wt,https://www.researchgate.net/publication/357355659_Investigating_Mechanical_and_Shape_Memory_Properties_of_TPUPCL_Blends_For_Thermoplastic_Splinting_Applications#Table-1-page-206,paper_license_not_verified_numeric_facts_only,reference-187

File: 结果/定向筛选/IIR-OH聚氨酯循环端点.csv (part 1 of 13)
release_id,source_id,formulation_id,polymer_family,soft_segment_family,diisocyanate_family,formulation_code_value,formulation_semantics_status,chemistry_mapping_status,thermoplastic_tpu_core,model_admission_layer,usage_mode,future_weight_ceiling,split_group,license,citation_keys,cyclic_run_id,replicate_id,cycle_number,maximum_strain_percent,peak_stress_MPa,loading_energy_MJ_m3,unloading_energy_MJ_m3,hysteresis_energy_MJ_m3,cycle_point_count,peak_stress_retention_percent,hysteresis_retention_percent,dissipation_fraction,cycle_strain_range_percent,segmentation_low_threshold_percent,segmentation_high_threshold_percent,cyclic_target_role,direct_shape_recovery_available,shape_recovery_ratio_percent,source_member,source_curve_sha256,source_run_point_count
iir-oh-pu-cyclic-durability-2026-v1,doi:10.17632/wg3znh66bv.1,HDI-4,IIR_OH_crosslinked_polyurethane_network,hydroxylated_butyl_rubber_IIR_OH,HDI,4,numeric_code_4_unresolved,polymer_family_diisocyanate_code_mapped,False,polyurethane_adjacent_experimental,cyclic_and_durability_transfer_supervision,0.45,10.17632/wg3znh66bv.1|HDI-4,CC-BY-4.0,reference-190;reference-191,HDI-4_rep1,1,1,49.986989875,2.882960331,0.9870538662318586,0.2438984495033985,0.7431554167284602,4534,100.0,100.0,0.752902594430336,0-50,0.5,45.0,peak_stress_and_hysteresis_retention_transfer,False,,Low-Permeability and Calcification-resistant Polyu/Dataset 2. Network and mechanical data/cyclic tensile raw data/HDI-4-(C0-50)-1.txt,606c7b00cadffc31af3aaecdc9e30ec99547611321fa5d4871786d6d50ffaf86,456259
iir-oh-pu-cyclic-durability-2026-v1,doi:10.17632/wg3znh66bv.1,HDI-4,IIR_OH_crosslinked_polyurethane_network,hydroxylated_butyl_rubber_IIR_OH,HDI,4,numeric_code_4_unresolved,polymer_family_diisocyanate_code_mapped,False,polyurethane_adjacent_experimental,cyclic_and_durability_transfer_supervision,0.45,10.17632/wg3znh66bv.1|HDI-4,CC-BY-4.0,reference-190;reference-191,HDI-4_rep1,1,2,49.986146625,2.653470959,0.40882439279223726,0.22812954551403342,0.18069484727820384,4562,92.03980125802154,24.314543527606084,0.44198646280392606,0-50,0.5,45.0,peak_stress_and_hysteresis_retention_transfer,False,,Low-Permeability and Calcification-resistant Polyu/Dataset 2. Network and mechanical data/cyclic tensile raw data/HDI-4-(C0-50)-1.txt,606c7b00cadffc31af3aaecdc9e30ec99547611321fa5d4871786d6d50ffaf86,456259
iir-oh-pu-cyclic-durability-2026-v1,doi:10.17632/wg3znh66bv.1,HDI-4,IIR_OH_crosslinked_polyurethane_network,hydroxylated_butyl_rubber_IIR_OH,HDI,4,numeric_code_4_unresolved,polymer_family_diisocyanate_code_mapped,False,polyurethane_adjacent_experimental,cyclic_and_durability_transfer_supervision,0.45,10.17632/wg3znh66bv.1|HDI-4,CC-BY-4.0,reference-190;reference-191,HDI-4_rep1,1,3,49.98642771,2.517211663,0.3683777293069441,0.21934080839114414,0.14903692091579998,4562,87.31343390100916,20.054610053425236,0.4045763602381556,0-50,0.5,45.0,peak_stress_and_hysteresis_retention_transfer,False,,Low-Permeability and Calcification-resistant Polyu/Dataset 2. Network and mechanical data/cyclic tensile raw data/HDI-4-(C0-50)-1.txt,606c7b00cadffc31af3aaecdc9e30ec99547611321fa5d4871786d6d50ffaf86,456259
iir-oh-pu-cyclic-durability-2026-v1,doi:10.17632/wg3znh66bv.1,HDI-4,IIR_OH_crosslinked_polyurethane_network,hydroxylated_butyl_rubber_IIR_OH,HDI,4,numeric_code_4_unresolved,polymer_family_diisocyanate_code_mapped,False,polyurethane_adjacent_experimental,cyclic_and_durability_transfer_supervision,0.45,10.17632/wg3znh66bv.1|HDI-4,CC-BY-4.0,reference-190;reference-191,HDI-4_rep1,1,4,49.98520299,2.445496298,0.35339077567808164,0.21553658229622066,0.13785419338186097,4562,84.82587400540962,18.549847081614047,0.39008995952808373,0-50,0.5,45.0,peak_stress_and_hysteresis_retention_transfer,False,,Low-Permeability and Calcification-resistant Polyu/Dataset 2. Network and mechanical data/cyclic tensile raw data/HDI-4-(C0-50)-1.txt,606c7b00cadffc31af3aaecdc9e30ec99547611321fa5d4871786d6d50ffaf86,456259
iir-oh-pu-cyclic-durability-2026-v1,doi:10.17632/wg3znh66bv.1,HDI-4,IIR_OH_crosslinked_polyurethane_network,hydroxylated_butyl_rubber_IIR_OH,HDI,4,numeric_code_4_unresolved,polymer_family_diisocyanate_code_mapped,False,polyurethane_adjacent_experimental,cyclic_and_durability_transfer_supervision,0.45,10.17632/wg3znh66bv.1|HDI-4,CC-BY-4.0,reference-190;reference-191,HDI-4_rep1,1,5,49.98581535,2.380952367,0.3424775870246257,0.21223590550165836,0.13024168152296736,4562,82.58706654399678,17.52549716939708,0.38029256937506506,0-50,0.5,45.0,peak_stress_and_hysteresis_retention_transfer,False,,Low-Permeability and Calcification-resistant Polyu/Dataset 2. Network and mechanical data/cyclic tensile raw data/HDI-4-(C0-50)-1.txt,606c7b00cadffc31af3aaecdc9e30ec99547611321fa5d4871786d6d50ffaf86,456259
iir-oh-pu-cyclic-durability-2026-v1,doi:10.17632/wg3znh66bv.1,HDI-4,IIR_OH_crosslinked_polyurethane_network,hydroxylated_butyl_rubber_IIR_OH,HDI,4,numeric_code_4_unresolved,polymer_family_diisocyanate_code_mapped,False,polyurethane_adjacent_experimental,cyclic_and_durability_transfer_supervision,0.45,10.17632/wg3znh66bv.1|HDI-4,CC-BY-4.0,reference-190;reference-191,HDI-4_rep1,1,6,49.988586025,2.345094582,0.3340941119423417,0.207794488859059,0.12629962308328269,4562,81.34328304082378,16.99504844347128,0.37803606399708,0-50,0.5,45.0,peak_stress_and_hysteresis_retention_transfer,False,,Low-Permeability and Calcification-resistant Polyu/Dataset 2. Network and mechanical data/cyclic tensile raw data/HDI-4-(C0-50)-1.txt,606c7b00cadffc31af3aaecdc9e30ec99547611321fa5d4871786d6d50ffaf86,456259
iir-oh-pu-cyclic-durability-2026-v1,doi:10.17632/wg3znh66bv.1,HDI-4,IIR_OH_crosslinked_polyurethane_network,hydroxylated_butyl_rubber_IIR_OH,HDI,4,numeric_code_4_unresolved,polymer_family_diisocyanate_code_mapped,False,polyurethane_adjacent_experimental,cyclic_and_durability_transfer_supervision,0.45,10.17632/wg3znh66bv.1|HDI-4,CC-BY-4.0,reference-190;reference-191,HDI-4_rep1,1,7,49.983797575,2.337923148,0.3277978544739163,0.206266953732153,0.12153090074176329,4562,81.09453060663705,16.353362702618796,0.3707495307948509,0-50,0.5,45.0,peak_stress_and_hysteresis_retention_transfer,False,,Low-Permeability and Calcification-resistant Polyu/Dataset 2. Network and mechanical data/cyclic tensile raw data/HDI-4-(C0-50)-1.txt,606c7b00cadffc31af3aaecdc9e30ec99547611321fa5d4871786d6d50ffaf86,456259
iir-oh-pu-cyclic-durability-2026-v1,doi:10.17632/wg3znh66bv.1,HDI-4,IIR_OH_crosslinked_polyurethane_network,hydroxylated_butyl_rubber_IIR_OH,HDI,4,numeric_code_4_unresolved,polymer_family_diisocyanate_code_mapped,False,polyurethane_adjacent_experimental,cyclic_and_durability_transfer_supervision,0.45,10.17632/wg3znh66bv.1|HDI-4,CC-BY-4.0,reference-190;reference-191,HDI-4_rep1,1,8,49.98769258,2.309237003,0.3231780672006784,0.20414077671233946,0.11903729048833891,4562,80.0995066830838,16.01781912757472,0.36833344391041967,0-50,0.5,45.0,peak_stress_and_hysteresis_retention_transfer,False,,Low-Permeability and Calcification-resistant Polyu/Dataset 2. Network and mechanical data/cyclic tensile raw data/HDI-4-(C0-50)-1.txt,606c7b00cadffc31af3aaecdc9e30ec99547611321fa5d4871786d6d50ffaf86,456259
iir-oh-pu-cyclic-durability-2026-v1,doi:10.17632/wg3znh66bv.1,HDI-4,IIR_OH_crosslinked_polyurethane_network,hydroxylated_butyl_rubber_IIR_OH,HDI,4,numeric_code_4_unresolved,polymer_family_diisocyanate_code_mapped,False,polyurethane_adjacent_experimental,cyclic_and_durability_transfer_supervision,0.45,10.17632/wg3znh66bv.1|HDI-4,CC-BY-4.0,reference-190;reference-191,HDI-4_rep1,1,9,49.98483156,2.280550857,0.317936233164402,0.2017740352150967,0.1161621979493053,4562,79.10448272484399,15.63094277919386,0.3653631949814253,0-50,0.5,45.0,peak_stress_and_hysteresis_retention_transfer,False,,Low-Permeability and Calcification-resistant Polyu/Dataset 2. Network and mechanical data/cyclic tensile raw data/HDI-4-(C0-50)-1.txt,606c7b00cadffc31af3aaecdc9e30ec99547611321fa5d4871786d6d50ffaf86,456259
iir-oh-pu-cyclic-durability-2026-v1,doi:10.17632/wg3znh66bv.1,HDI-4,IIR_OH_crosslinked_polyurethane_network,hydroxylated_butyl_rubber_IIR_OH,HDI,4,numeric_code_4_unresolved,polymer_family_diisocyanate_code_mapped,False,polyurethane_adjacent_experimental,cyclic_and_durability_transfer_supervision,0.45,10.17632/wg3znh66bv.1|HDI-4,CC-BY-4.0,reference-190;reference-191,HDI-4_rep1,1,10,49.987371345,2.280550857,0.31423982117523175,0.19931485110214742,0.11492497007308433,4562,79.10448272484399,15.464459719477022,0.3657237635996423,0-50,0.5,45.0,peak_stress_and_hysteresis_retention_transfer,False,,Low-Permeability and Calcification-resistant Polyu/Dataset 2. Network and mechanical data/cyclic tensile raw data/HDI-4-(C0-50)-1.txt,606c7b00cadffc31af3aaecdc9e30ec99547611321fa5d4871786d6d50ffaf86,456259
iir-oh-pu-cyclic-durability-2026-v1,doi:10.17632/wg3znh66bv.1,HDI-4,IIR_OH_crosslinked_polyurethane_network,hydroxylated_butyl_rubber_IIR_OH,HDI,4,numeric_code_4_unresolved,polymer_family_diisocyanate_code_mapped,False,polyurethane_adjacent_experimental,cyclic_and_durability_transfer_supervision,0.45,10.17632/wg3znh66bv.1|HDI-4,CC-BY-4.0,reference-190;reference-191,HDI-4_rep1,1,11,49.982803745,2.244693072,0.3104621931539031,0.19742399444930275,0.11303819870460036,4562,77.86069922167097,15.210573207179234,0.3640965025605059,0-50,0.5,45.0,peak_stress_and_hysteresis_retention_transfer,False,,Low-Permeability and Calcification-resistant Polyu/Dataset 2. Network and mechanical data/cyclic tensile raw data/HDI-4-(C0-50)-1.txt,606c7b00cadffc31af3aaecdc9e30ec99547611321fa5d4871786d6d50ffaf86,456259
iir-oh-pu-cyclic-durability-2026-v1,doi:10.17632/wg3znh66bv.1,HDI-4,IIR_OH_crosslinked_polyurethane_network,hydroxylated_butyl_rubber_IIR_OH,HDI,4,numeric_code_4_unresolved,polymer_family_diisocyanate_code_mapped,False,polyurethane_adjacent_experimental,cyclic_and_durability_transfer_supervision,0.45,10.17632/wg3znh66bv.1|HDI-4,CC-BY-4.0,reference-190;reference-191,HDI-4_rep1,1,12,49.986006085,2.216006926,0.3065012206260832,0.19525876943746184,0.11124245118862136,4562,76.86567526343116,14.96893498783014,0.36294293041113795,0-50,0.5,45.0,peak_stress_and_hysteresis_retention_transfer,False,,Low-Permeability and Calcification-resistant Polyu/Dataset 2. Network and mechanical data/cyclic tensile raw data/HDI-4-(C0-50)-1.txt,606c7b00cadffc31af3aaecdc9e30ec99547611321fa5d4871786d6d50ffaf86,456259
iir-oh-pu-cyclic-durability-2026-v1,doi:10.17632/wg3znh66bv.1,HDI-4,IIR_OH_crosslinked_polyurethane_network,hydroxylated_butyl_rubber_IIR_OH,HDI,4,numeric_code_4_unresolved,polymer_family_diisocyanate_code_mapped,False,polyurethane_adjacent_experimental,cyclic_and_durability_transfer_supervision,0.45,10.17632/wg3znh66bv.1|HDI-4,CC-BY-4.0,reference-190;reference-191,HDI-4_rep1,1,13,49.984269395,2.201663853,0.30377962689420784,0.19390009738297423,0.10987952951123361,4562,76.36816328431125,14.785538399887924,0.36170802708076105,0-50,0.5,45.0,peak_stress_and_hysteresis_retention_transfer,False,,Low-Permeability and Calcification-resistant Polyu/Dataset 2. Network and mechanical data/cyclic tensile raw data/HDI-4-(C0-50)-1.txt,606c7b00cadffc31af3aaecdc9e30ec99547611321fa5d4871786d6d50ffaf86,456259
iir-oh-pu-cyclic-durability-2026-v1,doi:10.17632/wg3znh66bv.1,HDI-4,IIR_OH_crosslinked_polyurethane_network,hydroxylated_butyl_rubber_IIR_OH,HDI,4,numeric_code_4_unresolved,polymer_family_diisocyanate_code_mapped,False,polyurethane_adjacent_experimental,cyclic_and_durability_transfer_supervision,0.45,10.17632/wg3znh66bv.1|HDI-4,CC-BY-4.0,reference-190;reference-191,HDI-4_rep1,1,14,49.986146625,2.201663853,0.300650829919179,0.19219689220290026,0.10845393771627876,4562,76.36816328431125,14.593708835995269,0.36073054494954615,0-50,0.5,45.0,peak_stress_and_hysteresis_retention_transfer,False,,Low-Permeability and Calcification-resistant Polyu/Dataset 2. Network and mechanical data/cyclic tensile raw data/HDI-4-(C0-50)-1.txt,606c7b00cadffc31af3aaecdc9e30ec99547611321fa5d4871786d6d50ffaf86,456259
iir-oh-pu-cyclic-durability-2026-v1,doi:10.17632/wg3znh66bv.1,HDI-4,IIR_OH_crosslinked_polyurethane_network,hydroxylated_butyl_rubber_IIR_OH,HDI,4,numeric_code_4_unresolved,polymer_family_diisocyanate_code_mapped,False,polyurethane_adjacent_experimental,cyclic_and_durability_transfer_supervision,0.45,10.17632/wg3znh66bv.1|HDI-4,CC-BY-4.0,reference-190;reference-191,HDI-4_rep1,1,15,49.985534265,2.172977707,0.29819864261328394,0.19189302004067937,0.10630562257260456,4562,75.37313932607141,14.30462863886348,0.3564926441012208,0-50,0.5,45.0,peak_stress_and_hysteresis_retention_transfer,False,,Low-Permeability and Calcification-resistant Polyu/Dataset 2. Network and mechanical data/cyclic tensile raw data/HDI-4-(C0-50)-1.txt,606c7b00cadffc31af3aaecdc9e30ec99547611321fa5d4871786d6d50ffaf86,456259
iir-oh-pu-cyclic-durability-2026-v1,doi:10.17632/wg3znh66bv.1,HDI-4,IIR_OH_crosslinked_polyurethane_network,hydroxylated_butyl_rubber_IIR_OH,HDI,4,numeric_code_4_unresolved,polymer_family_diisocyanate_code_mapped,False,polyurethane_adjacent_experimental,cyclic_and_durability_transfer_supervision,0.45,10.17632/wg3znh66bv.1|HDI-4,CC-BY-4.0,reference-190;reference-191,HDI-4_rep1,1,16,49.985915735,2.158634634,0.29691137185324995,0.1905208679228216,0.10639050393042834,4562,74.87562734695153,14.316050389403557,0.3583241129040097,0-50,0.5,45.0,peak_stress_and_hysteresis_retention_transfer,False,,Low-Permeability and Calcification-resistant Polyu/Dataset 2. Network and mechanical data/cyclic tensile raw data/HDI-4-(C0-50)-1.txt,606c7b00cadffc31af3aaecdc9e30ec99547611321fa5d4871786d6d50ffaf86,456259
iir-oh-pu-cyclic-durability-2026-v1,doi:10.17632/wg3znh66bv.1,HDI-4,IIR_OH_crosslinked_polyurethane_network,hydroxylated_butyl_rubber_IIR_OH,HDI,4,numeric_code_4_unresolved,polymer_family_diisocyanate_code_mapped,False,polyurethane_adjacent_experimental,cyclic_and_durability_transfer_supervision,0.45,10.17632/wg3znh66bv.1|HDI-4,CC-BY-4.0,reference-190;reference-191,HDI-4_rep1,1,17,49.98656825,2.144291356,0.29452135612643815,0.18956869811552626,0.10495265801091189,4562,74.37810825708513,14.122571893903087,0.3563499074948428,0-50,0.5,45.0,peak_stress_and_hysteresis_retention_transfer,False,,Low-Permeability and Calcification-resistant Polyu/Dataset 2. Network and mechanical data/cyclic tensile raw data/HDI-4-(C0-50)-1.txt,606c7b00cadffc31af3aaecdc9e30ec99547611321fa5d4871786d6d50ffaf86,456259
iir-oh-pu-cyclic-durability-2026-v1,doi:10.17632/wg3znh66bv.1,HDI-4,IIR_OH_crosslinked_polyurethane_network,hydroxylated_butyl_rubber_IIR_OH,HDI,4,numeric_code_4_unresolved,polymer_family_diisocyanate_code_mapped,False,polyurethane_adjacent_experimental,cyclic_and_durability_transfer_supervision,0.45,10.17632/wg3znh66bv.1|HDI-4,CC-BY-4.0,reference-190;reference-191,HDI-4_rep1,1,18,49.989108035,2.144291356,0.2931439439603762,0.18911781430742547,0.10402612965295072,4562,74.37810825708513,13.997896982423608,0.35486364905771944,0-50,0.5,45.0,peak_stress_and_hysteresis_retention_transfer,False,,Low-Permeability and Calcification-resistant Polyu/Dataset 2. Network and mechanical data/cyclic tensile raw data/HDI-4-(C0-50)-1.txt,606c7b00cadffc31af3aaecdc9e30ec99547611321fa5d4871786d6d50ffaf86,456259
iir-oh-pu-cyclic-durability-2026-v1,doi:10.17632/wg3znh66bv.1,HDI-4,IIR_OH_crosslinked_polyurethane_network,hydroxylated_butyl_rubber_IIR_OH,HDI,4,numeric_code_4_unresolved,polymer_family_diisocyanate_code_mapped,False,polyurethane_adjacent_experimental,cyclic_and_durability_transfer_supervision,0.45,10.17632/wg3znh66bv.1|HDI-4,CC-BY-4.0,reference-190;reference-191,HDI-4_rep1,1,19,49.98642771,2.108433776,0.2915028207877992,0.18823112897935038,0.10327169180844883,4562,73.13433186465859,13.896378803652459,0.3542733875759848,0-50,0.5,45.0,peak_stress_and_hysteresis_retention_transfer,False,,Low-Permeability and Calcification-resistant Polyu/Dataset 2. Network and mechanical data/cyclic tensile raw data/HDI-4-(C0-50)-1.txt,606c7b00cadffc31af3aaecdc9e30ec99547611321fa5d4871786d6d50ffaf86,456259
iir-oh-pu-cyclic-durability-2026-v1,doi:10.17632/wg3znh66bv.1,HDI-4,IIR_OH_crosslinked_polyurethane_network,hydroxylated_butyl_rubber_IIR_OH,HDI,4,numeric_code_4_unresolved,polymer_family_diisocyanate_code_mapped,False,polyurethane_adjacent_experimental,cyclic_and_durability_transfer_supervision,0.45,10.17632/wg3znh66bv.1|HDI-4,CC-BY-4.0,reference-190;reference-191,HDI-4_rep1,1,20,49.98595589,2.108433776,0.2897093669178063,0.18694918786944384,0.10276017904836246,4562,73.13433186465859,13.827548953452593,0.35470092024161803,0-50,0.5,45.0,peak_stress_and_hysteresis_retention_transfer,False,,Low-Permeability and Calcification-resistant Polyu/Dataset 2. Network and mechanical data/cyclic tensile raw data/HDI-4-(C0-50)-1.txt,606c7b00cadffc31af3aaecdc9e30ec99547611321fa5d4871786d6d50ffaf86,456259
iir-oh-pu-cyclic-durability-2026-v1,doi:10.17632/wg3znh66bv.1,HDI-4,IIR_OH_crosslinked_polyurethane_network,hydroxylated_butyl_rubber_IIR_OH,HDI,4,numeric_code_4_unresolved,polymer_family_diisocyanate_code_mapped,False,polyurethane_adjacent_experimental,cyclic_and_durability_transfer_supervision,0.45,10.17632/wg3znh66bv.1|HDI-4,CC-BY-4.0,reference-190;reference-191,HDI-4_rep1,1,21,49.98595589,2.101262137,0.28749364537552025,0.18627128172866622,0.10122236364685402,4562,72.8855723197254,13.620618428976536,0.3520855687597504,0-50,0.5,45.0,peak_stress_and_hysteresis_retention_transfer,False,,Low-Permeability and Calcification-resistant Polyu/Dataset 2. Network and mechanical data/cyclic tensile raw data/HDI-4-(C0-50)-1.txt,606c7b00cadffc31af3aaecdc9e30ec99547611321fa5d4871786d6d50ffaf86,456259
iir-oh-pu-cyclic-durability-2026-v1,doi:10.17632/wg3znh66bv.1,HDI-4,IIR_OH_crosslinked_polyurethane_network,hydroxylated_butyl_rubber_IIR_OH,HDI,4,numeric_code_4_unresolved,polymer_family_diisocyanate_code_mapped,False,polyurethane_adjacent_experimental,cyclic_and_durability_transfer_supervision,0.45,10.17632/wg3znh66bv.1|HDI-4,CC-BY-4.0,reference-190;reference-191,HDI-4_rep1,1,22,49.988214595,2.094090703,0.2874546615445623,0.18596631818156667,0.10148834336299561,4562,72.63681988553869,13.656409020036545,0.35305861041763803,0-50,0.5,45.0,peak_stress_and_hysteresis_retention_transfer,False,,Low-Permeability and Calcification-resistant Polyu/Dataset 2. Network and mechanical data/cyclic tensile raw data/HDI-4-(C0-50)-1.txt,606c7b00cadffc31af3aaecdc9e30ec99547611321fa5d4871786d6d50ffaf86,456259
iir-oh-pu-cyclic-durability-2026-v1,doi:10.17632/wg3znh66bv.1,HDI-4,IIR_OH_crosslinked_polyurethane_network,hydroxylated_butyl_rubber_IIR_OH,HDI,4,numeric_code_4_unresolved,polymer_family_diisocyanate_code_mapped,False,polyurethane_adjacent_experimental,cyclic_and_durability_transfer_supervision,0.45,10.17632/wg3znh66bv.1|HDI-4,CC-BY-4.0,reference-190;reference-191,HDI-4_rep1,1,23,49.98619682,2.07974763,0.28522031703191625,0.18513199561412552,0.10008832141779073,4562,72.13930790641878,13.468020169778532,0.35091581995047993,0-50,0.5,45.0,peak_stress_and_hysteresis_retention_transfer,False,,Low-Permeability and Calcification-resistant Polyu/Dataset 2. Network and mechanical data/cyclic tensile raw data/HDI-4-(C0-50)-1.txt,606c7b00cadffc31af3aaecdc9e30ec99547611321fa5d4871786d6d50ffaf86,456259
iir-oh-pu-cyclic-durability-2026-v1,doi:10.17632/wg3znh66bv.1,HDI-4,IIR_OH_crosslinked_polyurethane_network,hydroxylated_butyl_rubber_IIR_OH,HDI,4,numeric_code_4_unresolved,polymer_family_diisocyanate_code_mapped,False,polyurethane_adjacent_experimental,cyclic_and_durability_transfer_supervision,0.45,10.17632/wg3znh66bv.1|HDI-4,CC-BY-4.0,reference-190;reference-191,HDI-4_rep1,1,24,49.983887925,2.072575991,0.285110711711751,0.18434084666437872,0.10076986504737229,4562,71.89054836148559,13.559729604203685,0.3534411753327997,0-50,0.5,45.0,peak_stress_and_hysteresis_retention_transfer,False,,Low-Permeability and Calcification-resistant Polyu/Dataset 2. Network and mechanical data/cyclic tensile raw data/HDI-4-(C0-50)-1.txt,606c7b00cadffc31af3aaecdc9e30ec99547611321fa5d4871786d6d50ffaf86,456259
iir-oh-pu-cyclic-durability-2026-v1,doi:10.17632/wg3znh66bv.1,HDI-4,IIR_OH_crosslinked_polyurethane_network,hydroxylated_butyl_rubber_IIR_OH,HDI,4,numeric_code_4_unresolved,polymer_family_diisocyanate_code_mapped,False,polyurethane_adjacent_experimental,cyclic_and_durability_transfer_supervision,0.45,10.17632/wg3znh66bv.1|HDI-4,CC-BY-4.0,reference-190;reference-191,HDI-4_rep1,1,25,49.9874115,2.065404557,0.2832358151444197,0.1838236735525375,0.09941214159188219,4562,71.64179592729887,13.377032496044654,0.35098718550545144,0-50,0.5,45.0,peak_stress_and_hysteresis_retention_transfer,False,,Low-Permeability and Calcification-resistant Polyu/Dataset 2. Network and mechanical data/cyclic tensile raw data/HDI-4-(C0-50)-1.txt,606c7b00cadffc31af3aaecdc9e30ec99547611321fa5d4871786d6d50ffaf86,456259
iir-oh-pu-cyclic-durability-2026-v1,doi:10.17632/wg3znh66bv.1,HDI-4,IIR_OH_crosslinked_polyurethane_network,hydroxylated_butyl_rubber_IIR_OH,HDI,4,numeric_code_4_unresolved,polymer_family_diisocyanate_code_mapped,False,polyurethane_adjacent_experimental,cyclic_and_durability_transfer_supervision,0.45,10.17632/wg3znh66bv.1|HDI-4,CC-BY-4.0,reference-190;reference-191,HDI-4_rep1,1,26,49.9864779,2.072575991,0.28198605660178844,0.18334975187566893,0.0986363047261195,4562,71.89054836148559,13.272634835972674,0.3497914255576491,0-50,0.5,45.0,peak_stress_and_hysteresis_retention_transfer,False,,Low-Permeability and Calcification-resistant Polyu/Dataset 2. Network and mechanical data/cyclic tensile raw data/HDI-4-(C0-50)-1.txt,606c7b00cadffc31af3aaecdc9e30ec99547611321fa5d4871786d6d50ffaf86,456259
iir-oh-pu-cyclic-durability-2026-v1,doi:10.17632/wg3znh66bv.1,HDI-4,IIR_OH_crosslinked_polyurethane_network,hydroxylated_butyl_rubber_IIR_OH,HDI,4,numeric_code_4_unresolved,polymer_family_diisocyanate_code_mapped,False,polyurethane_adjacent_experimental,cyclic_and_durability_transfer_supervision,0.45,10.17632/wg3znh66bv.1|HDI-4,CC-BY-4.0,reference-190;reference-191,HDI-4_rep1,1,27,49.985765155,2.07974763,0.2810934425541808,0.1829198905646423,0.09817355198953848,4562,72.13930790641878,13.210366200615326,0.3492559310436974,0-50,0.5,45.0,peak_stress_and_hysteresis_retention_transfer,False,,Low-Permeability and Calcification-resistant Polyu/Dataset 2. Network and mechanical data/cyclic tensile raw data/HDI-4-(C0-50)-1.txt,606c7b00cadffc31af3aaecdc9e30ec99547611321fa5d4871786d6d50ffaf86,456259
iir-oh-pu-cyclic-durability-2026-v1,doi:10.17632/wg3znh66bv.1,HDI-4,IIR_OH_crosslinked_polyurethane_network,hydroxylated_butyl_rubber_IIR_OH,HDI,4,numeric_code_4_unresolved,polymer_family_diisocyanate_code_mapped,False,polyurethane_adjacent_experimental,cyclic_and_durability_transfer_supervision,0.45,10.17632/wg3znh66bv.1|HDI-4,CC-BY-4.0,reference-190;reference-191,HDI-4_rep1,1,28,49.98483156,2.051061484,0.2804389368651803,0.1821607640446798,0.0982781728205005,4562,71.14428394817895,13.224444121411839,0.35044410708113355,0-50,0.5,45.0,peak_stress_and_hysteresis_retention_transfer,False,,Low-Permeability and Calcification-resistant Polyu/Dataset 2. Network and mechanical data/cyclic tensile raw data/HDI-4-(C0-50)-1.txt,606c7b00cadffc31af3aaecdc9e30ec99547611321fa5d4871786d6d50ffaf86,456259
iir-oh-pu-cyclic-durability-2026-v1,doi:10.17632/wg3znh66bv.1,HDI-4,IIR_OH_crosslinked_polyurethane_network,hydroxylated_butyl_rubber_IIR_OH,HDI,4,numeric_code_4_unresolved,polymer_family_diisocyanate_code_mapped,False,polyurethane_adjacent_experimental,cyclic_and_durability_transfer_supervision,0.45,10.17632/wg3znh66bv.1|HDI-4,CC-BY-4.0,reference-190;reference-191,HDI-4_rep1,1,29,50.0004417,2.051061484,0.2794444714192835,0.17839474471924394,0.10104972670003959,4631,71.14428394817895,13.597388167455408,0.36160932505414556,0-50,0.5,45.0,peak_stress_and_hysteresis_retention_transfer,False,,Low-Permeability and Calcification-resistant Polyu/Dataset 2. Network and mechanical data/cyclic tensile raw data/HDI-4-(C0-50)-1.txt,606c7b00cadffc31af3aaecdc9e30ec99547611321fa5d4871786d6d50ffaf86,456259
iir-oh-pu-cyclic-durability-2026-v1,doi:10.17632/wg3znh66bv.1,HDI-4,IIR_OH_crosslinked_polyurethane_network,hydroxylated_butyl_rubber_IIR_OH,HDI,4,numeric_code_4_unresolved,polymer_family_diisocyanate_code_mapped,False,polyurethane_adjacent_experimental,cyclic_and_durability_transfer_supervision,0.45,10.17632/wg3znh66bv.1|HDI-4,CC-BY-4.0,reference-190;reference-191,HDI-4_rep1,1,30,49.98704007,2.051061484,0.27819819000165746,0.1809851353550357,0.09721305464662178,4561,71.14428394817895,13.081120376485424,0.3494381277104736,0-50,0.5,45.0,peak_stress_and_hysteresis_retention_transfer,False,,Low-Permeability and Calcification-resistant Polyu/Dataset 2. Network and mechanical data/cyclic tensile raw data/HDI-4-(C0-50)-1.txt,606c7b00cadffc31af3aaecdc9e30ec99547611321fa5d4871786d6d50ffaf86,456259
iir-oh-pu-cyclic-durability-2026-v1,doi:10.17632/wg3znh66bv.1,HDI-4,IIR_OH_crosslinked_polyurethane_network,hydroxylated_butyl_rubber_IIR_OH,HDI,4,numeric_code_4_unresolved,polymer_family_diisocyanate_code_mapped,False,polyurethane_adjacent_experimental,cyclic_and_durability_transfer_supervision,0.45,10.17632/wg3znh66bv.1|HDI-4,CC-BY-4.0,reference-190;reference-191,HDI-4_rep1,1,31,49.98520299,2.036718206,0.27631464894361746,0.17971169843369367,0.09660295050992379,4562,70.64676485831258,12.999023937037563,0.34961212110631096,0-50,0.5,45.0,peak_stress_and_hysteresis_retention_transfer,False,,Low-Permeability and Calcification-resistant Polyu/Dataset 2. Network and mechanical data/cyclic tensile raw data/HDI-4-(C0-50)-1.txt,606c7b00cadffc31af3aaecdc9e30ec99547611321fa5d4871786d6d50ffaf86,456259
iir-oh-pu-cyclic-durability-2026-v1,doi:10.17632/wg3znh66bv.1,HDI-4,IIR_OH_crosslinked_polyurethane_network,hydroxylated_butyl_rubber_IIR_OH,HDI,4,numeric_code_4_unresolved,polymer_family_diisocyanate_code_mapped,False,polyurethane_adjacent_experimental,cyclic_and_durability_transfer_supervision,0.45,10.17632/wg3znh66bv.1|HDI-4,CC-BY-4.0,reference-190;reference-191,HDI-4_rep1,1,32,49.986236975,1.993688987,0.27401118014545295,0.17892017595302387,0.09509100419242908,4562,69.15422892095286,12.7955743915642,0.3470333004001956,0-50,0.5,45.0,peak_stress_and_hysteresis_retention_transfer,False,,Low-Permeability and Calcification-resistant Polyu/Dataset 2. Network and mechanical data/cyclic tensile raw data/HDI-4-(C0-50)-1.txt,606c7b00cadffc31af3aaecdc9e30ec99547611321fa5d4871786d6d50ffaf86,456259
iir-oh-pu-cyclic-durability-2026-v1,doi:10.17632/wg3znh66bv.1,HDI-4,IIR_OH_crosslinked_polyurethane_network,hydroxylated_butyl_rubber_IIR_OH,HDI,4,numeric_code_4_unresolved,polymer_family_diisocyanate_code_mapped,False,polyurethane_adjacent_experimental,cyclic_and_durability_transfer_supervision,0.45,10.17632/wg3znh66bv.1|HDI-4,CC-BY-4.0,reference-190;reference-191,HDI-4_rep1,1,33,49.984550475,2.022375133,0.2743991163621887,0.17892774804465394,0.09547136831753478,4562,70.14925287919267,12.846756703708294,0.3479288475241257,0-50,0.5,45.0,peak_stress_and_hysteresis_retention_transfer,False,,Low-Permeability and Calcification-resistant Polyu/Dataset 2. Network and mechanical data/cyclic tensile raw data/HDI-4-(C0-50)-1.txt,606c7b00cadffc31af3aaecdc9e30ec99547611321fa5d4871786d6d50ffaf86,456259
iir-oh-pu-cyclic-durability-2026-v1,doi:10.17632/wg3znh66bv.1,HDI-4,IIR_OH_crosslinked_polyurethane_network,hydroxylated_butyl_rubber_IIR_OH,HDI,4,numeric_code_4_unresolved,polymer_family_diisocyanate_code_mapped,False,polyurethane_adjacent_experimental,cyclic_and_durability_transfer_supervision,0.45,10.17632/wg3znh66bv.1|HDI-4,CC-BY-4.0,reference-190;reference-191,HDI-4_rep1,1,34,49.986236975,2.00803206,0.27341995770146094,0.17798081382641232,0.09543914387504862,4562,69.65174090007277,12.84242053905676,0.34905697695724086,0-50,0.5,45.0,peak_stress_and_hysteresis_retention_transfer,False,,Low-Permeability and Calcification-resistant Polyu/Dataset 2. Network and mechanical data/cyclic tensile raw data/HDI-4-(C0-50)-1.txt,606c7b00cadffc31af3aaecdc9e30ec99547611321fa5d4871786d6d50ffaf86,456259
iir-oh-pu-cyclic-durability-2026-v1,doi:10.17632/wg3znh66bv.1,HDI-4,IIR_OH_crosslinked_polyurethane_network,hydroxylated_butyl_rubber_IIR_OH,HDI,4,numeric_code_4_unresolved,polymer_family_diisocyanate_code_mapped,False,polyurethane_adjacent_experimental,cyclic_and_durability_transfer_supervision,0.45,10.17632/wg3znh66bv.1|HDI-4,CC-BY-4.0,reference-190;reference-191,HDI-4_rep1,1,35,49.98642771,1.993688987,0.27223444185596846,0.17822286921089017,0.09401157264507828,4562,69.15422892095286,12.650324619705888,0.3453331327371764,0-50,0.5,45.0,peak_stress_and_hysteresis_retention_transfer,False,,Low-Permeability and Calcification-resistant Polyu/Dataset 2. Network and mechanical data/cyclic tensile raw data/HDI-4-(C0-50)-1.txt,606c7b00cadffc31af3aaecdc9e30ec99547611321fa5d4871786d6d50ffaf86,456259
iir-oh-pu-cyclic-durability-2026-v1,doi:10.17632/wg3znh66bv.1,HDI-4,IIR_OH_crosslinked_polyurethane_network,hydroxylated_butyl_rubber_IIR_OH,HDI,4,numeric_code_4_unresolved,polymer_family_diisocyanate_code_mapped,False,polyurethane_adjacent_experimental,cyclic_and_durability_transfer_supervision,0.45,10.17632/wg3znh66bv.1|HDI-4,CC-BY-4.0,reference-190;reference-191,HDI-4_rep1,1,36,49.985865545,1.97217448,0.2718538001693075,0.17727646364036503,0.09457733652894246,4562,68.40796450764623,12.726454574642474,0.3478977909083513,0-50,0.5,45.0,peak_stress_and_hysteresis_retention_transfer,False,,Low-Permeability and Calcification-resistant Polyu/Dataset 2. Network and mechanical data/cyclic tensile raw data/HDI-4-(C0-50)-1.txt,606c7b00cadffc31af3aaecdc9e30ec99547611321fa5d4871786d6d50ffaf86,456259
iir-oh-pu-cyclic-durability-2026-v1,doi:10.17632/wg3znh66bv.1,HDI-4,IIR_OH_crosslinked_polyurethane_network,hydroxylated_butyl_rubber_IIR_OH,HDI,4,numeric_code_4_unresolved,polymer_family_diisocyanate_code_mapped,False,polyurethane_adjacent_experimental,cyclic_and_durability_transfer_supervision,0.45,10.17632/wg3znh66bv.1|HDI-4,CC-BY-4.0,reference-190;reference-191,HDI-4_rep1,1,37,49.98605628,1.979345914,0.27109652292430464,0.1775636773109555,0.09353284561334915,4562,68.65671694183294,12.585906461545028,0.3450167660005928,0-50,0.5,45.0,peak_stress_and_hysteresis_retention_transfer,False,,Low-Permeability and Calcification-resistant Polyu/Dataset 2. Network and mechanical data/cyclic tensile raw data/HDI-4-(C0-50)-1.txt,606c7b00cadffc31af3aaecdc9e30ec99547611321fa5d4871786d6d50ffaf86,456259
iir-oh-pu-cyclic-durability-2026-v1,doi:10.17632/wg3znh66bv.1,HDI-4,IIR_OH_crosslinked_polyurethane_network,hydroxylated_butyl_rubber_IIR_OH,HDI,4,numeric_code_4_unresolved,polymer_family_diisocyanate_code_mapped,False,polyurethane_adjacent_experimental,cyclic_and_durability_transfer_supervision,0.45,10.17632/wg3znh66bv.1|HDI-4,CC-BY-4.0,reference-190;reference-191,HDI-4_rep1,1,38,49.98670879,2.000860626,0.2715541786046657,0.17785666543355438,0.0936975131711113,4562,69.40298846588604,12.608064351275155,0.34504169168951776,0-50,0.5,45.0,peak_stress_and_hysteresis_retention_transfer,False,,Low-Permeability and Calcification-resistant Polyu/Dataset 2. Network and mechanical data/cyclic tensile raw data/HDI-4-(C0-50)-1.txt,606c7b00cadffc31af3aaecdc9e30ec99547611321fa5d4871786d6d50ffaf86,456259
iir-oh-pu-cyclic-durability-2026-v1,doi:10.17632/wg3znh66bv.1,HDI-4,IIR_OH_crosslinked_polyurethane_network,hydroxylated_butyl_rubber_IIR_OH,HDI,4,numeric_code_4_unresolved,polymer_family_diisocyanate_code_mapped,False,polyurethane_adjacent_experimental,cyclic_and_durability_transfer_supervision,0.45,10.17632/wg3znh66bv.1|HDI-4,CC-BY-4.0,reference-190;reference-191,HDI-4_rep1,1,39,49.98609643,1.965002841,0.2718716572871005,0.17824665862900976,0.09362499865809074,4562,68.15920496271302,12.598306700131362,0.34437204522287274,0-50,0.5,45.0,peak_stress_and_hysteresis_retention_transfer,False,,Low-Permeability and Calcification-resistant Polyu/Dataset 2. Network and mechanical data/cyclic tensile raw data/HDI-4-(C0-50)-1.txt,606c7b00cadffc31af3aaecdc9e30ec99547611321fa5d4871786d6d50ffaf86,456259
iir-oh-pu-cyclic-durability-2026-v1,doi:10.17632/wg3znh66bv.1,HDI-4,IIR_OH_crosslinked_polyurethane_network,hydroxylated_butyl_rubber_IIR_OH,HDI,4,numeric_code_4_unresolved,polymer_family_diisocyanate_code_mapped,False,polyurethane_adjacent_experimental,cyclic_and_durability_transfer_supervision,0.45,10.17632/wg3znh66bv.1|HDI-4,CC-BY-4.0,reference-190;reference-191,HDI-4_rep1,1,40,49.985725,1.993688987,0.2718648454331129,0.17812048445295525,0.09374436098015765,4562,69.15422892095286,12.614368255948632,0.34481972404637967,0-50,0.5,45.0,peak_stress_and_hysteresis_retention_transfer,False,,Low-Permeability and Calcification-resistant Polyu/Dataset 2. Network and mechanical data/cyclic tensile raw data/HDI-4-(C0-50)-1.txt,606c7b00cadffc31af3aaecdc9e30ec99547611321fa5d4871786d6d50ffaf86,456259
iir-oh-pu-cyclic-durability-2026-v1,doi:10.17632/wg3znh66bv.1,HDI-4,IIR_OH_crosslinked_polyurethane_network,hydroxylated_butyl_rubber_IIR_OH,HDI,4,numeric_code_4_unresolved,polymer_family_diisocyanate_code_mapped,False,polyurethane_adjacent_experimental,cyclic_and_durability_transfer_supervision,0.45,10.17632/wg3znh66bv.1|HDI-4,CC-BY-4.0,reference-190;reference-191,HDI-4_rep1,1,41,49.986899525,1.965002841,0.2709755251385095,0.17805098408505224,0.09292454105345724,4562,68.15920496271302,12.50405217559098,0.34292595615769633,0-50,0.5,45.0,peak_stress_and_hysteresis_retention_transfer,False,,Low-Permeability and Calcification-resistant Polyu/Dataset 2. Network and mechanical data/cyclic tensile raw data/HDI-4-(C0-50)-1.txt,606c7b00cadffc31af3aaecdc9e30ec99547611321fa5d4871786d6d50ffaf86,456259
iir-oh-pu-cyclic-durability-2026-v1,doi:10.17632/wg3znh66bv.1,HDI-4,IIR_OH_crosslinked_polyurethane_network,hydroxylated_butyl_rubber_IIR_OH,HDI,4,numeric_code_4_unresolved,polymer_family_diisocyanate_code_mapped,False,polyurethane_adjacent_experimental,cyclic_and_durability_transfer_supervision,0.45,10.17632/wg3znh66bv.1|HDI-4,CC-BY-4.0,reference-190;reference-191,HDI-4_rep1,1,42,49.986006085,1.97217448,0.270682261022252,0.17722275799592765,0.09345950302632436,4562,68.40796450764623,12.57603738364102,0.3452738375738679,0-50,0.5,45.0,peak_stress_and_hysteresis_retention_transfer,False,,Low-Permeability and Calcification-resistant Polyu/Dataset 2. Network and mechanical data/cyclic tensile raw data/HDI-4-(C0-50)-1.txt,606c7b00cadffc31af3aaecdc9e30ec99547611321fa5d4871786d6d50ffaf86,456259
iir-oh-pu-cyclic-durability-2026-v1,doi:10.17632/wg3znh66bv.1,HDI-4,IIR_OH_crosslinked_polyurethane_network,hydroxylated_butyl_rubber_IIR_OH,HDI,4,numeric_code_4_unresolved,polymer_family_diisocyanate_code_mapped,False,polyurethane_adjacent_experimental,cyclic_and_durability_transfer_supervision,0.45,10.17632/wg3znh66bv.1|HDI-4,CC-BY-4.0,reference-190;reference-191,HDI-4_rep1,1,43,49.98619682,1.993688987,0.26990369769319406,0.1773135998915474,0.09259009780164665,4562,69.15422892095286,12.459049038389493,0.3430486451019134,0-50,0.5,45.0,peak_stress_and_hysteresis_retention_transfer,False,,Low-Permeability and Calcification-resistant Polyu/Dataset 2. Network and mechanical data/cyclic tensile raw data/HDI-4-(C0-50)-1.txt,606c7b00cadffc31af3aaecdc9e30ec99547611321fa5d4871786d6d50ffaf86,456259
iir-oh-pu-cyclic-durability-2026-v1,doi:10.17632/wg3znh66bv.1,HDI-4,IIR_OH_crosslinked_polyurethane_network,hydroxylated_butyl_rubber_IIR_OH,HDI,4,numeric_code_4_unresolved,polymer_family_diisocyanate_code_mapped,False,polyurethane_adjacent_experimental,cyclic_and_durability_transfer_supervision,0.45,10.17632/wg3znh66bv.1|HDI-4,CC-BY-4.0,reference-190;reference-191,HDI-4_rep1,1,44,49.986006085,1.943488334,0.2698767996097811,0.17682160840191713,0.09305519120786399,4562,67.4129405494064,12.52163263742518,0.3448061906114711,0-50,0.5,45.0,peak_stress_and_hysteresis_retention_transfer,False,,Low-Permeability and Calcification-resistant Polyu/Dataset 2. Network and mechanical data/cyclic tensile raw data/HDI-4-(C0-50)-1.txt,606c7b00cadffc31af3aaecdc9e30ec99547611321fa5d4871786d6d50ffaf86,456259
iir-oh-pu-cyclic-durability-2026-v1,doi:10.17632/wg3znh66bv.1,HDI-4,IIR_OH_crosslinked_polyurethane_network,hydroxylated_butyl_rubber_IIR_OH,HDI,4,numeric_code_4_unresolved,polymer_family_diisocyanate_code_mapped,False,polyurethane_adjacent_experimental,cyclic_and_durability_transfer_supervision,0.45,10.17632/wg3znh66bv.1|HDI-4,CC-BY-4.0,reference-190;reference-191,HDI-4_rep1,1,45,49.985484075,1.950659768,0.26994312728127784,0.1768468812056305,0.09309624607564734,4562,67.66169298359311,12.52715703607171,0.34487355545319015,0-50,0.5,45.0,peak_stress_and_hysteresis_retention_transfer,False,,Low-Permeability and Calcification-resistant Polyu/Dataset 2. Network and mechanical data/cyclic tensile raw data/HDI-4-(C0-50)-1.txt,606c7b00cadffc31af3aaecdc9e30ec99547611321fa5d4871786d6d50ffaf86,456259
iir-oh-pu-cyclic-durability-2026-v1,doi:10.17632/wg3znh66bv.1,HDI-4,IIR_OH_crosslinked_polyurethane_network,hydroxylated_butyl_rubber_IIR_OH,HDI,4,numeric_code_4_unresolved,polymer_family_diisocyanate_code_mapped,False,polyurethane_adjacent_experimental,cyclic_and_durability_transfer_supervision,0.45,10.17632/wg3znh66bv.1|HDI-4,CC-BY-4.0,reference-190;reference-191,HDI-4_rep1,1,46,49.986236975,1.950659768,0.2692010390496053,0.17692623206931582,0.09227480698028948,4562,67.66169298359311,12.416623078185212,0.3427728485226468,0-50,0.5,45.0,peak_stress_and_hysteresis_retention_transfer,False,,Low-Permeability and Calcification-resistant Polyu/Dataset 2. Network and mechanical data/cyclic tensile raw data/HDI-4-(C0-50)-1.txt,606c7b00cadffc31af3aaecdc9e30ec99547611321fa5d4871786d6d50ffaf86,456259
iir-oh-pu-cyclic-durability-2026-v1,doi:10.17632/wg3znh66bv.1,HDI-4,IIR_OH_crosslinked_polyurethane_network,hydroxylated_butyl_rubber_IIR_OH,HDI,4,numeric_code_4_unresolved,polymer_family_diisocyanate_code_mapped,False,polyurethane_adjacent_experimental,cyclic_and_durability_transfer_supervision,0.45,10.17632/wg3znh66bv.1|HDI-4,CC-BY-4.0,reference-190;reference-191,HDI-4_rep1,1,47,49.985624615,1.950659768,0.2680226224214068,0.17621032194415234,0.09181230047725444,4562,67.66169298359311,12.35438757634751,0.3425542950359606,0-50,0.5,45.0,peak_stress_and_hysteresis_retention_transfer,False,,Low-Permeability and Calcification-resistant Polyu/Dataset 2. Network and mechanical data/cyclic tensile raw data/HDI-4-(C0-50)-1.txt,606c7b00cadffc31af3aaecdc9e30ec99547611321fa5d4871786d6d50ffaf86,456259
iir-oh-pu-cyclic-durability-2026-v1,doi:10.17632/wg3znh66bv.1,HDI-4,IIR_OH_crosslinked_polyurethane_network,hydroxylated_butyl_rubber_IIR_OH,HDI,4,numeric_code_4_unresolved,polymer_family_diisocyanate_code_mapped,False,polyurethane_adjacent_experimental,cyclic_and_durability_transfer_supervision,0.45,10.17632/wg3znh66bv.1|HDI-4,CC-BY-4.0,reference-190;reference-191,HDI-4_rep1,1,48,49.98609643,1.950659768,0.26771393294754287,0.17589281388784428,0.09182111905969859,4562,67.66169298359311,12.355574216752144,0.3429822200463898,0-50,0.5,45.0,peak_stress_and_hysteresis_retention_transfer,False,,Low-Permeability and Calcification-resistant Polyu/Dataset 2. Network and mechanical data/cyclic tensile raw data/HDI-4-(C0-50)-1.txt,606c7b00cadffc31af3aaecdc9e30ec99547611321fa5d4871786d6d50ffaf86,456259
iir-oh-pu-cyclic-durability-2026-v1,doi:10.17632/wg3znh66bv.1,HDI-4,IIR_OH_crosslinked_polyurethane_network,hydroxylated_butyl_rubber_IIR_OH,HDI,4,numeric_code_4_unresolved,polymer_family_diisocyanate_code_mapped,False,polyurethane_adjacent_experimental,cyclic_and_durability_transfer_supervision,0.45,10.17632/wg3znh66bv.1|HDI-4,CC-BY-4.0,reference-190;reference-191,HDI-4_rep1,1,49,49.986236975,1.950659768,0.2675757800652828,0.175676498989273,0.09189928107600981,4562,67.66169298359311,12.366091803592232,0.34345141796312184,0-50,0.5,45.0,peak_stress_and_hysteresis_retention_transfer,False,,Low-Permeability and Calcification-resistant Polyu/Dataset 2. Network and mechanical data/cyclic tensile raw data/HDI-4-(C0-50)-1.txt,606c7b00cadffc31af3aaecdc9e30ec99547611321fa5d4871786d6d50ffaf86,456259
