Repository: fafasco16/TPU-HighThroughput-Screening

# TPU/TPUU 定向五目标筛选数据集

- 版本：`tpu-directed-five-objective-2026-08-30-v1`
- 三目标相关实验记录：120,550行
- 商用构件：24种
- 现实配方：980个

## 结论

旧数据没有作废，而是重新分工：

| 旧资产 | 继续用途 | 禁止解释 |
|---|---|---|
| Gold-V结构与虚拟候选 | 化学空间、反应规则、适用域和候选排序 | 不是实验性能真值 |
| Gold-C计算与模拟 | 表示预训练、机理描述符、低保真代理和后段复核 | 不能无标记冒充宏观实验性能 |
| Gold-E实验曲线与标量 | 性能端点、来源内校准和最终实验残差 | 曲线点数不是材料数 |
| 商用构件与980个现实配方 | 成本/EHS门、现实Pareto候选和实验设计 | 目录证据不等于实时库存或低成本 |

新主线只训练三个清晰目标：韧性、循环恢复和热稳定。成本与环保保持透明规则约束，不制造虚假标签。昂贵DFT/MD在完成便宜的结构、配方、采购/EHS和模型预筛前保持后置。

## 当前任务门

| 目标 | 类型 | 实验主目标闭合组 | 直接低保真计算组 | 机理代理组 | 状态 |
|---|---|---:|---:|---:|---|
| 韧性 | single_task_model | 8 | 1 | 7988 | insufficient_chemistry_closed_labels |

File: 结果/定向筛选/IIR-OH聚氨酯水解保持端点.csv
release_id,source_id,formulation_id,polymer_family,soft_segment_family,diisocyanate_family,formulation_code_value,formulation_semantics_status,chemistry_mapping_status,thermoplastic_tpu_core,model_admission_layer,usage_mode,future_weight_ceiling,split_group,license,citation_keys,replicate_id,pairing_status,aging_condition_status,before_maximum_stress_MPa,after_maximum_stress_MPa,peak_stress_retention_percent,before_maximum_strain_percent,after_maximum_strain_percent,maximum_strain_retention_percent,before_curve_area_MJ_m3,after_curve_area_MJ_m3,curve_area_retention_percent,before_source_member,after_source_member,before_source_sha256,after_source_sha256,before_point_count,after_point_count,durability_target_role
iir-oh-pu-cyclic-durability-2026-v1,doi:10.17632/wg3znh66bv.1,HDI-4,IIR_OH_crosslinked_polyurethane_network,hydroxylated_butyl_rubber_IIR_OH,HDI,4,numeric_code_4_unresolved,polymer_family_diisocyanate_code_mapped,False,polyurethane_adjacent_experimental,cyclic_and_durability_transfer_supervision,0.35,10.17632/wg3znh66bv.1|HDI-4,CC-BY-4.0,reference-190;reference-191,1,matched_formulation_and_replicate_not_proven_same_specimen,hydrolytic_aging_source_protocol_unresolved,5.449,3.365,61.75445035786383,227.952,209.768,92.02288201024777,8.941191924999988,5.106832484999991,57.11579091285414,Low-Permeability and Calcification-resistant Polyu/Dataset 3. Barrier and aging data/hydrolytic aging mechanical retention raw data/HDI-4-Before-1.txt,Low-Permeability and Calcification-resistant Polyu/Dataset 3. Barrier and aging data/hydrolytic aging mechanical retention raw data/HDI-4-After-1.txt,999f8b59028d9df9f102d32602bdee6fd45483d1ac4e6a287dcb6f9350b12141,1a1ee33977a862c7824da63f474c04d3d71161294896f3e703e9c85cd9f1ddef,2960,2186,hydrolytic_mechanical_retention_transfer
iir-oh-pu-cyclic-durability-2026-v1,doi:10.17632/wg3znh66bv.1,HDI-4,IIR_OH_crosslinked_polyurethane_network,hydroxylated_butyl_rubber_IIR_OH,HDI,4,numeric_code_4_unresolved,polymer_family_diisocyanate_code_mapped,False,polyurethane_adjacent_experimental,cyclic_and_durability_transfer_supervision,0.35,10.17632/wg3znh66bv.1|HDI-4,CC-BY-4.0,reference-190;reference-191,2,matched_formulation_and_replicate_not_proven_same_specimen,hydrolytic_aging_source_protocol_unresolved,5.318,3.052,57.38999623918767,188.952,193.138,102.21537745035776,7.45131338,4.221289965000004,56.65162300555401,Low-Permeability and Calcification-resistant Polyu/Dataset 3. Barrier and aging data/hydrolytic aging mechanical retention raw data/HDI-4-Before-2.txt,Low-Permeability and Calcification-resistant Polyu/Dataset 3. Barrier and aging data/hydrolytic aging mechanical retention raw data/HDI-4-After-2.txt,4756e049113480a46c5ee3b9b31d3a420fec20894068071cbc4086d784222bea,af7a1713cd02e5140ac35237cfd47dcab93bc1ebb04de6aeee3426d637587456,2460,1811,hydrolytic_mechanical_retention_transfer
iir-oh-pu-cyclic-durability-2026-v1,doi:10.17632/wg3znh66bv.1,HDI-4,IIR_OH_crosslinked_polyurethane_network,hydroxylated_butyl_rubber_IIR_OH,HDI,4,numeric_code_4_unresolved,polymer_family_diisocyanate_code_mapped,False,polyurethane_adjacent_experimental,cyclic_and_durability_transfer_supervision,0.35,10.17632/wg3znh66bv.1|HDI-4,CC-BY-4.0,reference-190;reference-191,3,matched_formulation_and_replicate_not_proven_same_specimen,hydrolytic_aging_source_protocol_unresolved,5.177,3.199,61.79254394436933,206.77,201.453,97.4285437926198,7.606839574999988,4.653574780000002,61.17619195354215,Low-Permeability and Calcification-resistant Polyu/Dataset 3. Barrier and aging data/hydrolytic aging mechanical retention raw data/HDI-4-Before-3.txt,Low-Permeability and Calcification-resistant Polyu/Dataset 3. Barrier and aging data/hydrolytic aging mechanical retention raw data/HDI-4-After-3.txt,6660da225af2ceca713ab80a2d6deaabd6a2988af37e9f7e0787dc2f748aa52e,abbc020a9118ac2f93f8238d58adecdce81fc174782b314af02f72b739f9a3ff,2688,1998,hydrolytic_mechanical_retention_transfer
iir-oh-pu-cyclic-durability-2026-v1,doi:10.17632/wg3znh66bv.1,HMDI-4,IIR_OH_crosslinked_polyurethane_network,hydroxylated_butyl_rubber_IIR_OH,HMDI,4,numeric_code_4_unresolved,polymer_family_diisocyanate_code_mapped,False,polyurethane_adjacent_experimental,cyclic_and_durability_transfer_supervision,0.35,10.17632/wg3znh66bv.1|HMDI-4,CC-BY-4.0,reference-190;reference-191,1,matched_formulation_and_replicate_not_proven_same_specimen,hydrolytic_aging_source_protocol_unresolved,10.407,10.683,102.65206111271259,338.387,313.452,92.63121810235027,27.531008325000016,19.494531879999997,70.80936393563779,Low-Permeability and Calcification-resistant Polyu/Dataset 3. Barrier and aging data/hydrolytic aging mechanical retention raw data/HMDI-4-Before-1.txt,Low-Permeability and Calcification-resistant Polyu/Dataset 3. Barrier and aging data/hydrolytic aging mechanical retention raw data/HMDI-4-After-1.txt,026a357f3dcbbb16dbdf852284d0ba1f6341ab4cd3fd4a60dc62e0df5af3ebd0,8bf547d782b2bc4124b7aaded16fbde87da2ed5bcb2b424f172450ffc071e899,1141,824,hydrolytic_mechanical_retention_transfer
iir-oh-pu-cyclic-durability-2026-v1,doi:10.17632/wg3znh66bv.1,HMDI-4,IIR_OH_crosslinked_polyurethane_network,hydroxylated_butyl_rubber_IIR_OH,HMDI,4,numeric_code_4_unresolved,polymer_family_diisocyanate_code_mapped,False,polyurethane_adjacent_experimental,cyclic_and_durability_transfer_supervision,0.35,10.17632/wg3znh66bv.1|HMDI-4,CC-BY-4.0,reference-190;reference-191,2,matched_formulation_and_replicate_not_proven_same_specimen,hydrolytic_aging_source_protocol_unresolved,10.552,9.92,94.01061410159213,325.526,360.09,110.61789227281385,25.93695814999998,25.496269154999972,98.30092259681574,Low-Permeability and Calcification-resistant Polyu/Dataset 3. Barrier and aging data/hydrolytic aging mechanical retention raw data/HMDI-4-Before-2.txt,Low-Permeability and Calcification-resistant Polyu/Dataset 3. Barrier and aging data/hydrolytic aging mechanical retention raw data/HMDI-4-After-2.txt,099382be214842e62a36855373a2400dac6f015e18b72c1c9daa8500915313c9,3f293f567c3400696f00cbefaef179bcaca8cfaf19c12bc40c78e0fb4400f474,1304,840,hydrolytic_mechanical_retention_transfer
iir-oh-pu-cyclic-durability-2026-v1,doi:10.17632/wg3znh66bv.1,HMDI-4,IIR_OH_crosslinked_polyurethane_network,hydroxylated_butyl_rubber_IIR_OH,HMDI,4,numeric_code_4_unresolved,polymer_family_diisocyanate_code_mapped,False,polyurethane_adjacent_experimental,cyclic_and_durability_transfer_supervision,0.35,10.17632/wg3znh66bv.1|HMDI-4,CC-BY-4.0,reference-190;reference-191,3,matched_formulation_and_replicate_not_proven_same_specimen,hydrolytic_aging_source_protocol_unresolved,10.88,10.255,94.25551470588235,357.392,333.269,93.25026861261584,27.162321180000017,22.391698334999997,82.4366157318223,Low-Permeability and Calcification-resistant Polyu/Dataset 3. Barrier and aging data/hydrolytic aging mechanical retention raw data/HMDI-4-Before-3.txt,Low-Permeability and Calcification-resistant Polyu/Dataset 3. Barrier and aging data/hydrolytic aging mechanical retention raw data/HMDI-4-After-3.txt,2bd6856df61a042328c281dfb19bcc2e6114baef3e8e9a82e08158198b0c518c,a6dce45fbd317dce04620cec8d12c95c87759c6098e5fb8c60ebd74572750fc7,1487,824,hydrolytic_mechanical_retention_transfer

File: 结果/定向筛选/PCU85单纤维循环端点.csv (part 1 of 3)
source_id,material_code,formulation_id,fiber_csv_id,hydration_condition,test_date_batch,diameter_um,temperature_degC,nominal_strain_percent,peak_force_cycle1_uN,loading_work_cycle1_pJ,recovery_work_cycle1_pJ,hysteresis_work_cycle1_pJ,dissipation_fraction_cycle1,loading_displacement_excursion_cycle1_um,residual_displacement_cycle1_um,displacement_recovery_proxy_cycle1,peak_force_cycle2_uN,loading_work_cycle2_pJ,recovery_work_cycle2_pJ,hysteresis_work_cycle2_pJ,dissipation_fraction_cycle2,loading_displacement_excursion_cycle2_um,residual_displacement_cycle2_um,displacement_recovery_proxy_cycle2,cycle2_peak_force_retention,cycle2_loading_work_retention,source_machine_row_count,nested_curve_segment_count,initialization_transient_rows_excluded,absolute_stress_available,complete_toughness_available,target_role,chemistry_mapping_status,model_admission_layer,usage_mode,sample_weight_ceiling,fiber_total_weight_ceiling,split_group,source_locator,source_sha256,license,citation_keys
source_texas_zyq5z1_v1,PCU85,PCU85,PCU85_01_29_25_001,Dry,01_29_25,0.727,24.1,10,6.85678199,872.6231521129757,755.4175067061848,117.20564540679095,0.13431415969538327,197.5140000000001,13.297900000000002,0.9326736332614397,6.617471989999999,821.2473681377724,707.1915151079766,114.0558530297958,0.13888124023876544,197.14433000000002,7.8774,0.960042472436311,0.9650987882728351,0.9411248901077153,1417,17,1,False,False,single_fiber_cyclic_force_displacement_transfer,material_code_only,single_fiber_polyurethane_auxiliary,cyclic_transfer_and_wet_condition_external_validation,0.0625,0.25,10.18738/T8/ZYQ5Z1|PCU85|Dry|01_29_25,数据/原始/外部数据/新增开放数据/Texas_湿干单根电纺PU纤维力学/解压内容/Data/Dry/PCU85_01_29_25_001Data.csv,3d741f8d8f58c8b44f638dff1af8206476a8449bab146c98dc5f9ac835a941c6,CC0-1.0,reference-197
source_texas_zyq5z1_v1,PCU85,PCU85,PCU85_01_29_25_001,Dry,01_29_25,0.727,24.1,15,14.17613199,3005.7039781082567,3189.519665749168,-183.81568764091116,-0.061155619109438016,425.81699000000015,4.752739999999999,0.9888385383589321,13.200231989999999,2688.3597943313944,2846.8341224844407,-158.47432815304637,-0.058948332915557365,394.36889999999994,1.0684899999999988,0.997290633211696,0.931158936676915,0.894419348649033,1417,17,1,False,False,single_fiber_cyclic_force_displacement_transfer,material_code_only,single_fiber_polyurethane_auxiliary,cyclic_transfer_and_wet_condition_external_validation,0.0625,0.25,10.18738/T8/ZYQ5Z1|PCU85|Dry|01_29_25,数据/原始/外部数据/新增开放数据/Texas_湿干单根电纺PU纤维力学/解压内容/Data/Dry/PCU85_01_29_25_001Data.csv,3d741f8d8f58c8b44f638dff1af8206476a8449bab146c98dc5f9ac835a941c6,CC0-1.0,reference-197
source_texas_zyq5z1_v1,PCU85,PCU85,PCU85_01_29_25_001,Dry,01_29_25,0.727,24.1,20,20.50983199,6278.677688397532,6714.081581537281,-435.403893139749,-0.06934643164504825,605.9757500000002,0.7280800000000003,0.9987984997749497,18.88003199,5307.583470709203,5701.550981929584,-393.9675112203813,-0.07422728505252112,559.0723300000001,8.17397,0.98537940520147,0.9205356728034318,0.8453345965691423,1417,17,1,False,False,single_fiber_cyclic_force_displacement_transfer,material_code_only,single_fiber_polyurethane_auxiliary,cyclic_transfer_and_wet_condition_external_validation,0.0625,0.25,10.18738/T8/ZYQ5Z1|PCU85|Dry|01_29_25,数据/原始/外部数据/新增开放数据/Texas_湿干单根电纺PU纤维力学/解压内容/Data/Dry/PCU85_01_29_25_001Data.csv,3d741f8d8f58c8b44f638dff1af8206476a8449bab146c98dc5f9ac835a941c6,CC0-1.0,reference-197
source_texas_zyq5z1_v1,PCU85,PCU85,PCU85_01_29_25_001,Dry,01_29_25,0.727,24.1,30,33.68613199,16455.535206567754,17200.76097077607,-745.2257642083168,-0.04528723951262803,990.6062999999999,14.9692,0.9848888503939456,29.94013199,13068.455761395946,14200.31058085567,-1131.8548194597242,-0.08660968366310036,870.8019999999999,13.734300000000001,0.9842279875333313,0.8887969684049202,0.7941677737822862,1417,17,1,False,False,single_fiber_cyclic_force_displacement_transfer,material_code_only,single_fiber_polyurethane_auxiliary,cyclic_transfer_and_wet_condition_external_validation,0.0625,0.25,10.18738/T8/ZYQ5Z1|PCU85|Dry|01_29_25,数据/原始/外部数据/新增开放数据/Texas_湿干单根电纺PU纤维力学/解压内容/Data/Dry/PCU85_01_29_25_001Data.csv,3d741f8d8f58c8b44f638dff1af8206476a8449bab146c98dc5f9ac835a941c6,CC0-1.0,reference-197
source_texas_zyq5z1_v1,PCU85,PCU85,PCU85_01_29_25_002,Dry,01_29_25,0.504,23.6,10,7.52843655,1317.9565008737316,934.6965049935776,383.25999588015395,0.2907986687163605,225.7392999999999,0.27263000000000215,0.998792279412579,7.183716550000001,1125.3923105145202,911.3136663662006,214.07864414831965,0.1902257925064768,212.32274999999987,16.02675,0.9245170383296184,0.9542109443693193,0.8538918467858749,1417,17,1,False,False,single_fiber_cyclic_force_displacement_transfer,material_code_only,single_fiber_polyurethane_auxiliary,cyclic_transfer_and_wet_condition_external_validation,0.0625,0.25,10.18738/T8/ZYQ5Z1|PCU85|Dry|01_29_25,数据/原始/外部数据/新增开放数据/Texas_湿干单根电纺PU纤维力学/解压内容/Data/Dry/PCU85_01_29_25_002Data.csv,9fdacc5ddb4b0a81fc2813fe2b21aad47a8a3866e92ff7e8ec30dc3620c1d2fd,CC0-1.0,reference-197
source_texas_zyq5z1_v1,PCU85,PCU85,PCU85_01_29_25_002,Dry,01_29_25,0.504,23.6,15,11.61174655,2148.379030126922,2120.636948357773,27.74208176914908,0.012913029488800278,192.74360000000013,145.73215,0.24390667186874226,10.854246550000001,1947.943027244308,1984.9299191682137,-36.98689192390566,-0.01898766617226471,319.59767000000005,1.4472599999999998,0.9954716190515407,0.9347643356890184,0.9067036123179938,1417,17,1,False,False,single_fiber_cyclic_force_displacement_transfer,material_code_only,single_fiber_polyurethane_auxiliary,cyclic_transfer_and_wet_condition_external_validation,0.0625,0.25,10.18738/T8/ZYQ5Z1|PCU85|Dry|01_29_25,数据/原始/外部数据/新增开放数据/Texas_湿干单根电纺PU纤维力学/解压内容/Data/Dry/PCU85_01_29_25_002Data.csv,9fdacc5ddb4b0a81fc2813fe2b21aad47a8a3866e92ff7e8ec30dc3620c1d2fd,CC0-1.0,reference-197
source_texas_zyq5z1_v1,PCU85,PCU85,PCU85_01_29_25_002,Dry,01_29_25,0.504,23.6,20,15.88364655,3908.386020513701,3978.842359966899,-70.45633945319787,-0.01802696537225292,452.78620000000006,0.042500000000000426,0.9999061367152974,14.46024655,3277.115239354793,3402.4928912477258,-125.37765189293259,-0.03825854226524462,412.56890000000016,9.803429999999999,0.9762380780519326,0.9103858175438939,0.8384830009508794,1417,17,1,False,False,single_fiber_cyclic_force_displacement_transfer,material_code_only,single_fiber_polyurethane_auxiliary,cyclic_transfer_and_wet_condition_external_validation,0.0625,0.25,10.18738/T8/ZYQ5Z1|PCU85|Dry|01_29_25,数据/原始/外部数据/新增开放数据/Texas_湿干单根电纺PU纤维力学/解压内容/Data/Dry/PCU85_01_29_25_002Data.csv,9fdacc5ddb4b0a81fc2813fe2b21aad47a8a3866e92ff7e8ec30dc3620c1d2fd,CC0-1.0,reference-197
source_texas_zyq5z1_v1,PCU85,PCU85,PCU85_01_29_25_002,Dry,01_29_25,0.504,23.6,30,24.60434655,8908.275543070211,9333.944876581276,-425.6693335110649,-0.04778358409021093,698.9130099999998,6.803430000000001,0.9902656984450754,22.27114655,7448.71738724313,7989.494085754851,-540.7766985117205,-0.07259997532432481,650.1177999999998,7.132869999999999,0.989028342248128,0.9051712267481455,0.8361570487160697,1417,17,1,False,False,single_fiber_cyclic_force_displacement_transfer,material_code_only,single_fiber_polyurethane_auxiliary,cyclic_transfer_and_wet_condition_external_validation,0.0625,0.25,10.18738/T8/ZYQ5Z1|PCU85|Dry|01_29_25,数据/原始/外部数据/新增开放数据/Texas_湿干单根电纺PU纤维力学/解压内容/Data/Dry/PCU85_01_29_25_002Data.csv,9fdacc5ddb4b0a81fc2813fe2b21aad47a8a3866e92ff7e8ec30dc3620c1d2fd,CC0-1.0,reference-197
source_texas_zyq5z1_v1,PCU85,PCU85,PCU85_01_29_25_003,Dry,01_29_25,0.498,24.0,10,3.7114195000000003,415.89183067547583,285.99520759437513,129.8966230811007,0.3123327112968954,106.52173000000002,7.222600000000001,0.9321959941882281,3.6643795000000003,354.73795652267404,347.56273296752795,7.17522355514609,0.020226827784321035,106.81933000000004,7.002059999999999,0.9344495045980911,0.9873256041253219,0.852957260416782,1417,17,1,False,False,single_fiber_cyclic_force_displacement_transfer,material_code_only,single_fiber_polyurethane_auxiliary,cyclic_transfer_and_wet_condition_external_validation,0.0625,0.25,10.18738/T8/ZYQ5Z1|PCU85|Dry|01_29_25,数据/原始/外部数据/新增开放数据/Texas_湿干单根电纺PU纤维力学/解压内容/Data/Dry/PCU85_01_29_25_003Data.csv,3e3103cd8c255a54249041e2a304ed574e0f3996111944ca4896bf1fb6c793d6,CC0-1.0,reference-197
source_texas_zyq5z1_v1,PCU85,PCU85,PCU85_01_29_25_003,Dry,01_29_25,0.498,24.0,15,7.751879499999999,1117.022470586468,1043.106141015082,73.91632957138609,0.06617264336014471,225.62301000000008,3.226719999999999,0.9856986217850742,7.5211795,991.9420747972109,1059.1554893236237,-67.21341452641275,-0.06775941482283995,216.08959,3.7945200000000003,0.9824400610876257,0.9702394754717227,0.8880233844144726,1417,17,1,False,False,single_fiber_cyclic_force_displacement_transfer,material_code_only,single_fiber_polyurethane_auxiliary,cyclic_transfer_and_wet_condition_external_validation,0.0625,0.25,10.18738/T8/ZYQ5Z1|PCU85|Dry|01_29_25,数据/原始/外部数据/新增开放数据/Texas_湿干单根电纺PU纤维力学/解压内容/Data/Dry/PCU85_01_29_25_003Data.csv,3e3103cd8c255a54249041e2a304ed574e0f3996111944ca4896bf1fb6c793d6,CC0-1.0,reference-197
source_texas_zyq5z1_v1,PCU85,PCU85,PCU85_01_29_25_003,Dry,01_29_25,0.498,24.0,20,12.4114295,2400.5496603051693,2527.2159161368318,-126.66625583166251,-0.05276552196614841,357.69698999999997,3.1561700000000004,0.9911764144283126,11.8080295,2296.374219267015,2333.378288006971,-37.00406873995598,-0.01611412827643022,338.61425,0.60548,0.998211888601853,0.9513835211326785,0.95660350512186,1417,17,1,False,False,single_fiber_cyclic_force_displacement_transfer,material_code_only,single_fiber_polyurethane_auxiliary,cyclic_transfer_and_wet_condition_external_validation,0.0625,0.25,10.18738/T8/ZYQ5Z1|PCU85|Dry|01_29_25,数据/原始/外部数据/新增开放数据/Texas_湿干单根电纺PU纤维力学/解压内容/Data/Dry/PCU85_01_29_25_003Data.csv,3e3103cd8c255a54249041e2a304ed574e0f3996111944ca4896bf1fb6c793d6,CC0-1.0,reference-197
source_texas_zyq5z1_v1,PCU85,PCU85,PCU85_01_29_25_003,Dry,01_29_25,0.498,24.0,30,19.567529500000003,5752.287515578976,6095.5035826598305,-343.2160670808544,-0.05966601393816268,559.3342499999999,1.8719199999999994,0.9966533070342107,18.209429500000002,5173.992942113265,5444.435000961823,-270.4420588485582,-0.05226950671836419,525.51507,5.580819999999999,0.9893802855168359,0.9305942019916209,0.8994670256138083,1417,17,1,False,False,single_fiber_cyclic_force_displacement_transfer,material_code_only,single_fiber_polyurethane_auxiliary,cyclic_transfer_and_wet_condition_external_validation,0.0625,0.25,10.18738/T8/ZYQ5Z1|PCU85|Dry|01_29_25,数据/原始/外部数据/新增开放数据/Texas_湿干单根电纺PU纤维力学/解压内容/Data/Dry/PCU85_01_29_25_003Data.csv,3e3103cd8c255a54249041e2a304ed574e0f3996111944ca4896bf1fb6c793d6,CC0-1.0,reference-197
source_texas_zyq5z1_v1,PCU85,PCU85,PCU85_01_29_25_004,Dry,01_29_25,0.18,23.8,10,4.4704597,449.80542020418005,329.86229901269013,119.94312119148992,0.2666555710623589,123.99673000000004,5.022600000000001,0.9594940931103586,4.3459497,417.27808012774415,359.12325957529714,58.154820552447006,0.13936706316958627,121.79501000000002,4.49658,0.9630807534725766,0.972148278173719,0.9276857534049483,1417,17,1,False,False,single_fiber_cyclic_force_displacement_transfer,material_code_only,single_fiber_polyurethane_auxiliary,cyclic_transfer_and_wet_condition_external_validation,0.0625,0.25,10.18738/T8/ZYQ5Z1|PCU85|Dry|01_29_25,数据/原始/外部数据/新增开放数据/Texas_湿干单根电纺PU纤维力学/解压内容/Data/Dry/PCU85_01_29_25_004Data.csv,e9c19d59ef0419828e5e9d9e6cb159c291572e9bce60c20074c7c3ca87b303f1,CC0-1.0,reference-197
source_texas_zyq5z1_v1,PCU85,PCU85,PCU85_01_29_25_004,Dry,01_29_25,0.18,23.8,15,7.8093097,1012.3803771230083,1001.939567210707,10.440809912301347,0.010313129480020281,218.1430100000002,8.55274,0.9607929678791909,7.6021197,951.479690066889,988.7572319178067,-37.277541850917714,-0.03917849454915544,216.5649299999999,1.1280800000000006,0.9947910310316633,0.9734688457803127,0.9398440660918503,1417,17,1,False,False,single_fiber_cyclic_force_displacement_transfer,material_code_only,single_fiber_polyurethane_auxiliary,cyclic_transfer_and_wet_condition_external_validation,0.0625,0.25,10.18738/T8/ZYQ5Z1|PCU85|Dry|01_29_25,数据/原始/外部数据/新增开放数据/Texas_湿干单根电纺PU纤维力学/解压内容/Data/Dry/PCU85_01_29_25_004Data.csv,e9c19d59ef0419828e5e9d9e6cb159c291572e9bce60c20074c7c3ca87b303f1,CC0-1.0,reference-197
source_texas_zyq5z1_v1,PCU85,PCU85,PCU85_01_29_25_004,Dry,01_29_25,0.18,23.8,20,11.6495297,2105.295411981345,2216.897703677563,-111.60229169621834,-0.05301027640163178,321.50180000000006,8.593129999999999,0.9732719070313137,11.058529700000001,1952.3381790097046,2046.1414346390263,-93.80325562932171,-0.04804662257688474,324.09889999999984,9.56849,0.9704766353727211,0.9492683382746344,0.9273464274414162,1417,17,1,False,False,single_fiber_cyclic_force_displacement_transfer,material_code_only,single_fiber_polyurethane_auxiliary,cyclic_transfer_and_wet_condition_external_validation,0.0625,0.25,10.18738/T8/ZYQ5Z1|PCU85|Dry|01_29_25,数据/原始/外部数据/新增开放数据/Texas_湿干单根电纺PU纤维力学/解压内容/Data/Dry/PCU85_01_29_25_004Data.csv,e9c19d59ef0419828e5e9d9e6cb159c291572e9bce60c20074c7c3ca87b303f1,CC0-1.0,reference-197
source_texas_zyq5z1_v1,PCU85,PCU85,PCU85_01_29_25_004,Dry,01_29_25,0.18,23.8,30,21.1458297,6583.2402472500335,7037.141485844226,-453.90123859419236,-0.06894799848506168,608.7849300000001,4.6548,0.9923539500230402,19.9548297,6050.619515551501,6473.339290191369,-422.7197746398688,-0.06986388312029546,568.0657499999998,13.296579999999999,0.9765932376665906,0.9436768376130449,0.9190944410814993,1417,17,1,False,False,single_fiber_cyclic_force_displacement_transfer,material_code_only,single_fiber_polyurethane_auxiliary,cyclic_transfer_and_wet_condition_external_validation,0.0625,0.25,10.18738/T8/ZYQ5Z1|PCU85|Dry|01_29_25,数据/原始/外部数据/新增开放数据/Texas_湿干单根电纺PU纤维力学/解压内容/Data/Dry/PCU85_01_29_25_004Data.csv,e9c19d59ef0419828e5e9d9e6cb159c291572e9bce60c20074c7c3ca87b303f1,CC0-1.0,reference-197
source_texas_zyq5z1_v1,PCU85,PCU85,PCU85_01_29_25_005,Dry,01_29_25,0.432,23.9,10,4.45884147,449.9910243325754,330.71890623071783,119.27211810185759,0.2650544380940963,137.12039999999993,1.623330000000001,0.9881612801596261,4.32303147,395.0836344949734,330.5437241646608,64.53991033031264,0.16335758987540083,135.46899000000002,0.12809000000000026,0.9990544699565561,0.9695414154296004,0.8779811443594006,1417,17,1,False,False,single_fiber_cyclic_force_displacement_transfer,material_code_only,single_fiber_polyurethane_auxiliary,cyclic_transfer_and_wet_condition_external_validation,0.0625,0.25,10.18738/T8/ZYQ5Z1|PCU85|Dry|01_29_25,数据/原始/外部数据/新增开放数据/Texas_湿干单根电纺PU纤维力学/解压内容/Data/Dry/PCU85_01_29_25_005Data.csv,36704eb9b372342139ab0e506daecbce069d7ca78d62dbd8a671a6d0a33208f6,CC0-1.0,reference-197
source_texas_zyq5z1_v1,PCU85,PCU85,PCU85_01_29_25_005,Dry,01_29_25,0.432,23.9,15,6.717391470000001,846.9475646141011,710.8607095588034,136.08685505529775,0.16067919755729348,197.6989,2.5822000000000003,0.986938723483034,6.27861147,704.6216259390577,689.3053234158211,15.316302523236573,0.021736918027209784,193.43041,5.37397,0.9722175535894279,0.9346800016108038,0.8319542500368461,1417,17,1,False,False,single_fiber_cyclic_force_displacement_transfer,material_code_only,single_fiber_polyurethane_auxiliary,cyclic_transfer_and_wet_condition_external_validation,0.0625,0.25,10.18738/T8/ZYQ5Z1|PCU85|Dry|01_29_25,数据/原始/外部数据/新增开放数据/Texas_湿干单根电纺PU纤维力学/解压内容/Data/Dry/PCU85_01_29_25_005Data.csv,36704eb9b372342139ab0e506daecbce069d7ca78d62dbd8a671a6d0a33208f6,CC0-1.0,reference-197
source_texas_zyq5z1_v1,PCU85,PCU85,PCU85_01_29_25_005,Dry,01_29_25,0.432,23.9,20,8.91378147,1287.0875314751108,1260.4795678705893,26.6079636045215,0.02067300238238384,250.94630000000004,15.20137,0.9394238129830964,8.52626147,1142.6428363024304,1189.5336946577545,-46.8908583553241,-0.04103719628354035,254.32110000000011,0.9246499999999997,0.9963642418973494,0.9565257459694039,0.8877739923351331,1417,17,1,False,False,single_fiber_cyclic_force_displacement_transfer,material_code_only,single_fiber_polyurethane_auxiliary,cyclic_transfer_and_wet_condition_external_validation,0.0625,0.25,10.18738/T8/ZYQ5Z1|PCU85|Dry|01_29_25,数据/原始/外部数据/新增开放数据/Texas_湿干单根电纺PU纤维力学/解压内容/Data/Dry/PCU85_01_29_25_005Data.csv,36704eb9b372342139ab0e506daecbce069d7ca78d62dbd8a671a6d0a33208f6,CC0-1.0,reference-197
source_texas_zyq5z1_v1,PCU85,PCU85,PCU85_01_29_25_005,Dry,01_29_25,0.432,23.9,30,14.58289147,3151.8507436739133,3296.50844979827,-144.65770612435654,-0.0458961156122952,428.1411000000001,0.19657000000000124,0.9995408756599168,13.903991470000001,2924.423455344686,3097.678518040294,-173.2550626956081,-0.05924417764430339,412.7095899999997,7.626709999999999,0.9815203954916579,0.9534454465771321,0.9278432556536196,1417,17,1,False,False,single_fiber_cyclic_force_displacement_transfer,material_code_only,single_fiber_polyurethane_auxiliary,cyclic_transfer_and_wet_condition_external_validation,0.0625,0.25,10.18738/T8/ZYQ5Z1|PCU85|Dry|01_29_25,数据/原始/外部数据/新增开放数据/Texas_湿干单根电纺PU纤维力学/解压内容/Data/Dry/PCU85_01_29_25_005Data.csv,36704eb9b372342139ab0e506daecbce069d7ca78d62dbd8a671a6d0a33208f6,CC0-1.0,reference-197
source_texas_zyq5z1_v1,PCU85,PCU85,PCU85_05_19_25_005,Dry,05_19_25,0.636,22.4,10,1.94405426,125.53330120220906,91.00547464191605,34.52782656029301,0.27504914018532484,75.97039999999998,16.6132,0.7813200930888873,1.9152042599999999,139.5003887795309,100.79220471915706,38.70818406037385,0.277477248622934,68.65670000000009,7.770200000000001,0.8868253207625768,0.9851598792309428,1.1112620113034681,1417,17,1,False,False,single_fiber_cyclic_force_displacement_transfer,material_code_only,single_fiber_polyurethane_auxiliary,cyclic_transfer_and_wet_condition_external_validation,0.0625,0.25,10.18738/T8/ZYQ5Z1|PCU85|Dry|05_19_25,数据/原始/外部数据/新增开放数据/Texas_湿干单根电纺PU纤维力学/解压内容/Data/Dry/PCU85_05_19_25_005Data.csv,ced752f2980de0c9b5ec9b76cbceae095e991a14cbfb066027ea15f791b6a384,CC0-1.0,reference-197
source_texas_zyq5z1_v1,PCU85,PCU85,PCU85_05_19_25_005,Dry,05_19_25,0.636,22.4,15,3.74644426,288.4071173421538,235.811047048391,52.59607029376281,0.18236744910620598,126.53120000000004,1.4730200000000035,0.9883584443994841,3.57897426,336.6914834450537,233.19660102042764,103.49488242462604,0.30738788330984285,96.24390000000014,20.035650000000004,0.791824209118708,0.9552989479149491,1.1674173874343654,1417,17,1,False,False,single_fiber_cyclic_force_displacement_transfer,material_code_only,single_fiber_polyurethane_auxiliary,cyclic_transfer_and_wet_condition_external_validation,0.0625,0.25,10.18738/T8/ZYQ5Z1|PCU85|Dry|05_19_25,数据/原始/外部数据/新增开放数据/Texas_湿干单根电纺PU纤维力学/解压内容/Data/Dry/PCU85_05_19_25_005Data.csv,ced752f2980de0c9b5ec9b76cbceae095e991a14cbfb066027ea15f791b6a384,CC0-1.0,reference-197
source_texas_zyq5z1_v1,PCU85,PCU85,PCU85_05_19_25_005,Dry,05_19_25,0.636,22.4,20,5.622944260000001,607.3527480115249,537.0707766067849,70.28197140474003,0.11571853693729627,177.27849000000015,7.1581800000000015,0.9596218356778649,5.48676426,588.1781977502674,535.0019991330419,53.17619861722551,0.09040831302591637,175.94730000000007,14.880199999999995,0.915428085568804,0.9757813711637254,0.9684293018776402,1417,17,1,False,False,single_fiber_cyclic_force_displacement_transfer,material_code_only,single_fiber_polyurethane_auxiliary,cyclic_transfer_and_wet_condition_external_validation,0.0625,0.25,10.18738/T8/ZYQ5Z1|PCU85|Dry|05_19_25,数据/原始/外部数据/新增开放数据/Texas_湿干单根电纺PU纤维力学/解压内容/Data/Dry/PCU85_05_19_25_005Data.csv,ced752f2980de0c9b5ec9b76cbceae095e991a14cbfb066027ea15f791b6a384,CC0-1.0,reference-197
source_texas_zyq5z1_v1,PCU85,PCU85,PCU85_05_19_25_005,Dry,05_19_25,0.636,22.4,30,13.11838426,2571.476125527536,2678.6390630845094,-107.16293755697325,-0.041673705033908826,395.2244999999998,2.101399999999998,0.9946830219280435,12.433384259999999,2368.2020207320666,2487.683422355861,-119.48140162379423,-0.05045236874971491,354.0144,15.83711,0.9552642208904497,0.9477832036001055,0.9209504211306772,1417,17,1,False,False,single_fiber_cyclic_force_displacement_transfer,material_code_only,single_fiber_polyurethane_auxiliary,cyclic_transfer_and_wet_condition_external_validation,0.0625,0.25,10.18738/T8/ZYQ5Z1|PCU85|Dry|05_19_25,数据/原始/外部数据/新增开放数据/Texas_湿干单根电纺PU纤维力学/解压内容/Data/Dry/PCU85_05_19_25_005Data.csv,ced752f2980de0c9b5ec9b76cbceae095e991a14cbfb066027ea15f791b6a384,CC0-1.0,reference-197
source_texas_zyq5z1_v1,PCU85,PCU85,PCU85_05_19_25_006,Dry,05_19_25,0.668,22.6,10,2.087273,227.75735883405082,142.77345381273562,84.9839050213152,0.373133520059988,41.26890000000003,6.426970000000004,0.8442660211442515,2.0908029999999997,209.86334878261553,214.7067280325533,-4.843379249937755,-0.023078728506113335,51.21397000000002,12.62531,0.7534791776540659,1.0016912018696162,0.9214338884897534,1417,17,1,False,False,single_fiber_cyclic_force_displacement_transfer,material_code_only,single_fiber_polyurethane_auxiliary,cyclic_transfer_and_wet_condition_external_validation,0.0625,0.25,10.18738/T8/ZYQ5Z1|PCU85|Dry|05_19_25,数据/原始/外部数据/新增开放数据/Texas_湿干单根电纺PU纤维力学/解压内容/Data/Dry/PCU85_05_19_25_006Data.csv,5bbba8ab5853942dec9d25276407fa81e764acb55fefd5a70ca0f23426e6cc3b,CC0-1.0,reference-197
source_texas_zyq5z1_v1,PCU85,PCU85,PCU85_05_19_25_006,Dry,05_19_25,0.668,22.6,15,3.417763,396.57383053139733,274.7672663089273,121.80656422247006,0.30714725694141953,86.88940000000005,8.349090000000004,0.9039112941279374,3.455083,367.42228001050006,288.4287435604693,78.99353645003077,0.21499386604365234,76.16489999999999,8.36889999999999,0.890121302594765,1.010919423026114,0.9264914921848599,1417,17,1,False,False,single_fiber_cyclic_force_displacement_transfer,material_code_only,single_fiber_polyurethane_auxiliary,cyclic_transfer_and_wet_condition_external_validation,0.0625,0.25,10.18738/T8/ZYQ5Z1|PCU85|Dry|05_19_25,数据/原始/外部数据/新增开放数据/Texas_湿干单根电纺PU纤维力学/解压内容/Data/Dry/PCU85_05_19_25_006Data.csv,5bbba8ab5853942dec9d25276407fa81e764acb55fefd5a70ca0f23426e6cc3b,CC0-1.0,reference-197
source_texas_zyq5z1_v1,PCU85,PCU85,PCU85_05_19_25_006,Dry,05_19_25,0.668,22.6,20,5.1090230000000005,555.5464660080971,512.130427565283,43.41603844281417,0.07815014782612509,142.39834000000002,1.0119630000000015,0.9928934354150477,4.9942530000000005,572.8718107117976,549.5024650721471,23.369345639650533,0.0407933244448072,144.6844000000001,6.953639999999998,0.951939255372383,0.9775358224067497,1.031186130708728,1417,17,1,False,False,single_fiber_cyclic_force_displacement_transfer,material_code_only,single_fiber_polyurethane_auxiliary,cyclic_transfer_and_wet_condition_external_validation,0.0625,0.25,10.18738/T8/ZYQ5Z1|PCU85|Dry|05_19_25,数据/原始/外部数据/新增开放数据/Texas_湿干单根电纺PU纤维力学/解压内容/Data/Dry/PCU85_05_19_25_006Data.csv,5bbba8ab5853942dec9d25276407fa81e764acb55fefd5a70ca0f23426e6cc3b,CC0-1.0,reference-197
source_texas_zyq5z1_v1,PCU85,PCU85,PCU85_05_19_25_006,Dry,05_19_25,0.668,22.6,30,9.809223000000001,1514.461911031653,1678.9514302371358,-164.4895192054828,-0.10861251643722909,282.1295499999999,1.1030299999999986,0.9960903421849998,9.401013,1529.0243601241418,1623.7283670325592,-94.70400690841734,-0.06193753963522746,271.3631999999999,6.485019999999995,0.9761020654237568,0.958385083099854,1.0096155928296466,1417,17,1,False,False,single_fiber_cyclic_force_displacement_transfer,material_code_only,single_fiber_polyurethane_auxiliary,cyclic_transfer_and_wet_condition_external_validation,0.0625,0.25,10.18738/T8/ZYQ5Z1|PCU85|Dry|05_19_25,数据/原始/外部数据/新增开放数据/Texas_湿干单根电纺PU纤维力学/解压内容/Data/Dry/PCU85_05_19_25_006Data.csv,5bbba8ab5853942dec9d25276407fa81e764acb55fefd5a70ca0f23426e6cc3b,CC0-1.0,reference-197
source_texas_zyq5z1_v1,PCU85,PCU85,PCU85_05_27_25_002,Dry,05_27_25,0.356,22.4,10,1.6253502,198.69962066677468,118.29963256283438,80.3999881039403,0.40463080822269676,46.74910000000006,0.4419899999999948,0.9905454864371722,1.5955101999999999,162.1284612854425,116.71843057847396,45.410030706968556,0.28008673089803704,42.14169699999997,3.6193930000000005,0.9141137339580795,0.9816408796085914,0.8159475128406857,1417,17,1,False,False,single_fiber_cyclic_force_displacement_transfer,material_code_only,single_fiber_polyurethane_auxiliary,cyclic_transfer_and_wet_condition_external_validation,0.0625,0.25,10.18738/T8/ZYQ5Z1|PCU85|Dry|05_27_25,数据/原始/外部数据/新增开放数据/Texas_湿干单根电纺PU纤维力学/解压内容/Data/Dry/PCU85_05_27_25_002Data.csv,b6119c6727cabc9a00e59cca84148180826be490559a6b1ac8afcd621c2ec61e,CC0-1.0,reference-197
source_texas_zyq5z1_v1,PCU85,PCU85,PCU85_05_27_25_002,Dry,05_27_25,0.356,22.4,15,3.1498201999999997,276.49888811953076,241.24660637413956,35.2522817453912,0.12749520254906632,90.4198490000001,2.8596980000000003,0.9683731168363265,2.9746601999999998,285.4095284284289,228.5562397922109,56.853288636218025,0.19919898592479862,90.25849000000012,10.98955,0.8782435868359865,0.9443904766373649,1.0322266768213768,1417,17,1,False,False,single_fiber_cyclic_force_displacement_transfer,material_code_only,single_fiber_polyurethane_auxiliary,cyclic_transfer_and_wet_condition_external_validation,0.0625,0.25,10.18738/T8/ZYQ5Z1|PCU85|Dry|05_27_25,数据/原始/外部数据/新增开放数据/Texas_湿干单根电纺PU纤维力学/解压内容/Data/Dry/PCU85_05_27_25_002Data.csv,b6119c6727cabc9a00e59cca84148180826be490559a6b1ac8afcd621c2ec61e,CC0-1.0,reference-197
source_texas_zyq5z1_v1,PCU85,PCU85,PCU85_05_27_25_002,Dry,05_27_25,0.356,22.4,20,5.1199802000000005,610.5007035122927,534.8930593438919,75.60764416840084,0.12384530227962046,135.25560000000013,4.40591,0.9674253043866576,5.0565702,579.6043479721652,525.4232443520084,54.18110362015682,0.0934794637233446,138.77439999999993,2.5433400000000006,0.9816728445592271,0.987615186480604,0.9493917773355925,1417,17,1,False,False,single_fiber_cyclic_force_displacement_transfer,material_code_only,single_fiber_polyurethane_auxiliary,cyclic_transfer_and_wet_condition_external_validation,0.0625,0.25,10.18738/T8/ZYQ5Z1|PCU85|Dry|05_27_25,数据/原始/外部数据/新增开放数据/Texas_湿干单根电纺PU纤维力学/解压内容/Data/Dry/PCU85_05_27_25_002Data.csv,b6119c6727cabc9a00e59cca84148180826be490559a6b1ac8afcd621c2ec61e,CC0-1.0,reference-197
source_texas_zyq5z1_v1,PCU85,PCU85,PCU85_05_27_25_002,Dry,05_27_25,0.356,22.4,30,12.032140199999999,2269.41657585846,2408.9387358488766,-139.52215999041664,-0.06147930771045819,345.47682,7.71485,0.9776689793543891,11.4982402,2038.2908305330068,2292.6736467728624,-254.38281623985563,-0.12480202159047897,328.60510000000005,3.3447970000000016,0.9898212261465206,0.9556271792777149,0.8981563156874254,1417,17,1,False,False,single_fiber_cyclic_force_displacement_transfer,material_code_only,single_fiber_polyurethane_auxiliary,cyclic_transfer_and_wet_condition_external_validation,0.0625,0.25,10.18738/T8/ZYQ5Z1|PCU85|Dry|05_27_25,数据/原始/外部数据/新增开放数据/Texas_湿干单根电纺PU纤维力学/解压内容/Data/Dry/PCU85_05_27_25_002Data.csv,b6119c6727cabc9a00e59cca84148180826be490559a6b1ac8afcd621c2ec61e,CC0-1.0,reference-197
source_texas_zyq5z1_v1,PCU85,PCU85,PCU85_06_04_25_002,Dry,06_04_25,0.655,22.5,10,6.981512,758.3390370478978,821.5564046332809,-63.217367585383045,-0.08336293464659152,189.92559999999992,19.85379,0.8954654348860817,6.771532,701.6910507396994,746.3402903101029,-44.64923957040344,-0.06363090924892899,207.7195499999999,0.16272999999999804,0.9992165879427334,0.9699234206000075,0.9252999205622848,1417,17,1,False,False,single_fiber_cyclic_force_displacement_transfer,material_code_only,single_fiber_polyurethane_auxiliary,cyclic_transfer_and_wet_condition_external_validation,0.0625,0.25,10.18738/T8/ZYQ5Z1|PCU85|Dry|06_04_25,数据/原始/外部数据/新增开放数据/Texas_湿干单根电纺PU纤维力学/解压内容/Data/Dry/PCU85_06_04_25_002Data.csv,b4bb0bc0f74b2ce9cfd594440f01d12d170e8d60d3b0187e9de62445bcb73692,CC0-1.0,reference-197
source_texas_zyq5z1_v1,PCU85,PCU85,PCU85_06_04_25_002,Dry,06_04_25,0.655,22.5,15,14.973582,3272.952224518603,3629.923402978148,-356.9711784595447,-0.10906702999981897,444.83015100000006,0.7880289999999999,0.9982284721522845,14.237082000000001,2981.769040034381,3371.4662263812515,-389.6971863468707,-0.13069328345510534,427.06818000000004,0.07909000000000077,0.9998148070877114,0.9508133725116675,0.9110334754345366,1417,17,1,False,False,single_fiber_cyclic_force_displacement_transfer,material_code_only,single_fiber_polyurethane_auxiliary,cyclic_transfer_and_wet_condition_external_validation,0.0625,0.25,10.18738/T8/ZYQ5Z1|PCU85|Dry|06_04_25,数据/原始/外部数据/新增开放数据/Texas_湿干单根电纺PU纤维力学/解压内容/Data/Dry/PCU85_06_04_25_002Data.csv,b4bb0bc0f74b2ce9cfd594440f01d12d170e8d60d3b0187e9de62445bcb73692,CC0-1.0,reference-197
source_texas_zyq5z1_v1,PCU85,PCU85,PCU85_06_04_25_002,Dry,06_04_25,0.655,22.5,20,23.901282,8269.5700299243,8774.6814240513,-505.1113941269996,-0.061080732407997204,701.66924,0.9119599999999988,0.9987002993034154,22.324782,7278.1688606608495,8046.033430632394,-767.8645699715444,-0.10550243951083915,660.9559,1.3252900000000007,0.9979948889177024,0.934041194945108,0.8801145445681019,1417,17,1,False,False,single_fiber_cyclic_force_displacement_transfer,material_code_only,single_fiber_polyurethane_auxiliary,cyclic_transfer_and_wet_condition_external_validation,0.0625,0.25,10.18738/T8/ZYQ5Z1|PCU85|Dry|06_04_25,数据/原始/外部数据/新增开放数据/Texas_湿干单根电纺PU纤维力学/解压内容/Data/Dry/PCU85_06_04_25_002Data.csv,b4bb0bc0f74b2ce9cfd594440f01d12d170e8d60d3b0187e9de62445bcb73692,CC0-1.0,reference-197
source_texas_zyq5z1_v1,PCU85,PCU85,PCU85_06_04_25_002,Dry,06_04_25,0.655,22.5,30,45.105082,29308.936740269655,31540.757939503004,-2231.821199233349,-0.076148146178462,1300.75818,12.004540000000002,0.9907711208858206,39.565582,22829.390456862548,25585.720673787095,-2756.330216924547,-0.12073604076870963,1152.70318,5.54773,0.9951871998826272,0.8771867879544039,0.7789225061001823,1417,17,1,False,False,single_fiber_cyclic_force_displacement_transfer,material_code_only,single_fiber_polyurethane_auxiliary,cyclic_transfer_and_wet_condition_external_validation,0.0625,0.25,10.18738/T8/ZYQ5Z1|PCU85|Dry|06_04_25,数据/原始/外部数据/新增开放数据/Texas_湿干单根电纺PU纤维力学/解压内容/Data/Dry/PCU85_06_04_25_002Data.csv,b4bb0bc0f74b2ce9cfd594440f01d12d170e8d60d3b0187e9de62445bcb73692,CC0-1.0,reference-197
source_texas_zyq5z1_v1,PCU85,PCU85,PCU85_07_09_25_001,Dry,07_09_25,0.731,22.3,10,8.794810325,1146.5458809963857,1238.181954705677,-91.6360737092914,-0.07992359941989995,257.87469999999996,14.031399999999998,0.945588303156533,8.291830325,1000.176561115586,1172.4347404985501,-172.25817938296416,-0.17222777065564232,253.9864999999999,4.33732,0.9829230293736084,0.9428094545063426,0.8723388899591179,1417,17,1,False,False,single_fiber_cyclic_force_displacement_transfer,material_code_only,single_fiber_polyurethane_auxiliary,cyclic_transfer_and_wet_condition_external_validation,0.0625,0.25,10.18738/T8/ZYQ5Z1|PCU85|Dry|07_09_25,数据/原始/外部数据/新增开放数据/Texas_湿干单根电纺PU纤维力学/解压内容/Data/Dry/PCU85_07_09_25_001Data.csv,0da89707a3c458d17ff97c87ea6e917574f474865bcc4f0430c079ea19313236,CC0-1.0,reference-197
source_texas_zyq5z1_v1,PCU85,PCU85,PCU85_07_09_25_001,Dry,07_09_25,0.731,22.3,15,14.532320325,3070.9257048642144,3326.1956517978633,-255.26994693364895,-0.08312475503048228,429.51091000000014,4.4074300000000015,0.9897384911596309,13.906920325,2826.648268989525,3076.8680718491105,-250.21980285958534,-0.08852173282565302,418.25091,0.8089399999999998,0.9980658978123921,0.9569648902574682,0.9204547881155951,1417,17,1,False,False,single_fiber_cyclic_force_displacement_transfer,material_code_only,single_fiber_polyurethane_auxiliary,cyclic_transfer_and_wet_condition_external_validation,0.0625,0.25,10.18738/T8/ZYQ5Z1|PCU85|Dry|07_09_25,数据/原始/外部数据/新增开放数据/Texas_湿干单根电纺PU纤维力学/解压内容/Data/Dry/PCU85_07_09_25_001Data.csv,0da89707a3c458d17ff97c87ea6e917574f474865bcc4f0430c079ea19313236,CC0-1.0,reference-197
source_texas_zyq5z1_v1,PCU85,PCU85,PCU85_07_09_25_001,Dry,07_09_25,0.731,22.3,20,22.112320325,7102.106689318337,7594.1773759551015,-492.07068663676455,-0.06928517243719323,648.6290899999999,9.4194,0.9854779871189557,21.000420325,6420.299309667958,7083.609870062527,-663.3105603945687,-0.10331458525550788,628.1781799999998,1.5984900000000017,0.9974553557399909,0.9497158152714126,0.9039992766264937,1417,17,1,False,False,single_fiber_cyclic_force_displacement_transfer,material_code_only,single_fiber_polyurethane_auxiliary,cyclic_transfer_and_wet_condition_external_validation,0.0625,0.25,10.18738/T8/ZYQ5Z1|PCU85|Dry|07_09_25,数据/原始/外部数据/新增开放数据/Texas_湿干单根电纺PU纤维力学/解压内容/Data/Dry/PCU85_07_09_25_001Data.csv,0da89707a3c458d17ff97c87ea6e917574f474865bcc4f0430c079ea19313236,CC0-1.0,reference-197
source_texas_zyq5z1_v1,PCU85,PCU85,PCU85_07_09_25_001,Dry,07_09_25,0.731,22.3,30,42.011920325,25410.094693894993,26699.53654608147,-1289.4418521864754,-0.050745259619055086,1231.520303,3.1999999999999993,0.997401585672437,38.654920325,21640.065668658615,24006.09157024201,-2366.0259015833944,-0.10933543076119766,1136.16212,3.7775770000000044,0.996675142628413,0.9200941072431209,0.8516326259050833,1417,17,1,False,False,single_fiber_cyclic_force_displacement_transfer,material_code_only,single_fiber_polyurethane_auxiliary,cyclic_transfer_and_wet_condition_external_validation,0.0625,0.25,10.18738/T8/ZYQ5Z1|PCU85|Dry|07_09_25,数据/原始/外部数据/新增开放数据/Texas_湿干单根电纺PU纤维力学/解压内容/Data/Dry/PCU85_07_09_25_001Data.csv,0da89707a3c458d17ff97c87ea6e917574f474865bcc4f0430c079ea19313236,CC0-1.0,reference-197
source_texas_zyq5z1_v1,PCU85,PCU85,PCU85_07_09_25_002,Dry,07_09_25,0.786,22.5,10,5.08463514,426.26084432508,425.7338553201212,0.5269890049587502,0.001236306388387979,149.8554,11.8717,0.920778964254875,5.00453514,408.91600379711133,405.06889662696256,3.8471071701487745,0.009408062131159738,160.57039000000003,1.5432900000000025,0.9903887011795885,0.9842466572734263,0.9593093272373361,1417,17,1,False,False,single_fiber_cyclic_force_displacement_transfer,material_code_only,single_fiber_polyurethane_auxiliary,cyclic_transfer_and_wet_condition_external_validation,0.0625,0.25,10.18738/T8/ZYQ5Z1|PCU85|Dry|07_09_25,数据/原始/外部数据/新增开放数据/Texas_湿干单根电纺PU纤维力学/解压内容/Data/Dry/PCU85_07_09_25_002Data.csv,feae6e3cfa9bf6b50fa0fdc26b92ec73cafc547adc0f810c7f34c720bc7cd444,CC0-1.0,reference-197
source_texas_zyq5z1_v1,PCU85,PCU85,PCU85_07_09_25_002,Dry,07_09_25,0.786,22.5,15,8.27719514,999.8612895737085,1086.4889937652088,-86.62770419150024,-0.086639722024276,246.5643999999999,2.253630000000001,0.9908598727147958,7.97874514,926.3742738079305,1023.5454762043288,-97.17120239639826,-0.104894107213242,244.61818000000008,5.6791,0.9767838187660459,0.9639430996911352,0.9265027894048091,1417,17,1,False,False,single_fiber_cyclic_force_displacement_transfer,material_code_only,single_fiber_polyurethane_auxiliary,cyclic_transfer_and_wet_condition_external_validation,0.0625,0.25,10.18738/T8/ZYQ5Z1|PCU85|Dry|07_09_25,数据/原始/外部数据/新增开放数据/Texas_湿干单根电纺PU纤维力学/解压内容/Data/Dry/PCU85_07_09_25_002Data.csv,feae6e3cfa9bf6b50fa0fdc26b92ec73cafc547adc0f810c7f34c720bc7cd444,CC0-1.0,reference-197
source_texas_zyq5z1_v1,PCU85,PCU85,PCU85_07_09_25_002,Dry,07_09_25,0.786,22.5,20,11.88827514,2063.338163733298,2211.2058447287795,-147.86768099548135,-0.07166429797815456,360.8692399999999,1.608937000000001,0.9955414958614927,11.55947514,1940.6738246869306,2079.3840917144116,-138.710267027481,-0.07147531195761747,352.0083400000001,2.0865599999999986,0.9940724131706652,0.9723424974499707,0.9405505402835059,1417,17,1,False,False,single_fiber_cyclic_force_displacement_transfer,material_code_only,single_fiber_polyurethane_auxiliary,cyclic_transfer_and_wet_condition_external_validation,0.0625,0.25,10.18738/T8/ZYQ5Z1|PCU85|Dry|07_09_25,数据/原始/外部数据/新增开放数据/Texas_湿干单根电纺PU纤维力学/解压内容/Data/Dry/PCU85_07_09_25_002Data.csv,feae6e3cfa9bf6b50fa0fdc26b92ec73cafc547adc0f810c7f34c720bc7cd444,CC0-1.0,reference-197
source_texas_zyq5z1_v1,PCU85,PCU85,PCU85_07_09_25_002,Dry,07_09_25,0.786,22.5,30,21.03757514,6393.877661603856,6804.955741779969,-411.07808017611296,-0.0642924531766842,622.4619699999998,2.776060000000001,0.9955401934033014,20.12167514,5874.777374909349,6409.5237837566165,-534.746408847267,-0.09102411457004674,600.9081799999999,8.101517000000001,0.9865178786549386,0.9564636136101757,0.9188129153906436,1417,17,1,False,False,single_fiber_cyclic_force_displacement_transfer,material_code_only,single_fiber_polyurethane_auxiliary,cyclic_transfer_and_wet_condition_external_validation,0.0625,0.25,10.18738/T8/ZYQ5Z1|PCU85|Dry|07_09_25,数据/原始/外部数据/新增开放数据/Texas_湿干单根电纺PU纤维力学/解压内容/Data/Dry/PCU85_07_09_25_002Data.csv,feae6e3cfa9bf6b50fa0fdc26b92ec73cafc547adc0f810c7f34c720bc7cd444,CC0-1.0,reference-197
source_texas_zyq5z1_v1,PCU85,PCU85,PCU85_07_09_25_003,Dry,07_09_25,0.69,22.6,10,7.182365535000001,778.8421628942007,815.6405224216651,-36.79835952746441,-0.04724751853536102,206.80589999999995,13.02092,0.9370379665183634,7.019425535,749.2665290557239,791.8014940596793,-42.534965003955335,-0.056768804363329504,216.98069700000005,5.307433,0.9755396075624183,0.9773138808925852,0.9620261520914933,1417,17,1,False,False,single_fiber_cyclic_force_displacement_transfer,material_code_only,single_fiber_polyurethane_auxiliary,cyclic_transfer_and_wet_condition_external_validation,0.0625,0.25,10.18738/T8/ZYQ5Z1|PCU85|Dry|07_09_25,数据/原始/外部数据/新增开放数据/Texas_湿干单根电纺PU纤维力学/解压内容/Data/Dry/PCU85_07_09_25_003Data.csv,5f9d7a2611083cecd25b1acd7a7a88f963e7929641403202f7a596de413c5bd3,CC0-1.0,reference-197
source_texas_zyq5z1_v1,PCU85,PCU85,PCU85_07_09_25_003,Dry,07_09_25,0.69,22.6,15,11.675985535,1969.083824133103,2117.790938576645,-148.7071144435422,-0.0755209669700126,358.20713,6.316369999999999,0.9823667105677099,11.461785535,1914.488863528974,2058.3940785792483,-143.90521505027436,-0.07516638920793414,363.2123,23.483400000000003,0.9353452512483745,0.9816546535315659,0.9722739276332409,1417,17,1,False,False,single_fiber_cyclic_force_displacement_transfer,material_code_only,single_fiber_polyurethane_auxiliary,cyclic_transfer_and_wet_condition_external_validation,0.0625,0.25,10.18738/T8/ZYQ5Z1|PCU85|Dry|07_09_25,数据/原始/外部数据/新增开放数据/Texas_湿干单根电纺PU纤维力学/解压内容/Data/Dry/PCU85_07_09_25_003Data.csv,5f9d7a2611083cecd25b1acd7a7a88f963e7929641403202f7a596de413c5bd3,CC0-1.0,reference-197
source_texas_zyq5z1_v1,PCU85,PCU85,PCU85_07_09_25_003,Dry,07_09_25,0.69,22.6,20,16.837385535,4157.6064845076435,4412.509431917924,-254.90294741028083,-0.06131002257190948,507.03954999999996,6.498480000000001,0.9871834849963873,16.311585535,3824.059284551774,4126.052314194594,-301.99302964282015,-0.07897184828247697,485.64559999999994,7.601499999999998,0.9843476395132582,0.96877187382168,0.9197742255793674,1417,17,1,False,False,single_fiber_cyclic_force_displacement_transfer,material_code_only,single_fiber_polyurethane_auxiliary,cyclic_transfer_and_wet_condition_external_validation,0.0625,0.25,10.18738/T8/ZYQ5Z1|PCU85|Dry|07_09_25,数据/原始/外部数据/新增开放数据/Texas_湿干单根电纺PU纤维力学/解压内容/Data/Dry/PCU85_07_09_25_003Data.csv,5f9d7a2611083cecd25b1acd7a7a88f963e7929641403202f7a596de413c5bd3,CC0-1.0,reference-197
source_texas_zyq5z1_v1,PCU85,PCU85,PCU85_07_09_25_003,Dry,07_09_25,0.69,22.6,30,29.877985535,12862.165759074536,13707.157584228604,-844.9918251540676,-0.06569592096555804,871.0961000000002,7.05677,0.9918989764734338,28.597585535,11823.518345430457,12602.311245951109,-778.7929005206515,-0.06586811791277329,857.3290900000002,6.86121,0.9919969938264896,0.9571457052049208,0.9192478597229016,1417,17,1,False,False,single_fiber_cyclic_force_displacement_transfer,material_code_only,single_fiber_polyurethane_auxiliary,cyclic_transfer_and_wet_condition_external_validation,0.0625,0.25,10.18738/T8/ZYQ5Z1|PCU85|Dry|07_09_25,数据/原始/外部数据/新增开放数据/Texas_湿干单根电纺PU纤维力学/解压内容/Data/Dry/PCU85_07_09_25_003Data.csv,5f9d7a2611083cecd25b1acd7a7a88f963e7929641403202f7a596de413c5bd3,CC0-1.0,reference-197
source_texas_zyq5z1_v1,PCU85,PCU85,PCU85_07_09_25_004,Dry,07_09_25,0.738,22.0,10,8.87726255,1153.8787160338811,1291.2608029801736,-137.38208694629247,-0.11906111538178207,255.96590000000006,24.18213,0.9055259704515328,8.58052255,1077.5791095652996,1194.3832492796562,-116.80413971435655,-0.10839495557915546,271.50172,0.5866199999999964,0.9978393507046659,0.9665730287542301,0.9338755404633522,1417,17,1,False,False,single_fiber_cyclic_force_displacement_transfer,material_code_only,single_fiber_polyurethane_auxiliary,cyclic_transfer_and_wet_condition_external_validation,0.0625,0.25,10.18738/T8/ZYQ5Z1|PCU85|Dry|07_09_25,数据/原始/外部数据/新增开放数据/Texas_湿干单根电纺PU纤维力学/解压内容/Data/Dry/PCU85_07_09_25_004Data.csv,5657b241ffec280723bb063d2f6a7f7c19eefd04fe5d2cdf316379419eab518f,CC0-1.0,reference-197
