Repository: fafasco16/TPU-HighThroughput-Screening

# TPU/TPUU 定向五目标筛选数据集

- 版本：`tpu-directed-five-objective-2026-08-30-v1`
- 三目标相关实验记录：120,550行
- 商用构件：24种
- 现实配方：980个

## 结论

旧数据没有作废，而是重新分工：

| 旧资产 | 继续用途 | 禁止解释 |
|---|---|---|
| Gold-V结构与虚拟候选 | 化学空间、反应规则、适用域和候选排序 | 不是实验性能真值 |
| Gold-C计算与模拟 | 表示预训练、机理描述符、低保真代理和后段复核 | 不能无标记冒充宏观实验性能 |
| Gold-E实验曲线与标量 | 性能端点、来源内校准和最终实验残差 | 曲线点数不是材料数 |
| 商用构件与980个现实配方 | 成本/EHS门、现实Pareto候选和实验设计 | 目录证据不等于实时库存或低成本 |

新主线只训练三个清晰目标：韧性、循环恢复和热稳定。成本与环保保持透明规则约束，不制造虚假标签。昂贵DFT/MD在完成便宜的结构、配方、采购/EHS和模型预筛前保持后置。

## 当前任务门

| 目标 | 类型 | 实验主目标闭合组 | 直接低保真计算组 | 机理代理组 | 状态 |
|---|---|---:|---:|---:|---|
| 韧性 | single_task_model | 8 | 1 | 7988 | insufficient_chemistry_closed_labels |

File: 结果/定向筛选/PHCU双目标端点.csv
source_id,formulation_id,hu_mol_percent,dimethyl_carbonate_smiles,hexane_1_6_diol_smiles,hexane_1_6_diamine_smiles,pcdl_number_average_molar_mass_g_mol,pudl_number_average_molar_mass_g_mol,curve_point_count,tensile_strength_MPa,elongation_at_break_percent,toughness_MJ_m3,young_modulus_0_5pct_MPa,negative_strain_step_fraction,endpoint_quality_status,point_count,temperature_min_degC,temperature_max_degC,baseline_mass,final_residual_mass_percent,monotonic_adjustment_point_count,T5_degC,T10_degC,T50_degC,polymer_family,chemistry_mapping_status,usage_mode,source_locator,license,citation_keys
source_mendeley_bvv43yk29c_v1,PHCU10,10,COC(=O)OC,OCCCCCCO,NCCCCCCN,1900.0,740.0,6478,16.395187065237824,662.236633773585,67.29833452370292,42.19186326573413,0.0,valid,2020,152.56,603.16,100.044,-0.009995601935148535,199,295.2674857142857,310.96875362318843,354.6347685185185,nonisocyanate_PHCU,monomer_set_and_composition_mapped_exact_sequence_unresolved,auxiliary_train,数据/原始/外部数据/新增开放数据/第八批实验_非异氰酸酯PHCU热塑性聚氨酯/只读导出/拉伸.opj.1.dat+数据/原始/外部数据/新增开放数据/第八批实验_非异氰酸酯PHCU热塑性聚氨酯/只读导出/TGA.opj.1.dat#columns=1-2,CC-BY-4.0,reference-142;reference-143;reference-144
source_mendeley_bvv43yk29c_v1,PHCU20,20,COC(=O)OC,OCCCCCCO,NCCCCCCN,1900.0,740.0,6469,19.899188248936994,661.324472716981,86.58081665960965,101.04812610139298,0.0,valid,2700,153.33,604.69,100.05,-0.08495752123938032,298,290.3211842105264,304.72320987654325,350.62414473684214,nonisocyanate_PHCU,monomer_set_and_composition_mapped_exact_sequence_unresolved,auxiliary_train,数据/原始/外部数据/新增开放数据/第八批实验_非异氰酸酯PHCU热塑性聚氨酯/只读导出/拉伸.opj.1.dat+数据/原始/外部数据/新增开放数据/第八批实验_非异氰酸酯PHCU热塑性聚氨酯/只读导出/TGA.opj.1.dat#columns=3-4,CC-BY-4.0,reference-142;reference-143;reference-144
source_mendeley_bvv43yk29c_v1,PHCU30,30,COC(=O)OC,OCCCCCCO,NCCCCCCN,1900.0,740.0,4205,16.69985836301987,407.136625483871,55.45495981203227,138.00395700869305,0.0,valid,2700,151.95,608.17,99.967,0.6242059879760321,10,293.93260714285714,308.43934615384615,357.8066030534351,nonisocyanate_PHCU,monomer_set_and_composition_mapped_exact_sequence_unresolved,auxiliary_train,数据/原始/外部数据/新增开放数据/第八批实验_非异氰酸酯PHCU热塑性聚氨酯/只读导出/拉伸.opj.1.dat+数据/原始/外部数据/新增开放数据/第八批实验_非异氰酸酯PHCU热塑性聚氨酯/只读导出/TGA.opj.1.dat#columns=5-6,CC-BY-4.0,reference-142;reference-143;reference-144
source_mendeley_bvv43yk29c_v1,PHCU40,40,COC(=O)OC,OCCCCCCO,NCCCCCCN,1900.0,740.0,3296,22.012726588,265.41757,49.19117911202419,223.00070966468533,0.0,valid,1379,150.42,609.75,100.0598176,1.2727592659533293,0,275.70533379067354,292.87765291753493,356.8675951309829,nonisocyanate_PHCU,monomer_set_and_composition_mapped_exact_sequence_unresolved,auxiliary_train,数据/原始/外部数据/新增开放数据/第八批实验_非异氰酸酯PHCU热塑性聚氨酯/只读导出/拉伸.opj.1.dat+数据/原始/外部数据/新增开放数据/第八批实验_非异氰酸酯PHCU热塑性聚氨酯/只读导出/TGA.opj.1.dat#columns=7-8,CC-BY-4.0,reference-142;reference-143;reference-144
source_mendeley_bvv43yk29c_v1,PHCU50,50,COC(=O)OC,OCCCCCCO,NCCCCCCN,1900.0,740.0,748,27.42622401073105,52.681419,12.26040702651185,373.0570116853185,0.0,valid,2700,153.89,607.58,100.013,2.301700778898743,69,285.43089999999995,298.557,353.5556395348837,nonisocyanate_PHCU,monomer_set_and_composition_mapped_exact_sequence_unresolved,auxiliary_train,数据/原始/外部数据/新增开放数据/第八批实验_非异氰酸酯PHCU热塑性聚氨酯/只读导出/拉伸.opj.1.dat+数据/原始/外部数据/新增开放数据/第八批实验_非异氰酸酯PHCU热塑性聚氨酯/只读导出/TGA.opj.1.dat#columns=9-10,CC-BY-4.0,reference-142;reference-143;reference-144
source_mendeley_bvv43yk29c_v1,PHCU70,70,COC(=O)OC,OCCCCCCO,NCCCCCCN,1900.0,740.0,349,29.682856509203816,19.459404,4.703875259407112,499.04219145631714,0.0,valid,2700,154.62,608.83,100.03,2.5482355293411976,147,281.3511224489796,294.06967741935483,358.7821739130435,nonisocyanate_PHCU,monomer_set_and_composition_mapped_exact_sequence_unresolved,auxiliary_train,数据/原始/外部数据/新增开放数据/第八批实验_非异氰酸酯PHCU热塑性聚氨酯/只读导出/拉伸.opj.1.dat+数据/原始/外部数据/新增开放数据/第八批实验_非异氰酸酯PHCU热塑性聚氨酯/只读导出/TGA.opj.1.dat#columns=11-12,CC-BY-4.0,reference-142;reference-143;reference-144

File: 结果/定向筛选/PU铜热解TGA端点.csv
source_id,material_state,formulation_id,copper_status,heating_rate_degC_min,source_TG_point_count,source_DTG_point_count,point_count,temperature_min_degC,temperature_max_degC,baseline_mass,final_residual_mass_percent,monotonic_adjustment_point_count,T5_degC,T10_degC,T50_degC,T50_status,DTG_peak_temperature_degC,DTG_peak_rate_percent_per_min,Td_onset_degC,Td_onset_status,target_role,chemistry_mapping_status,model_admission_layer,usage_mode,admission_status,sample_weight_ceiling,reported_replicates,replicate_values_available,independent_specimen_count_known,qc_flags,split_group,source_sheet,source_columns,source_locator,source_workbook_sha256,license,citation_keys
source_zenodo_18414263_v1,commercial_PU_enamelled_copper_wire,commercial_PU_enamelled_copper_wire,Cu-containing,5,18996,18789,18996,16.90953,997.198,100.0,60.326260000000005,0,264.9173911392405,283.04992421052646,,right_censored_by_residual_mass_or_temperature_range,273.2925,-0.32516,,not_derived_without_protocolized_tangent_method,direct_TGA_thermal_transfer,commercial_PU_enamel_identity_unresolved,pu_pyrolysis_thermal_transfer,thermal_transfer_only_not_TPU_core,admitted_reference,0.25,3,False,False,averaged_curve_only,10.5281/zenodo.18414263|commercial_PU_enamelled_copper_wire,Figure 1a-d,C:D/A:B,数据/原始/外部数据/新增开放数据/第八批混合_PU铜调控热解多尺度/原始数据.xlsx#sheet=Figure 1a-d;columns=C:D/A:B,7f63eba865fced2234dd073fad230936bb5159cd8e24bcf7ed8a63a700a8022f,CC-BY-4.0,reference-138;reference-139
source_zenodo_18414263_v1,commercial_PU_enamelled_copper_wire,commercial_PU_enamelled_copper_wire,Cu-containing,10,7854,7748,7854,17.76894,989.9789,99.9934881667587,55.496303626413344,0,271.1340693389305,291.31222528506333,,right_censored_by_residual_mass_or_temperature_range,291.1425,-0.279928093415008,,not_derived_without_protocolized_tangent_method,direct_TGA_thermal_transfer,commercial_PU_enamel_identity_unresolved,pu_pyrolysis_thermal_transfer,thermal_transfer_only_not_TPU_core,admitted_reference,0.25,3,False,False,averaged_curve_only,10.5281/zenodo.18414263|commercial_PU_enamelled_copper_wire,Figure 1a-d,F:G/H:I,数据/原始/外部数据/新增开放数据/第八批混合_PU铜调控热解多尺度/原始数据.xlsx#sheet=Figure 1a-d;columns=F:G/H:I,7f63eba865fced2234dd073fad230936bb5159cd8e24bcf7ed8a63a700a8022f,CC-BY-4.0,reference-138;reference-139
source_zenodo_18414263_v1,commercial_PU_enamelled_copper_wire,commercial_PU_enamelled_copper_wire,Cu-containing,15,7854,7748,7854,17.76894,989.9789,100.0,50.56368,419,279.6468765724704,294.3364663947798,,right_censored_by_residual_mass_or_temperature_range,291.1425,-0.43053,,not_derived_without_protocolized_tangent_method,direct_TGA_thermal_transfer,commercial_PU_enamel_identity_unresolved,pu_pyrolysis_thermal_transfer,thermal_transfer_only_not_TPU_core,admitted_reference,0.25,3,False,False,averaged_curve_only,10.5281/zenodo.18414263|commercial_PU_enamelled_copper_wire,Figure 1a-d,K:L/M:N,数据/原始/外部数据/新增开放数据/第八批混合_PU铜调控热解多尺度/原始数据.xlsx#sheet=Figure 1a-d;columns=K:L/M:N,7f63eba865fced2234dd073fad230936bb5159cd8e24bcf7ed8a63a700a8022f,CC-BY-4.0,reference-138;reference-139
source_zenodo_18414263_v1,commercial_PU_enamelled_copper_wire,commercial_PU_enamelled_copper_wire,Cu-containing,20,4720,4670,4720,16.38466,985.5946,100.0,58.26220891836729,194,286.04000156544186,305.7427394844332,,right_censored_by_residual_mass_or_temperature_range,291.266,-0.314890790513834,,not_derived_without_protocolized_tangent_method,direct_TGA_thermal_transfer,commercial_PU_enamel_identity_unresolved,pu_pyrolysis_thermal_transfer,thermal_transfer_only_not_TPU_core,conditional_reference,0.1,3,False,False,article_protocol_omits_20cpm;averaged_curve_only,10.5281/zenodo.18414263|commercial_PU_enamelled_copper_wire,Figure 1a-d,U:V/W:X,数据/原始/外部数据/新增开放数据/第八批混合_PU铜调控热解多尺度/原始数据.xlsx#sheet=Figure 1a-d;columns=U:V/W:X,7f63eba865fced2234dd073fad230936bb5159cd8e24bcf7ed8a63a700a8022f,CC-BY-4.0,reference-138;reference-139
source_zenodo_18414263_v1,commercial_PU_enamelled_copper_wire,commercial_PU_enamelled_copper_wire,Cu-containing,25,4720,4670,4720,16.38466,985.5946,100.0,65.93605,60,295.849307360458,325.3375720930232,,right_censored_by_residual_mass_or_temperature_range,301.6272,-0.26965,,not_derived_without_protocolized_tangent_method,direct_TGA_thermal_transfer,commercial_PU_enamel_identity_unresolved,pu_pyrolysis_thermal_transfer,thermal_transfer_only_not_TPU_core,admitted_reference,0.25,3,False,False,averaged_curve_only,10.5281/zenodo.18414263|commercial_PU_enamelled_copper_wire,Figure 1a-d,P:Q/R:S,数据/原始/外部数据/新增开放数据/第八批混合_PU铜调控热解多尺度/原始数据.xlsx#sheet=Figure 1a-d;columns=P:Q/R:S,7f63eba865fced2234dd073fad230936bb5159cd8e24bcf7ed8a63a700a8022f,CC-BY-4.0,reference-138;reference-139
source_zenodo_18414263_v1,PU_enamel_Cu-free_reference,PU_enamel_Cu-free_reference,Cu-free,5,18996,18996,18996,16.90953,997.198,100.0,10.0,0,259.0597657896072,272.06245219556774,404.90457940086316,observed,281.843,-4.17976108150526,,not_derived_without_protocolized_tangent_method,direct_TGA_thermal_transfer,commercial_PU_enamel_identity_unresolved,pu_pyrolysis_thermal_transfer,thermal_transfer_only_not_TPU_core,admitted_reference,0.2,,False,False,averaged_curve_only;formulation_unresolved,10.5281/zenodo.18414263|PU_enamel_Cu-free_reference,Figure1e Cu-free TG DTG,A:B/A:C,数据/原始/外部数据/新增开放数据/第八批混合_PU铜调控热解多尺度/原始数据.xlsx#sheet=Figure1e Cu-free TG DTG;columns=A:B/A:C,7f63eba865fced2234dd073fad230936bb5159cd8e24bcf7ed8a63a700a8022f,CC-BY-4.0,reference-138;reference-139

File: 结果/定向筛选/QUB生物基自修复TPUTGA端点.csv
release_id,source_id,formulation_id,polymer_family,polyol_name,polyol_role,diisocyanate_name,diisocyanate_smiles,chain_extender_name,chain_extender_role,hard_segment_wt_percent,NCO_OH_molar_ratio,chemistry_mapping_status,mapping_evidence,split_group,model_admission_layer,usage_mode,source_locator,license,citation_keys,curve_id,T5_C,T10_C,T50_C,Td_peak_C,atmosphere,heating_rate_C_min,temperature_range_C,normalisation_baseline_weight_percent,curve_point_count,curve_content_sha256
tpu-qub-biobased-self-healing-2024-v1,doi:10.17034/83fdb865-0ead-4c8b-81d2-59265a8810f3,P35,bio_based_thermoplastic_polyurethane,Pripol 2033,bio_based_dimer_fatty_acid_diol,IPDI,CC1(C)CC(CC(C)(CN=C=O)C1)N=C=O,HEDS,bis(2-hydroxyethyl)disulfide_dynamic_chain_extender,35.0,1.0,monomer_set_hard_segment_mapped,"RSC article synthesis section: Pripol 2033/IPDI/HEDS, HDO control; P35/P40/P45 denote 35/40/45 wt% IPDI; NCO:OH=1:1",10.17034/83fdb865-0ead-4c8b-81d2-59265a8810f3|P35,核心实验层,direct_target_supervision,数据/原始/外部数据/新增开放数据/QUB_生物基三重自修复TPU/解压数据_只读/MA d4ma00289j dataset/MA d4ma00289j dataset_Figure 3B.csv,CC-BY-4.0,reference-182;reference-183,qub_P35_TGA,265.0769230769231,286.91,367.65858585858587,367.8,nitrogen,10.0,25-600,100.12,574,ab0ea4fbefede14ab80ea17ba02998318314333ac171346ccded809917eb8829
tpu-qub-biobased-self-healing-2024-v1,doi:10.17034/83fdb865-0ead-4c8b-81d2-59265a8810f3,P40,bio_based_thermoplastic_polyurethane,Pripol 2033,bio_based_dimer_fatty_acid_diol,IPDI,CC1(C)CC(CC(C)(CN=C=O)C1)N=C=O,HEDS,bis(2-hydroxyethyl)disulfide_dynamic_chain_extender,40.0,1.0,monomer_set_hard_segment_mapped,"RSC article synthesis section: Pripol 2033/IPDI/HEDS, HDO control; P35/P40/P45 denote 35/40/45 wt% IPDI; NCO:OH=1:1",10.17034/83fdb865-0ead-4c8b-81d2-59265a8810f3|P40,核心实验层,direct_target_supervision,数据/原始/外部数据/新增开放数据/QUB_生物基三重自修复TPU/解压数据_只读/MA d4ma00289j dataset/MA d4ma00289j dataset_Figure 3B.csv,CC-BY-4.0,reference-182;reference-183,qub_P40_TGA,268.71722222222223,284.2571794871795,363.195,364.07,nitrogen,10.0,25-600,100.13,574,f202c8ebc99edb2ee68a476178ee23506aad8f82ed502dc37e48f084b972f2c6
tpu-qub-biobased-self-healing-2024-v1,doi:10.17034/83fdb865-0ead-4c8b-81d2-59265a8810f3,P45,bio_based_thermoplastic_polyurethane,Pripol 2033,bio_based_dimer_fatty_acid_diol,IPDI,CC1(C)CC(CC(C)(CN=C=O)C1)N=C=O,HEDS,bis(2-hydroxyethyl)disulfide_dynamic_chain_extender,45.0,1.0,monomer_set_hard_segment_mapped,"RSC article synthesis section: Pripol 2033/IPDI/HEDS, HDO control; P35/P40/P45 denote 35/40/45 wt% IPDI; NCO:OH=1:1",10.17034/83fdb865-0ead-4c8b-81d2-59265a8810f3|P45,核心实验层,direct_target_supervision,数据/原始/外部数据/新增开放数据/QUB_生物基三重自修复TPU/解压数据_只读/MA d4ma00289j dataset/MA d4ma00289j dataset_Figure 3B.csv,CC-BY-4.0,reference-182;reference-183,qub_P45_TGA,231.78166666666624,276.12586956521733,357.020412371134,364.09,nitrogen,10.0,25-600,100.11500000000001,575,293a04cfb4345f8ffeb2d22042a7913d753dd040481214625a8d3e0e38cd5a88

File: 结果/定向筛选/QUB生物基自修复TPU循环端点.csv
release_id,source_id,formulation_id,polymer_family,polyol_name,polyol_role,diisocyanate_name,diisocyanate_smiles,chain_extender_name,chain_extender_role,hard_segment_wt_percent,NCO_OH_molar_ratio,chemistry_mapping_status,mapping_evidence,split_group,model_admission_layer,usage_mode,source_locator,license,citation_keys,cycle_sequence_id,curve_id,cycle_number,dependent_observation,maximum_strain_percent,peak_stress_MPa,commanded_terminal_strain_percent,residual_strain_percent,strain_recovery_percent,recovery_metric_status,cyclic_target_role,loading_energy_MJ_m3,unloading_energy_MJ_m3,hysteresis_energy_MJ_m3,dissipation_fraction,rest_time_min,crosshead_speed_mm_min,curve_point_count,curve_content_sha256
tpu-qub-biobased-self-healing-2024-v1,doi:10.17034/83fdb865-0ead-4c8b-81d2-59265a8810f3,P40,bio_based_thermoplastic_polyurethane,Pripol 2033,bio_based_dimer_fatty_acid_diol,IPDI,CC1(C)CC(CC(C)(CN=C=O)C1)N=C=O,HEDS,bis(2-hydroxyethyl)disulfide_dynamic_chain_extender,40.0,1.0,monomer_set_hard_segment_mapped,"RSC article synthesis section: Pripol 2033/IPDI/HEDS, HDO control; P35/P40/P45 denote 35/40/45 wt% IPDI; NCO:OH=1:1",10.17034/83fdb865-0ead-4c8b-81d2-59265a8810f3|P40,辅助实验层,cyclic_hysteresis_proxy,数据/原始/外部数据/新增开放数据/QUB_生物基三重自修复TPU/解压数据_只读/MA d4ma00289j dataset/MA d4ma00289j dataset_Figure 4B.csv,CC-BY-4.0,reference-182;reference-183,qub_P40_100pct_six_cycles,qub_P40_cycle_1,1,True,100.0,0.57,0.0,,,not_identifiable_from_imposed_strain_cycle,hysteresis_and_energy_dissipation_proxy,0.4027480000000001,0.09567850000000001,0.3070695000000001,0.7624358159444616,1.0,20.0,250,8c94b98a051206214198de3371648f281f99d94beeed2367504c87e6bedd89f0
tpu-qub-biobased-self-healing-2024-v1,doi:10.17034/83fdb865-0ead-4c8b-81d2-59265a8810f3,P40,bio_based_thermoplastic_polyurethane,Pripol 2033,bio_based_dimer_fatty_acid_diol,IPDI,CC1(C)CC(CC(C)(CN=C=O)C1)N=C=O,HEDS,bis(2-hydroxyethyl)disulfide_dynamic_chain_extender,40.0,1.0,monomer_set_hard_segment_mapped,"RSC article synthesis section: Pripol 2033/IPDI/HEDS, HDO control; P35/P40/P45 denote 35/40/45 wt% IPDI; NCO:OH=1:1",10.17034/83fdb865-0ead-4c8b-81d2-59265a8810f3|P40,辅助实验层,cyclic_hysteresis_proxy,数据/原始/外部数据/新增开放数据/QUB_生物基三重自修复TPU/解压数据_只读/MA d4ma00289j dataset/MA d4ma00289j dataset_Figure 4B.csv,CC-BY-4.0,reference-182;reference-183,qub_P40_100pct_six_cycles,qub_P40_cycle_2,2,True,100.0,0.66,0.0,,,not_identifiable_from_imposed_strain_cycle,hysteresis_and_energy_dissipation_proxy,0.4838909999999999,0.12189150000000007,0.3619994999999998,0.7481013286049955,1.0,20.0,250,6c926770ed061f6836949b58597bb036f69a81a93d0a403237cd8e53a765e28c
tpu-qub-biobased-self-healing-2024-v1,doi:10.17034/83fdb865-0ead-4c8b-81d2-59265a8810f3,P40,bio_based_thermoplastic_polyurethane,Pripol 2033,bio_based_dimer_fatty_acid_diol,IPDI,CC1(C)CC(CC(C)(CN=C=O)C1)N=C=O,HEDS,bis(2-hydroxyethyl)disulfide_dynamic_chain_extender,40.0,1.0,monomer_set_hard_segment_mapped,"RSC article synthesis section: Pripol 2033/IPDI/HEDS, HDO control; P35/P40/P45 denote 35/40/45 wt% IPDI; NCO:OH=1:1",10.17034/83fdb865-0ead-4c8b-81d2-59265a8810f3|P40,辅助实验层,cyclic_hysteresis_proxy,数据/原始/外部数据/新增开放数据/QUB_生物基三重自修复TPU/解压数据_只读/MA d4ma00289j dataset/MA d4ma00289j dataset_Figure 4B.csv,CC-BY-4.0,reference-182;reference-183,qub_P40_100pct_six_cycles,qub_P40_cycle_3,3,True,100.0,0.67,0.0,,,not_identifiable_from_imposed_strain_cycle,hysteresis_and_energy_dissipation_proxy,0.4860964999999997,0.12173650000000004,0.3643599999999997,0.749563101153783,1.0,20.0,250,3c2ae402eedfb451f65319377544c518a3bd4912d763dc2c94aba9c057d10553
tpu-qub-biobased-self-healing-2024-v1,doi:10.17034/83fdb865-0ead-4c8b-81d2-59265a8810f3,P40,bio_based_thermoplastic_polyurethane,Pripol 2033,bio_based_dimer_fatty_acid_diol,IPDI,CC1(C)CC(CC(C)(CN=C=O)C1)N=C=O,HEDS,bis(2-hydroxyethyl)disulfide_dynamic_chain_extender,40.0,1.0,monomer_set_hard_segment_mapped,"RSC article synthesis section: Pripol 2033/IPDI/HEDS, HDO control; P35/P40/P45 denote 35/40/45 wt% IPDI; NCO:OH=1:1",10.17034/83fdb865-0ead-4c8b-81d2-59265a8810f3|P40,辅助实验层,cyclic_hysteresis_proxy,数据/原始/外部数据/新增开放数据/QUB_生物基三重自修复TPU/解压数据_只读/MA d4ma00289j dataset/MA d4ma00289j dataset_Figure 4B.csv,CC-BY-4.0,reference-182;reference-183,qub_P40_100pct_six_cycles,qub_P40_cycle_4,4,True,100.0,0.67,0.0,,,not_identifiable_from_imposed_strain_cycle,hysteresis_and_energy_dissipation_proxy,0.4862785000000001,0.12238499999999997,0.36389350000000015,0.7483232345250717,1.0,20.0,245,1ff717c2d787eccfa6233a757ccf5e7fb3f964ebcedcad0701fdcbc33468c895
tpu-qub-biobased-self-healing-2024-v1,doi:10.17034/83fdb865-0ead-4c8b-81d2-59265a8810f3,P40,bio_based_thermoplastic_polyurethane,Pripol 2033,bio_based_dimer_fatty_acid_diol,IPDI,CC1(C)CC(CC(C)(CN=C=O)C1)N=C=O,HEDS,bis(2-hydroxyethyl)disulfide_dynamic_chain_extender,40.0,1.0,monomer_set_hard_segment_mapped,"RSC article synthesis section: Pripol 2033/IPDI/HEDS, HDO control; P35/P40/P45 denote 35/40/45 wt% IPDI; NCO:OH=1:1",10.17034/83fdb865-0ead-4c8b-81d2-59265a8810f3|P40,辅助实验层,cyclic_hysteresis_proxy,数据/原始/外部数据/新增开放数据/QUB_生物基三重自修复TPU/解压数据_只读/MA d4ma00289j dataset/MA d4ma00289j dataset_Figure 4B.csv,CC-BY-4.0,reference-182;reference-183,qub_P40_100pct_six_cycles,qub_P40_cycle_5,5,True,100.0,0.67,0.0,,,not_identifiable_from_imposed_strain_cycle,hysteresis_and_energy_dissipation_proxy,0.48527350000000014,0.12316850000000004,0.3621050000000001,0.7461874592369045,1.0,20.0,245,203de2708868986d8bd33a11c37a7696e063c291c7116ed4144f5208ed995e8e
tpu-qub-biobased-self-healing-2024-v1,doi:10.17034/83fdb865-0ead-4c8b-81d2-59265a8810f3,P40,bio_based_thermoplastic_polyurethane,Pripol 2033,bio_based_dimer_fatty_acid_diol,IPDI,CC1(C)CC(CC(C)(CN=C=O)C1)N=C=O,HEDS,bis(2-hydroxyethyl)disulfide_dynamic_chain_extender,40.0,1.0,monomer_set_hard_segment_mapped,"RSC article synthesis section: Pripol 2033/IPDI/HEDS, HDO control; P35/P40/P45 denote 35/40/45 wt% IPDI; NCO:OH=1:1",10.17034/83fdb865-0ead-4c8b-81d2-59265a8810f3|P40,辅助实验层,cyclic_hysteresis_proxy,数据/原始/外部数据/新增开放数据/QUB_生物基三重自修复TPU/解压数据_只读/MA d4ma00289j dataset/MA d4ma00289j dataset_Figure 4B.csv,CC-BY-4.0,reference-182;reference-183,qub_P40_100pct_six_cycles,qub_P40_cycle_6,6,True,100.0,0.67,0.0,,,not_identifiable_from_imposed_strain_cycle,hysteresis_and_energy_dissipation_proxy,0.4833245000000001,0.12249500000000005,0.3608295,0.7465574370841949,1.0,20.0,245,c55bd6d40c04c4664806a1f5706854cb1e92303570e835da62b16c60c41fc56b

File: 结果/定向筛选/QUB生物基自修复TPU拉伸端点.csv
release_id,source_id,formulation_id,polymer_family,polyol_name,polyol_role,diisocyanate_name,diisocyanate_smiles,chain_extender_name,chain_extender_role,hard_segment_wt_percent,NCO_OH_molar_ratio,chemistry_mapping_status,mapping_evidence,split_group,model_admission_layer,usage_mode,source_locator,license,citation_keys,curve_id,specimen_id,condition,is_healed,tensile_strength_MPa,elongation_at_break_percent,toughness_MJ_m3,curve_point_count,curve_content_sha256
tpu-qub-biobased-self-healing-2024-v1,doi:10.17034/83fdb865-0ead-4c8b-81d2-59265a8810f3,P35,bio_based_thermoplastic_polyurethane,Pripol 2033,bio_based_dimer_fatty_acid_diol,IPDI,CC1(C)CC(CC(C)(CN=C=O)C1)N=C=O,HEDS,bis(2-hydroxyethyl)disulfide_dynamic_chain_extender,35.0,1.0,monomer_set_hard_segment_mapped,"RSC article synthesis section: Pripol 2033/IPDI/HEDS, HDO control; P35/P40/P45 denote 35/40/45 wt% IPDI; NCO:OH=1:1",10.17034/83fdb865-0ead-4c8b-81d2-59265a8810f3|P35,核心实验层,direct_target_supervision,数据/原始/外部数据/新增开放数据/QUB_生物基三重自修复TPU/解压数据_只读/MA d4ma00289j dataset/MA d4ma00289j dataset_Figure 6A.csv,CC-BY-4.0,reference-182;reference-183,qub_P35-heal-1h-1,P35-heal-1h-1,heal_1h_ambient,True,0.24,1063.07,2.2670850000000224,999,f1ed15152168b0591c6e94c5cc111c6fd21d497d19ba313d0a55c8b0765c6a1e
tpu-qub-biobased-self-healing-2024-v1,doi:10.17034/83fdb865-0ead-4c8b-81d2-59265a8810f3,P35,bio_based_thermoplastic_polyurethane,Pripol 2033,bio_based_dimer_fatty_acid_diol,IPDI,CC1(C)CC(CC(C)(CN=C=O)C1)N=C=O,HEDS,bis(2-hydroxyethyl)disulfide_dynamic_chain_extender,35.0,1.0,monomer_set_hard_segment_mapped,"RSC article synthesis section: Pripol 2033/IPDI/HEDS, HDO control; P35/P40/P45 denote 35/40/45 wt% IPDI; NCO:OH=1:1",10.17034/83fdb865-0ead-4c8b-81d2-59265a8810f3|P35,核心实验层,direct_target_supervision,数据/原始/外部数据/新增开放数据/QUB_生物基三重自修复TPU/解压数据_只读/MA d4ma00289j dataset/MA d4ma00289j dataset_Figure 6A.csv,CC-BY-4.0,reference-182;reference-183,qub_P35-heal-1h-2,P35-heal-1h-2,heal_1h_ambient,True,0.21,931.33,1.7415559999999835,999,cf934e4feafdfd9496992ee8ea7dd6cc65e2123b63aac707511ae24965796c58
tpu-qub-biobased-self-healing-2024-v1,doi:10.17034/83fdb865-0ead-4c8b-81d2-59265a8810f3,P35,bio_based_thermoplastic_polyurethane,Pripol 2033,bio_based_dimer_fatty_acid_diol,IPDI,CC1(C)CC(CC(C)(CN=C=O)C1)N=C=O,HEDS,bis(2-hydroxyethyl)disulfide_dynamic_chain_extender,35.0,1.0,monomer_set_hard_segment_mapped,"RSC article synthesis section: Pripol 2033/IPDI/HEDS, HDO control; P35/P40/P45 denote 35/40/45 wt% IPDI; NCO:OH=1:1",10.17034/83fdb865-0ead-4c8b-81d2-59265a8810f3|P35,核心实验层,direct_target_supervision,数据/原始/外部数据/新增开放数据/QUB_生物基三重自修复TPU/解压数据_只读/MA d4ma00289j dataset/MA d4ma00289j dataset_Figure 6A.csv,CC-BY-4.0,reference-182;reference-183,qub_P35-heal-1h-3,P35-heal-1h-3,heal_1h_ambient,True,0.3,919.59,2.468388000000006,999,3d5841ddaa6a5583e5e07ef5f33b5f050a723770d91780f4fb073373cbabc91b
tpu-qub-biobased-self-healing-2024-v1,doi:10.17034/83fdb865-0ead-4c8b-81d2-59265a8810f3,P35,bio_based_thermoplastic_polyurethane,Pripol 2033,bio_based_dimer_fatty_acid_diol,IPDI,CC1(C)CC(CC(C)(CN=C=O)C1)N=C=O,HEDS,bis(2-hydroxyethyl)disulfide_dynamic_chain_extender,35.0,1.0,monomer_set_hard_segment_mapped,"RSC article synthesis section: Pripol 2033/IPDI/HEDS, HDO control; P35/P40/P45 denote 35/40/45 wt% IPDI; NCO:OH=1:1",10.17034/83fdb865-0ead-4c8b-81d2-59265a8810f3|P35,核心实验层,direct_target_supervision,数据/原始/外部数据/新增开放数据/QUB_生物基三重自修复TPU/解压数据_只读/MA d4ma00289j dataset/MA d4ma00289j dataset_Figure 6A.csv,CC-BY-4.0,reference-182;reference-183,qub_P35-heal-3h-1,P35-heal-3h-1,heal_3h_ambient,True,0.26,1168.61,2.616915500000008,999,4db6dbdb9f7af0cb3a9498cb6c3059331e7a7cea1387042eef849b30a97f0679
tpu-qub-biobased-self-healing-2024-v1,doi:10.17034/83fdb865-0ead-4c8b-81d2-59265a8810f3,P35,bio_based_thermoplastic_polyurethane,Pripol 2033,bio_based_dimer_fatty_acid_diol,IPDI,CC1(C)CC(CC(C)(CN=C=O)C1)N=C=O,HEDS,bis(2-hydroxyethyl)disulfide_dynamic_chain_extender,35.0,1.0,monomer_set_hard_segment_mapped,"RSC article synthesis section: Pripol 2033/IPDI/HEDS, HDO control; P35/P40/P45 denote 35/40/45 wt% IPDI; NCO:OH=1:1",10.17034/83fdb865-0ead-4c8b-81d2-59265a8810f3|P35,核心实验层,direct_target_supervision,数据/原始/外部数据/新增开放数据/QUB_生物基三重自修复TPU/解压数据_只读/MA d4ma00289j dataset/MA d4ma00289j dataset_Figure 6A.csv,CC-BY-4.0,reference-182;reference-183,qub_P35-heal-3h-2,P35-heal-3h-2,heal_3h_ambient,True,0.16,1387.96,1.5101954999999985,999,7cfb7830f7c772ddb9bfce50769ca1dc8ec8ef2bdee7ee06e4f5551ebcc97252
tpu-qub-biobased-self-healing-2024-v1,doi:10.17034/83fdb865-0ead-4c8b-81d2-59265a8810f3,P35,bio_based_thermoplastic_polyurethane,Pripol 2033,bio_based_dimer_fatty_acid_diol,IPDI,CC1(C)CC(CC(C)(CN=C=O)C1)N=C=O,HEDS,bis(2-hydroxyethyl)disulfide_dynamic_chain_extender,35.0,1.0,monomer_set_hard_segment_mapped,"RSC article synthesis section: Pripol 2033/IPDI/HEDS, HDO control; P35/P40/P45 denote 35/40/45 wt% IPDI; NCO:OH=1:1",10.17034/83fdb865-0ead-4c8b-81d2-59265a8810f3|P35,核心实验层,direct_target_supervision,数据/原始/外部数据/新增开放数据/QUB_生物基三重自修复TPU/解压数据_只读/MA d4ma00289j dataset/MA d4ma00289j dataset_Figure 6A.csv,CC-BY-4.0,reference-182;reference-183,qub_P35-heal-3h-3,P35-heal-3h-3,heal_3h_ambient,True,0.14,1439.05,1.7319350000000266,999,28ccc42938bb60c5d8e9cdc76238f19d2939d659f1da86052c21ad57bd707576
tpu-qub-biobased-self-healing-2024-v1,doi:10.17034/83fdb865-0ead-4c8b-81d2-59265a8810f3,P35,bio_based_thermoplastic_polyurethane,Pripol 2033,bio_based_dimer_fatty_acid_diol,IPDI,CC1(C)CC(CC(C)(CN=C=O)C1)N=C=O,HEDS,bis(2-hydroxyethyl)disulfide_dynamic_chain_extender,35.0,1.0,monomer_set_hard_segment_mapped,"RSC article synthesis section: Pripol 2033/IPDI/HEDS, HDO control; P35/P40/P45 denote 35/40/45 wt% IPDI; NCO:OH=1:1",10.17034/83fdb865-0ead-4c8b-81d2-59265a8810f3|P35,核心实验层,direct_target_supervision,数据/原始/外部数据/新增开放数据/QUB_生物基三重自修复TPU/解压数据_只读/MA d4ma00289j dataset/MA d4ma00289j dataset_Figure 4A.csv,CC-BY-4.0,reference-182;reference-183,qub_P35-undamaged-1,P35-undamaged-1,undamaged,False,0.27,3322.06,7.635934499999951,999,6f8f55279e6d7ad630172a2da85ea4e6ce7edd4f9ed613549c6ecb023ffb2088
tpu-qub-biobased-self-healing-2024-v1,doi:10.17034/83fdb865-0ead-4c8b-81d2-59265a8810f3,P35,bio_based_thermoplastic_polyurethane,Pripol 2033,bio_based_dimer_fatty_acid_diol,IPDI,CC1(C)CC(CC(C)(CN=C=O)C1)N=C=O,HEDS,bis(2-hydroxyethyl)disulfide_dynamic_chain_extender,35.0,1.0,monomer_set_hard_segment_mapped,"RSC article synthesis section: Pripol 2033/IPDI/HEDS, HDO control; P35/P40/P45 denote 35/40/45 wt% IPDI; NCO:OH=1:1",10.17034/83fdb865-0ead-4c8b-81d2-59265a8810f3|P35,核心实验层,direct_target_supervision,数据/原始/外部数据/新增开放数据/QUB_生物基三重自修复TPU/解压数据_只读/MA d4ma00289j dataset/MA d4ma00289j dataset_Figure 4A.csv,CC-BY-4.0,reference-182;reference-183,qub_P35-undamaged-2,P35-undamaged-2,undamaged,False,0.15,2405.5,3.0783895000000183,999,35e1e2796e8ab9d8997269f7ec4789a130db9f85145a634806b3b73faf7d296c
tpu-qub-biobased-self-healing-2024-v1,doi:10.17034/83fdb865-0ead-4c8b-81d2-59265a8810f3,P35,bio_based_thermoplastic_polyurethane,Pripol 2033,bio_based_dimer_fatty_acid_diol,IPDI,CC1(C)CC(CC(C)(CN=C=O)C1)N=C=O,HEDS,bis(2-hydroxyethyl)disulfide_dynamic_chain_extender,35.0,1.0,monomer_set_hard_segment_mapped,"RSC article synthesis section: Pripol 2033/IPDI/HEDS, HDO control; P35/P40/P45 denote 35/40/45 wt% IPDI; NCO:OH=1:1",10.17034/83fdb865-0ead-4c8b-81d2-59265a8810f3|P35,核心实验层,direct_target_supervision,数据/原始/外部数据/新增开放数据/QUB_生物基三重自修复TPU/解压数据_只读/MA d4ma00289j dataset/MA d4ma00289j dataset_Figure 4A.csv,CC-BY-4.0,reference-182;reference-183,qub_P35-undamaged-3,P35-undamaged-3,undamaged,False,0.26,2789.2,5.617042000000038,999,42648951306e64c7906e006322b88743f0edf8882a885a6c14d98dd4b3468afb
tpu-qub-biobased-self-healing-2024-v1,doi:10.17034/83fdb865-0ead-4c8b-81d2-59265a8810f3,P35,bio_based_thermoplastic_polyurethane,Pripol 2033,bio_based_dimer_fatty_acid_diol,IPDI,CC1(C)CC(CC(C)(CN=C=O)C1)N=C=O,HEDS,bis(2-hydroxyethyl)disulfide_dynamic_chain_extender,35.0,1.0,monomer_set_hard_segment_mapped,"RSC article synthesis section: Pripol 2033/IPDI/HEDS, HDO control; P35/P40/P45 denote 35/40/45 wt% IPDI; NCO:OH=1:1",10.17034/83fdb865-0ead-4c8b-81d2-59265a8810f3|P35,核心实验层,direct_target_supervision,数据/原始/外部数据/新增开放数据/QUB_生物基三重自修复TPU/解压数据_只读/MA d4ma00289j dataset/MA d4ma00289j dataset_Figure 4A.csv,CC-BY-4.0,reference-182;reference-183,qub_P35-undamaged-4,P35-undamaged-4,undamaged,False,0.41,2849.89,9.687970499999995,999,fec6a5e2144fa51958ca45c6c3b1c6abbe058d1b7dcc45e3da9fc09a9065975d
tpu-qub-biobased-self-healing-2024-v1,doi:10.17034/83fdb865-0ead-4c8b-81d2-59265a8810f3,P40,bio_based_thermoplastic_polyurethane,Pripol 2033,bio_based_dimer_fatty_acid_diol,IPDI,CC1(C)CC(CC(C)(CN=C=O)C1)N=C=O,HEDS,bis(2-hydroxyethyl)disulfide_dynamic_chain_extender,40.0,1.0,monomer_set_hard_segment_mapped,"RSC article synthesis section: Pripol 2033/IPDI/HEDS, HDO control; P35/P40/P45 denote 35/40/45 wt% IPDI; NCO:OH=1:1",10.17034/83fdb865-0ead-4c8b-81d2-59265a8810f3|P40,核心实验层,direct_target_supervision,数据/原始/外部数据/新增开放数据/QUB_生物基三重自修复TPU/解压数据_只读/MA d4ma00289j dataset/MA d4ma00289j dataset_Figure 6B.csv,CC-BY-4.0,reference-182;reference-183,qub_P40-heal-1h-1,P40-heal-1h-1,heal_1h_ambient,True,0.42,1596.29,5.986850999999998,999,9cf9886fe90daec9ccb84219cf97cdfa4eeb0d4efb39bfa7ec4bdf9758ff14fb
tpu-qub-biobased-self-healing-2024-v1,doi:10.17034/83fdb865-0ead-4c8b-81d2-59265a8810f3,P40,bio_based_thermoplastic_polyurethane,Pripol 2033,bio_based_dimer_fatty_acid_diol,IPDI,CC1(C)CC(CC(C)(CN=C=O)C1)N=C=O,HEDS,bis(2-hydroxyethyl)disulfide_dynamic_chain_extender,40.0,1.0,monomer_set_hard_segment_mapped,"RSC article synthesis section: Pripol 2033/IPDI/HEDS, HDO control; P35/P40/P45 denote 35/40/45 wt% IPDI; NCO:OH=1:1",10.17034/83fdb865-0ead-4c8b-81d2-59265a8810f3|P40,核心实验层,direct_target_supervision,数据/原始/外部数据/新增开放数据/QUB_生物基三重自修复TPU/解压数据_只读/MA d4ma00289j dataset/MA d4ma00289j dataset_Figure 6B.csv,CC-BY-4.0,reference-182;reference-183,qub_P40-heal-1h-2,P40-heal-1h-2,heal_1h_ambient,True,0.33,1621.17,4.690989000000011,999,bddfc3107480c000fa0da00e7918a35c469c297d00d3678c9b1e0ca40d5fda0e
tpu-qub-biobased-self-healing-2024-v1,doi:10.17034/83fdb865-0ead-4c8b-81d2-59265a8810f3,P40,bio_based_thermoplastic_polyurethane,Pripol 2033,bio_based_dimer_fatty_acid_diol,IPDI,CC1(C)CC(CC(C)(CN=C=O)C1)N=C=O,HEDS,bis(2-hydroxyethyl)disulfide_dynamic_chain_extender,40.0,1.0,monomer_set_hard_segment_mapped,"RSC article synthesis section: Pripol 2033/IPDI/HEDS, HDO control; P35/P40/P45 denote 35/40/45 wt% IPDI; NCO:OH=1:1",10.17034/83fdb865-0ead-4c8b-81d2-59265a8810f3|P40,核心实验层,direct_target_supervision,数据/原始/外部数据/新增开放数据/QUB_生物基三重自修复TPU/解压数据_只读/MA d4ma00289j dataset/MA d4ma00289j dataset_Figure 6B.csv,CC-BY-4.0,reference-182;reference-183,qub_P40-heal-1h-3,P40-heal-1h-3,heal_1h_ambient,True,0.39,1085.73,3.0931889999999935,999,c722448a1c0d9e11b788365e752c6df126f09aa562baedc7b6b988848af9ac3d
tpu-qub-biobased-self-healing-2024-v1,doi:10.17034/83fdb865-0ead-4c8b-81d2-59265a8810f3,P40,bio_based_thermoplastic_polyurethane,Pripol 2033,bio_based_dimer_fatty_acid_diol,IPDI,CC1(C)CC(CC(C)(CN=C=O)C1)N=C=O,HEDS,bis(2-hydroxyethyl)disulfide_dynamic_chain_extender,40.0,1.0,monomer_set_hard_segment_mapped,"RSC article synthesis section: Pripol 2033/IPDI/HEDS, HDO control; P35/P40/P45 denote 35/40/45 wt% IPDI; NCO:OH=1:1",10.17034/83fdb865-0ead-4c8b-81d2-59265a8810f3|P40,核心实验层,direct_target_supervision,数据/原始/外部数据/新增开放数据/QUB_生物基三重自修复TPU/解压数据_只读/MA d4ma00289j dataset/MA d4ma00289j dataset_Figure 6B.csv,CC-BY-4.0,reference-182;reference-183,qub_P40-heal-1h-4,P40-heal-1h-4,heal_1h_ambient,True,0.36,1481.62,3.898917999999971,999,5cbef7959c55a6accf6986b972a7c12b95c0c23844ad547dd73619d0f4d71f10
tpu-qub-biobased-self-healing-2024-v1,doi:10.17034/83fdb865-0ead-4c8b-81d2-59265a8810f3,P40,bio_based_thermoplastic_polyurethane,Pripol 2033,bio_based_dimer_fatty_acid_diol,IPDI,CC1(C)CC(CC(C)(CN=C=O)C1)N=C=O,HEDS,bis(2-hydroxyethyl)disulfide_dynamic_chain_extender,40.0,1.0,monomer_set_hard_segment_mapped,"RSC article synthesis section: Pripol 2033/IPDI/HEDS, HDO control; P35/P40/P45 denote 35/40/45 wt% IPDI; NCO:OH=1:1",10.17034/83fdb865-0ead-4c8b-81d2-59265a8810f3|P40,核心实验层,direct_target_supervision,数据/原始/外部数据/新增开放数据/QUB_生物基三重自修复TPU/解压数据_只读/MA d4ma00289j dataset/MA d4ma00289j dataset_Figure 6B.csv,CC-BY-4.0,reference-182;reference-183,qub_P40-heal-20min-1,P40-heal-20min-1,heal_20min_ambient,True,0.38,1270.61,4.196763500000018,998,38ace996a6d83dd547f4aee7b083aa5fea01cd802960f07da4507199f8600140
tpu-qub-biobased-self-healing-2024-v1,doi:10.17034/83fdb865-0ead-4c8b-81d2-59265a8810f3,P40,bio_based_thermoplastic_polyurethane,Pripol 2033,bio_based_dimer_fatty_acid_diol,IPDI,CC1(C)CC(CC(C)(CN=C=O)C1)N=C=O,HEDS,bis(2-hydroxyethyl)disulfide_dynamic_chain_extender,40.0,1.0,monomer_set_hard_segment_mapped,"RSC article synthesis section: Pripol 2033/IPDI/HEDS, HDO control; P35/P40/P45 denote 35/40/45 wt% IPDI; NCO:OH=1:1",10.17034/83fdb865-0ead-4c8b-81d2-59265a8810f3|P40,核心实验层,direct_target_supervision,数据/原始/外部数据/新增开放数据/QUB_生物基三重自修复TPU/解压数据_只读/MA d4ma00289j dataset/MA d4ma00289j dataset_Figure 6B.csv,CC-BY-4.0,reference-182;reference-183,qub_P40-heal-20min-2,P40-heal-20min-2,heal_20min_ambient,True,0.39,1255.78,3.7588069999999747,998,d55ac20499693716c1536d4c699e7629849ba492dce9bdc5bae575a09b0eb4f1
tpu-qub-biobased-self-healing-2024-v1,doi:10.17034/83fdb865-0ead-4c8b-81d2-59265a8810f3,P40,bio_based_thermoplastic_polyurethane,Pripol 2033,bio_based_dimer_fatty_acid_diol,IPDI,CC1(C)CC(CC(C)(CN=C=O)C1)N=C=O,HEDS,bis(2-hydroxyethyl)disulfide_dynamic_chain_extender,40.0,1.0,monomer_set_hard_segment_mapped,"RSC article synthesis section: Pripol 2033/IPDI/HEDS, HDO control; P35/P40/P45 denote 35/40/45 wt% IPDI; NCO:OH=1:1",10.17034/83fdb865-0ead-4c8b-81d2-59265a8810f3|P40,核心实验层,direct_target_supervision,数据/原始/外部数据/新增开放数据/QUB_生物基三重自修复TPU/解压数据_只读/MA d4ma00289j dataset/MA d4ma00289j dataset_Figure 6B.csv,CC-BY-4.0,reference-182;reference-183,qub_P40-heal-20min-3,P40-heal-20min-3,heal_20min_ambient,True,0.39,1365.68,4.246908000000014,998,6de23cc3767f39c9ccf5063b36b14fd6ed39ced4ccd5ed7aee6995207d8cc3c9
tpu-qub-biobased-self-healing-2024-v1,doi:10.17034/83fdb865-0ead-4c8b-81d2-59265a8810f3,P40,bio_based_thermoplastic_polyurethane,Pripol 2033,bio_based_dimer_fatty_acid_diol,IPDI,CC1(C)CC(CC(C)(CN=C=O)C1)N=C=O,HEDS,bis(2-hydroxyethyl)disulfide_dynamic_chain_extender,40.0,1.0,monomer_set_hard_segment_mapped,"RSC article synthesis section: Pripol 2033/IPDI/HEDS, HDO control; P35/P40/P45 denote 35/40/45 wt% IPDI; NCO:OH=1:1",10.17034/83fdb865-0ead-4c8b-81d2-59265a8810f3|P40,核心实验层,direct_target_supervision,数据/原始/外部数据/新增开放数据/QUB_生物基三重自修复TPU/解压数据_只读/MA d4ma00289j dataset/MA d4ma00289j dataset_Figure 6B.csv,CC-BY-4.0,reference-182;reference-183,qub_P40-heal-3h-1,P40-heal-3h-1,heal_3h_ambient,True,0.47,1623.04,6.849192499999989,999,e0c648f9e09c119f39cb2d043e4a2e8e5a06c7f10923fedc166ee782cff0f115
tpu-qub-biobased-self-healing-2024-v1,doi:10.17034/83fdb865-0ead-4c8b-81d2-59265a8810f3,P40,bio_based_thermoplastic_polyurethane,Pripol 2033,bio_based_dimer_fatty_acid_diol,IPDI,CC1(C)CC(CC(C)(CN=C=O)C1)N=C=O,HEDS,bis(2-hydroxyethyl)disulfide_dynamic_chain_extender,40.0,1.0,monomer_set_hard_segment_mapped,"RSC article synthesis section: Pripol 2033/IPDI/HEDS, HDO control; P35/P40/P45 denote 35/40/45 wt% IPDI; NCO:OH=1:1",10.17034/83fdb865-0ead-4c8b-81d2-59265a8810f3|P40,核心实验层,direct_target_supervision,数据/原始/外部数据/新增开放数据/QUB_生物基三重自修复TPU/解压数据_只读/MA d4ma00289j dataset/MA d4ma00289j dataset_Figure 6B.csv,CC-BY-4.0,reference-182;reference-183,qub_P40-heal-3h-2,P40-heal-3h-2,heal_3h_ambient,True,0.39,1674.07,5.978705499999997,999,2b01b16d96305d7bebdce812c77211588b3552a618653ef8e4f0ef3ac30040e8
tpu-qub-biobased-self-healing-2024-v1,doi:10.17034/83fdb865-0ead-4c8b-81d2-59265a8810f3,P40,bio_based_thermoplastic_polyurethane,Pripol 2033,bio_based_dimer_fatty_acid_diol,IPDI,CC1(C)CC(CC(C)(CN=C=O)C1)N=C=O,HEDS,bis(2-hydroxyethyl)disulfide_dynamic_chain_extender,40.0,1.0,monomer_set_hard_segment_mapped,"RSC article synthesis section: Pripol 2033/IPDI/HEDS, HDO control; P35/P40/P45 denote 35/40/45 wt% IPDI; NCO:OH=1:1",10.17034/83fdb865-0ead-4c8b-81d2-59265a8810f3|P40,核心实验层,direct_target_supervision,数据/原始/外部数据/新增开放数据/QUB_生物基三重自修复TPU/解压数据_只读/MA d4ma00289j dataset/MA d4ma00289j dataset_Figure 6B.csv,CC-BY-4.0,reference-182;reference-183,qub_P40-heal-3h-3,P40-heal-3h-3,heal_3h_ambient,True,0.39,1847.53,6.028812999999984,999,b53be8ed0763e5a64f659f3aca7ee665194a0b37125363017403d0942b68b9e9
tpu-qub-biobased-self-healing-2024-v1,doi:10.17034/83fdb865-0ead-4c8b-81d2-59265a8810f3,P40,bio_based_thermoplastic_polyurethane,Pripol 2033,bio_based_dimer_fatty_acid_diol,IPDI,CC1(C)CC(CC(C)(CN=C=O)C1)N=C=O,HEDS,bis(2-hydroxyethyl)disulfide_dynamic_chain_extender,40.0,1.0,monomer_set_hard_segment_mapped,"RSC article synthesis section: Pripol 2033/IPDI/HEDS, HDO control; P35/P40/P45 denote 35/40/45 wt% IPDI; NCO:OH=1:1",10.17034/83fdb865-0ead-4c8b-81d2-59265a8810f3|P40,核心实验层,direct_target_supervision,数据/原始/外部数据/新增开放数据/QUB_生物基三重自修复TPU/解压数据_只读/MA d4ma00289j dataset/MA d4ma00289j dataset_Figure 6B.csv,CC-BY-4.0,reference-182;reference-183,qub_P40-heal-3h-4,P40-heal-3h-4,heal_3h_ambient,True,0.33,1646.98,4.421490499999997,999,fdbf27caba6271d83d6d075c4841c3ca819b790bddcdd47f11b6b94487264e3f
tpu-qub-biobased-self-healing-2024-v1,doi:10.17034/83fdb865-0ead-4c8b-81d2-59265a8810f3,P40,bio_based_thermoplastic_polyurethane,Pripol 2033,bio_based_dimer_fatty_acid_diol,IPDI,CC1(C)CC(CC(C)(CN=C=O)C1)N=C=O,HEDS,bis(2-hydroxyethyl)disulfide_dynamic_chain_extender,40.0,1.0,monomer_set_hard_segment_mapped,"RSC article synthesis section: Pripol 2033/IPDI/HEDS, HDO control; P35/P40/P45 denote 35/40/45 wt% IPDI; NCO:OH=1:1",10.17034/83fdb865-0ead-4c8b-81d2-59265a8810f3|P40,核心实验层,direct_target_supervision,数据/原始/外部数据/新增开放数据/QUB_生物基三重自修复TPU/解压数据_只读/MA d4ma00289j dataset/MA d4ma00289j dataset_Figure 4A.csv,CC-BY-4.0,reference-182;reference-183,qub_P40-undamaged-1,P40-undamaged-1,undamaged,False,0.42,1783.14,6.5239329999999915,999,87377a9ab2eddf659ff506503638e2a8e569f9b7f98c9bf8d66985c1af2bea07
tpu-qub-biobased-self-healing-2024-v1,doi:10.17034/83fdb865-0ead-4c8b-81d2-59265a8810f3,P40,bio_based_thermoplastic_polyurethane,Pripol 2033,bio_based_dimer_fatty_acid_diol,IPDI,CC1(C)CC(CC(C)(CN=C=O)C1)N=C=O,HEDS,bis(2-hydroxyethyl)disulfide_dynamic_chain_extender,40.0,1.0,monomer_set_hard_segment_mapped,"RSC article synthesis section: Pripol 2033/IPDI/HEDS, HDO control; P35/P40/P45 denote 35/40/45 wt% IPDI; NCO:OH=1:1",10.17034/83fdb865-0ead-4c8b-81d2-59265a8810f3|P40,核心实验层,direct_target_supervision,数据/原始/外部数据/新增开放数据/QUB_生物基三重自修复TPU/解压数据_只读/MA d4ma00289j dataset/MA d4ma00289j dataset_Figure 4A.csv,CC-BY-4.0,reference-182;reference-183,qub_P40-undamaged-2,P40-undamaged-2,undamaged,False,0.37,1735.69,5.877580999999999,99,7c2a752496c81cf1d37ba187e6c3f2caf6d98bdbb7e4706ee19a46be6a08ea94
tpu-qub-biobased-self-healing-2024-v1,doi:10.17034/83fdb865-0ead-4c8b-81d2-59265a8810f3,P40,bio_based_thermoplastic_polyurethane,Pripol 2033,bio_based_dimer_fatty_acid_diol,IPDI,CC1(C)CC(CC(C)(CN=C=O)C1)N=C=O,HEDS,bis(2-hydroxyethyl)disulfide_dynamic_chain_extender,40.0,1.0,monomer_set_hard_segment_mapped,"RSC article synthesis section: Pripol 2033/IPDI/HEDS, HDO control; P35/P40/P45 denote 35/40/45 wt% IPDI; NCO:OH=1:1",10.17034/83fdb865-0ead-4c8b-81d2-59265a8810f3|P40,核心实验层,direct_target_supervision,数据/原始/外部数据/新增开放数据/QUB_生物基三重自修复TPU/解压数据_只读/MA d4ma00289j dataset/MA d4ma00289j dataset_Figure 4A.csv,CC-BY-4.0,reference-182;reference-183,qub_P40-undamaged-3,P40-undamaged-3,undamaged,False,0.33,2146.43,5.870680499999989,999,be18efa44af431519103161a67275061ef8dfa6ec97c0a380eef2cff9c30cc89
tpu-qub-biobased-self-healing-2024-v1,doi:10.17034/83fdb865-0ead-4c8b-81d2-59265a8810f3,P40,bio_based_thermoplastic_polyurethane,Pripol 2033,bio_based_dimer_fatty_acid_diol,IPDI,CC1(C)CC(CC(C)(CN=C=O)C1)N=C=O,HEDS,bis(2-hydroxyethyl)disulfide_dynamic_chain_extender,40.0,1.0,monomer_set_hard_segment_mapped,"RSC article synthesis section: Pripol 2033/IPDI/HEDS, HDO control; P35/P40/P45 denote 35/40/45 wt% IPDI; NCO:OH=1:1",10.17034/83fdb865-0ead-4c8b-81d2-59265a8810f3|P40,核心实验层,direct_target_supervision,数据/原始/外部数据/新增开放数据/QUB_生物基三重自修复TPU/解压数据_只读/MA d4ma00289j dataset/MA d4ma00289j dataset_Figure 4A.csv,CC-BY-4.0,reference-182;reference-183,qub_P40-undamaged-4,P40-undamaged-4,undamaged,False,0.35,1821.45,5.685168999999986,999,e23d880251962cffd02ace6b6e0e3f7131c2a4b541c880edcedb099ea70631dc
tpu-qub-biobased-self-healing-2024-v1,doi:10.17034/83fdb865-0ead-4c8b-81d2-59265a8810f3,P40-HDO,bio_based_thermoplastic_polyurethane,Pripol 2033,bio_based_dimer_fatty_acid_diol,IPDI,CC1(C)CC(CC(C)(CN=C=O)C1)N=C=O,HDO,"1,6-hexanediol_control",40.0,1.0,monomer_set_hard_segment_mapped,"RSC article synthesis section: Pripol 2033/IPDI/HEDS, HDO control; P35/P40/P45 denote 35/40/45 wt% IPDI; NCO:OH=1:1",10.17034/83fdb865-0ead-4c8b-81d2-59265a8810f3|P40-HDO,核心实验层,direct_target_supervision,数据/原始/外部数据/新增开放数据/QUB_生物基三重自修复TPU/解压数据_只读/MA d4ma00289j dataset/MA d4ma00289j dataset_Figure 7.csv,CC-BY-4.0,reference-182;reference-183,qub_P40-HDO-heal-3h-1,P40-HDO-heal-3h-1,heal_3h_ambient,True,0.87,589.42,3.8969880000000163,999,798aea559fd32893dcc91bc5ed088bdb96761d9cd013bc409f52d97542c208b8
tpu-qub-biobased-self-healing-2024-v1,doi:10.17034/83fdb865-0ead-4c8b-81d2-59265a8810f3,P40-HDO,bio_based_thermoplastic_polyurethane,Pripol 2033,bio_based_dimer_fatty_acid_diol,IPDI,CC1(C)CC(CC(C)(CN=C=O)C1)N=C=O,HDO,"1,6-hexanediol_control",40.0,1.0,monomer_set_hard_segment_mapped,"RSC article synthesis section: Pripol 2033/IPDI/HEDS, HDO control; P35/P40/P45 denote 35/40/45 wt% IPDI; NCO:OH=1:1",10.17034/83fdb865-0ead-4c8b-81d2-59265a8810f3|P40-HDO,核心实验层,direct_target_supervision,数据/原始/外部数据/新增开放数据/QUB_生物基三重自修复TPU/解压数据_只读/MA d4ma00289j dataset/MA d4ma00289j dataset_Figure 7.csv,CC-BY-4.0,reference-182;reference-183,qub_P40-HDO-heal-3h-2,P40-HDO-heal-3h-2,heal_3h_ambient,True,1.19,764.22,6.292571000000002,999,7761e055a6fbfdaa8555ce4e0d96ee832733ebd695da686f5f96b1adcf882b4c
tpu-qub-biobased-self-healing-2024-v1,doi:10.17034/83fdb865-0ead-4c8b-81d2-59265a8810f3,P40-HDO,bio_based_thermoplastic_polyurethane,Pripol 2033,bio_based_dimer_fatty_acid_diol,IPDI,CC1(C)CC(CC(C)(CN=C=O)C1)N=C=O,HDO,"1,6-hexanediol_control",40.0,1.0,monomer_set_hard_segment_mapped,"RSC article synthesis section: Pripol 2033/IPDI/HEDS, HDO control; P35/P40/P45 denote 35/40/45 wt% IPDI; NCO:OH=1:1",10.17034/83fdb865-0ead-4c8b-81d2-59265a8810f3|P40-HDO,核心实验层,direct_target_supervision,数据/原始/外部数据/新增开放数据/QUB_生物基三重自修复TPU/解压数据_只读/MA d4ma00289j dataset/MA d4ma00289j dataset_Figure 7.csv,CC-BY-4.0,reference-182;reference-183,qub_P40-HDO-heal-3h-3,P40-HDO-heal-3h-3,heal_3h_ambient,True,0.89,664.05,4.2852090000000045,999,b6158fcc1a352c3730bc027175627441dd32b97054a11a820587eb9bc5d12feb
tpu-qub-biobased-self-healing-2024-v1,doi:10.17034/83fdb865-0ead-4c8b-81d2-59265a8810f3,P40-HDO,bio_based_thermoplastic_polyurethane,Pripol 2033,bio_based_dimer_fatty_acid_diol,IPDI,CC1(C)CC(CC(C)(CN=C=O)C1)N=C=O,HDO,"1,6-hexanediol_control",40.0,1.0,monomer_set_hard_segment_mapped,"RSC article synthesis section: Pripol 2033/IPDI/HEDS, HDO control; P35/P40/P45 denote 35/40/45 wt% IPDI; NCO:OH=1:1",10.17034/83fdb865-0ead-4c8b-81d2-59265a8810f3|P40-HDO,核心实验层,direct_target_supervision,数据/原始/外部数据/新增开放数据/QUB_生物基三重自修复TPU/解压数据_只读/MA d4ma00289j dataset/MA d4ma00289j dataset_Figure 7.csv,CC-BY-4.0,reference-182;reference-183,qub_P40-HDO-undamaged-1,P40-HDO-undamaged-1,undamaged,False,1.52,1179.68,11.194629000000003,999,5c68a737f2cf8e10ace44803c218f344565a3c75ab118c2e12723d5ee7f97eed
tpu-qub-biobased-self-healing-2024-v1,doi:10.17034/83fdb865-0ead-4c8b-81d2-59265a8810f3,P40-HDO,bio_based_thermoplastic_polyurethane,Pripol 2033,bio_based_dimer_fatty_acid_diol,IPDI,CC1(C)CC(CC(C)(CN=C=O)C1)N=C=O,HDO,"1,6-hexanediol_control",40.0,1.0,monomer_set_hard_segment_mapped,"RSC article synthesis section: Pripol 2033/IPDI/HEDS, HDO control; P35/P40/P45 denote 35/40/45 wt% IPDI; NCO:OH=1:1",10.17034/83fdb865-0ead-4c8b-81d2-59265a8810f3|P40-HDO,核心实验层,direct_target_supervision,数据/原始/外部数据/新增开放数据/QUB_生物基三重自修复TPU/解压数据_只读/MA d4ma00289j dataset/MA d4ma00289j dataset_Figure 7.csv,CC-BY-4.0,reference-182;reference-183,qub_P40-HDO-undamaged-2,P40-HDO-undamaged-2,undamaged,False,1.87,1173.09,14.344356999999945,656,01886aeae43bfe396013443f685af35165ba9fb8739185e0e603343610132502
tpu-qub-biobased-self-healing-2024-v1,doi:10.17034/83fdb865-0ead-4c8b-81d2-59265a8810f3,P40-HDO,bio_based_thermoplastic_polyurethane,Pripol 2033,bio_based_dimer_fatty_acid_diol,IPDI,CC1(C)CC(CC(C)(CN=C=O)C1)N=C=O,HDO,"1,6-hexanediol_control",40.0,1.0,monomer_set_hard_segment_mapped,"RSC article synthesis section: Pripol 2033/IPDI/HEDS, HDO control; P35/P40/P45 denote 35/40/45 wt% IPDI; NCO:OH=1:1",10.17034/83fdb865-0ead-4c8b-81d2-59265a8810f3|P40-HDO,核心实验层,direct_target_supervision,数据/原始/外部数据/新增开放数据/QUB_生物基三重自修复TPU/解压数据_只读/MA d4ma00289j dataset/MA d4ma00289j dataset_Figure 7.csv,CC-BY-4.0,reference-182;reference-183,qub_P40-HDO-undamaged-3,P40-HDO-undamaged-3,undamaged,False,1.44,1126.23,11.702541499999995,999,48d038f527a245415ea26886980ed0d5037a208fc6ee6a41e88587831bb8735d
tpu-qub-biobased-self-healing-2024-v1,doi:10.17034/83fdb865-0ead-4c8b-81d2-59265a8810f3,P45,bio_based_thermoplastic_polyurethane,Pripol 2033,bio_based_dimer_fatty_acid_diol,IPDI,CC1(C)CC(CC(C)(CN=C=O)C1)N=C=O,HEDS,bis(2-hydroxyethyl)disulfide_dynamic_chain_extender,45.0,1.0,monomer_set_hard_segment_mapped,"RSC article synthesis section: Pripol 2033/IPDI/HEDS, HDO control; P35/P40/P45 denote 35/40/45 wt% IPDI; NCO:OH=1:1",10.17034/83fdb865-0ead-4c8b-81d2-59265a8810f3|P45,核心实验层,direct_target_supervision,数据/原始/外部数据/新增开放数据/QUB_生物基三重自修复TPU/解压数据_只读/MA d4ma00289j dataset/MA d4ma00289j dataset_Figure 6C.csv,CC-BY-4.0,reference-182;reference-183,qub_P45-heal-1h-1,P45-heal-1h-1,heal_1h_ambient,True,0.55,834.76,3.6470095000000384,999,1e27e9b63ca3b2b382db79bd11bfdafd06b774a68f6906316397cec0fe188d3c
tpu-qub-biobased-self-healing-2024-v1,doi:10.17034/83fdb865-0ead-4c8b-81d2-59265a8810f3,P45,bio_based_thermoplastic_polyurethane,Pripol 2033,bio_based_dimer_fatty_acid_diol,IPDI,CC1(C)CC(CC(C)(CN=C=O)C1)N=C=O,HEDS,bis(2-hydroxyethyl)disulfide_dynamic_chain_extender,45.0,1.0,monomer_set_hard_segment_mapped,"RSC article synthesis section: Pripol 2033/IPDI/HEDS, HDO control; P35/P40/P45 denote 35/40/45 wt% IPDI; NCO:OH=1:1",10.17034/83fdb865-0ead-4c8b-81d2-59265a8810f3|P45,核心实验层,direct_target_supervision,数据/原始/外部数据/新增开放数据/QUB_生物基三重自修复TPU/解压数据_只读/MA d4ma00289j dataset/MA d4ma00289j dataset_Figure 6C.csv,CC-BY-4.0,reference-182;reference-183,qub_P45-heal-1h-2,P45-heal-1h-2,heal_1h_ambient,True,0.28,1172.85,2.915594499999986,999,7a2f7d8c54ba6e1989bb5dac83457ec4e06212ff2954272c5c813ed9d99d64c0
tpu-qub-biobased-self-healing-2024-v1,doi:10.17034/83fdb865-0ead-4c8b-81d2-59265a8810f3,P45,bio_based_thermoplastic_polyurethane,Pripol 2033,bio_based_dimer_fatty_acid_diol,IPDI,CC1(C)CC(CC(C)(CN=C=O)C1)N=C=O,HEDS,bis(2-hydroxyethyl)disulfide_dynamic_chain_extender,45.0,1.0,monomer_set_hard_segment_mapped,"RSC article synthesis section: Pripol 2033/IPDI/HEDS, HDO control; P35/P40/P45 denote 35/40/45 wt% IPDI; NCO:OH=1:1",10.17034/83fdb865-0ead-4c8b-81d2-59265a8810f3|P45,核心实验层,direct_target_supervision,数据/原始/外部数据/新增开放数据/QUB_生物基三重自修复TPU/解压数据_只读/MA d4ma00289j dataset/MA d4ma00289j dataset_Figure 6C.csv,CC-BY-4.0,reference-182;reference-183,qub_P45-heal-1h-3,P45-heal-1h-3,heal_1h_ambient,True,0.34,691.22,2.211481999999994,999,11a11651be2a22be58866b70395179960c365f3be3e8cb6d9fdb539f02ecef90
tpu-qub-biobased-self-healing-2024-v1,doi:10.17034/83fdb865-0ead-4c8b-81d2-59265a8810f3,P45,bio_based_thermoplastic_polyurethane,Pripol 2033,bio_based_dimer_fatty_acid_diol,IPDI,CC1(C)CC(CC(C)(CN=C=O)C1)N=C=O,HEDS,bis(2-hydroxyethyl)disulfide_dynamic_chain_extender,45.0,1.0,monomer_set_hard_segment_mapped,"RSC article synthesis section: Pripol 2033/IPDI/HEDS, HDO control; P35/P40/P45 denote 35/40/45 wt% IPDI; NCO:OH=1:1",10.17034/83fdb865-0ead-4c8b-81d2-59265a8810f3|P45,核心实验层,direct_target_supervision,数据/原始/外部数据/新增开放数据/QUB_生物基三重自修复TPU/解压数据_只读/MA d4ma00289j dataset/MA d4ma00289j dataset_Figure 6C.csv,CC-BY-4.0,reference-182;reference-183,qub_P45-heal-3h-1,P45-heal-3h-1,heal_3h_ambient,True,0.42,836.54,3.024099999999996,999,690727d04d9194343bdc7ca4f41d8fdd0ed7951fa4048c5969c5054fb42ab75d
tpu-qub-biobased-self-healing-2024-v1,doi:10.17034/83fdb865-0ead-4c8b-81d2-59265a8810f3,P45,bio_based_thermoplastic_polyurethane,Pripol 2033,bio_based_dimer_fatty_acid_diol,IPDI,CC1(C)CC(CC(C)(CN=C=O)C1)N=C=O,HEDS,bis(2-hydroxyethyl)disulfide_dynamic_chain_extender,45.0,1.0,monomer_set_hard_segment_mapped,"RSC article synthesis section: Pripol 2033/IPDI/HEDS, HDO control; P35/P40/P45 denote 35/40/45 wt% IPDI; NCO:OH=1:1",10.17034/83fdb865-0ead-4c8b-81d2-59265a8810f3|P45,核心实验层,direct_target_supervision,数据/原始/外部数据/新增开放数据/QUB_生物基三重自修复TPU/解压数据_只读/MA d4ma00289j dataset/MA d4ma00289j dataset_Figure 6C.csv,CC-BY-4.0,reference-182;reference-183,qub_P45-heal-3h-2,P45-heal-3h-2,heal_3h_ambient,True,0.29,1237.81,2.940735500000011,999,d6dafcadab38a3c340d2dadffc7f10407d6fb6b5589da4f2193cdf43539818c2
tpu-qub-biobased-self-healing-2024-v1,doi:10.17034/83fdb865-0ead-4c8b-81d2-59265a8810f3,P45,bio_based_thermoplastic_polyurethane,Pripol 2033,bio_based_dimer_fatty_acid_diol,IPDI,CC1(C)CC(CC(C)(CN=C=O)C1)N=C=O,HEDS,bis(2-hydroxyethyl)disulfide_dynamic_chain_extender,45.0,1.0,monomer_set_hard_segment_mapped,"RSC article synthesis section: Pripol 2033/IPDI/HEDS, HDO control; P35/P40/P45 denote 35/40/45 wt% IPDI; NCO:OH=1:1",10.17034/83fdb865-0ead-4c8b-81d2-59265a8810f3|P45,核心实验层,direct_target_supervision,数据/原始/外部数据/新增开放数据/QUB_生物基三重自修复TPU/解压数据_只读/MA d4ma00289j dataset/MA d4ma00289j dataset_Figure 6C.csv,CC-BY-4.0,reference-182;reference-183,qub_P45-heal-3h-3,P45-heal-3h-3,heal_3h_ambient,True,0.45,860.13,3.1534970000000135,999,51faa7ebd34498348b066dafb9531314cddb53f0c196aa3fa25f97561b5bd8da
tpu-qub-biobased-self-healing-2024-v1,doi:10.17034/83fdb865-0ead-4c8b-81d2-59265a8810f3,P45,bio_based_thermoplastic_polyurethane,Pripol 2033,bio_based_dimer_fatty_acid_diol,IPDI,CC1(C)CC(CC(C)(CN=C=O)C1)N=C=O,HEDS,bis(2-hydroxyethyl)disulfide_dynamic_chain_extender,45.0,1.0,monomer_set_hard_segment_mapped,"RSC article synthesis section: Pripol 2033/IPDI/HEDS, HDO control; P35/P40/P45 denote 35/40/45 wt% IPDI; NCO:OH=1:1",10.17034/83fdb865-0ead-4c8b-81d2-59265a8810f3|P45,核心实验层,direct_target_supervision,数据/原始/外部数据/新增开放数据/QUB_生物基三重自修复TPU/解压数据_只读/MA d4ma00289j dataset/MA d4ma00289j dataset_Figure 6C.csv,CC-BY-4.0,reference-182;reference-183,qub_P45-heal-3h-4,P45-heal-3h-4,heal_3h_ambient,True,0.34,643.89,2.0546359999999995,998,788bbfb739c6ca44c1df6b628b0709be64fb079de1be627e03a7a1fa370b0ea2
tpu-qub-biobased-self-healing-2024-v1,doi:10.17034/83fdb865-0ead-4c8b-81d2-59265a8810f3,P45,bio_based_thermoplastic_polyurethane,Pripol 2033,bio_based_dimer_fatty_acid_diol,IPDI,CC1(C)CC(CC(C)(CN=C=O)C1)N=C=O,HEDS,bis(2-hydroxyethyl)disulfide_dynamic_chain_extender,45.0,1.0,monomer_set_hard_segment_mapped,"RSC article synthesis section: Pripol 2033/IPDI/HEDS, HDO control; P35/P40/P45 denote 35/40/45 wt% IPDI; NCO:OH=1:1",10.17034/83fdb865-0ead-4c8b-81d2-59265a8810f3|P45,核心实验层,direct_target_supervision,数据/原始/外部数据/新增开放数据/QUB_生物基三重自修复TPU/解压数据_只读/MA d4ma00289j dataset/MA d4ma00289j dataset_Figure 4A.csv,CC-BY-4.0,reference-182;reference-183,qub_P45-undamaged-1,P45-undamaged-1,undamaged,False,0.63,1482.42,7.4287829999999495,999,8069c25703e23d9b8ed8a32707f8319301af4da1cd498677ae1cb3e22b3228c3
tpu-qub-biobased-self-healing-2024-v1,doi:10.17034/83fdb865-0ead-4c8b-81d2-59265a8810f3,P45,bio_based_thermoplastic_polyurethane,Pripol 2033,bio_based_dimer_fatty_acid_diol,IPDI,CC1(C)CC(CC(C)(CN=C=O)C1)N=C=O,HEDS,bis(2-hydroxyethyl)disulfide_dynamic_chain_extender,45.0,1.0,monomer_set_hard_segment_mapped,"RSC article synthesis section: Pripol 2033/IPDI/HEDS, HDO control; P35/P40/P45 denote 35/40/45 wt% IPDI; NCO:OH=1:1",10.17034/83fdb865-0ead-4c8b-81d2-59265a8810f3|P45,核心实验层,direct_target_supervision,数据/原始/外部数据/新增开放数据/QUB_生物基三重自修复TPU/解压数据_只读/MA d4ma00289j dataset/MA d4ma00289j dataset_Figure 4A.csv,CC-BY-4.0,reference-182;reference-183,qub_P45-undamaged-2,P45-undamaged-2,undamaged,False,0.55,1486.32,6.735573000000017,999,93edd94b015ecaf39f657eb5759f1742a84310c2e79fc693f0e60a001a64e8df
tpu-qub-biobased-self-healing-2024-v1,doi:10.17034/83fdb865-0ead-4c8b-81d2-59265a8810f3,P45,bio_based_thermoplastic_polyurethane,Pripol 2033,bio_based_dimer_fatty_acid_diol,IPDI,CC1(C)CC(CC(C)(CN=C=O)C1)N=C=O,HEDS,bis(2-hydroxyethyl)disulfide_dynamic_chain_extender,45.0,1.0,monomer_set_hard_segment_mapped,"RSC article synthesis section: Pripol 2033/IPDI/HEDS, HDO control; P35/P40/P45 denote 35/40/45 wt% IPDI; NCO:OH=1:1",10.17034/83fdb865-0ead-4c8b-81d2-59265a8810f3|P45,核心实验层,direct_target_supervision,数据/原始/外部数据/新增开放数据/QUB_生物基三重自修复TPU/解压数据_只读/MA d4ma00289j dataset/MA d4ma00289j dataset_Figure 4A.csv,CC-BY-4.0,reference-182;reference-183,qub_P45-undamaged-3,P45-undamaged-3,undamaged,False,0.44,1396.01,5.187556000000003,999,bf2966719612aee5a17925d774eb3b07e763e73d185a2c06d5bfd1f2065da06f
