Repository: fafasco16/TPU-HighThroughput-Screening

# TPU/TPUU 定向五目标筛选数据集

- 版本：`tpu-directed-five-objective-2026-08-30-v1`
- 三目标相关实验记录：120,550行
- 商用构件：24种
- 现实配方：980个

## 结论

旧数据没有作废，而是重新分工：

| 旧资产 | 继续用途 | 禁止解释 |
|---|---|---|
| Gold-V结构与虚拟候选 | 化学空间、反应规则、适用域和候选排序 | 不是实验性能真值 |
| Gold-C计算与模拟 | 表示预训练、机理描述符、低保真代理和后段复核 | 不能无标记冒充宏观实验性能 |
| Gold-E实验曲线与标量 | 性能端点、来源内校准和最终实验残差 | 曲线点数不是材料数 |
| 商用构件与980个现实配方 | 成本/EHS门、现实Pareto候选和实验设计 | 目录证据不等于实时库存或低成本 |

新主线只训练三个清晰目标：韧性、循环恢复和热稳定。成本与环保保持透明规则约束，不制造虚假标签。昂贵DFT/MD在完成便宜的结构、配方、采购/EHS和模型预筛前保持后置。

## 当前任务门

| 目标 | 类型 | 实验主目标闭合组 | 直接低保真计算组 | 机理代理组 | 状态 |
|---|---|---:|---:|---:|---|
| 韧性 | single_task_model | 8 | 1 | 7988 | insufficient_chemistry_closed_labels |

File: 结果/定向筛选/SHPU恢复加载端点.csv
source_id,dataset_doi,article_doi,material_family,license,source_file,source_file_sha256,model_admission_layer,tpu_core_supervision,chemistry_mapping_status,complete_toughness_available,material_code,formulation_id,load_sequence,recovery_wait_h,curve_source_sheet,curve_source_columns,identity_relation_status,target_role,usage_mode,sample_weight_ceiling,split_group,citation_keys,source_locator,absolute_stress_available,energy_retention_vs_first_load,peak_stress_retention_vs_first_load,curve_point_count,maximum_observed_strain_percent,peak_stress_MPa,stress_strain_area_MJ_m3,stress_at_100pct_MPa,stress_at_500pct_MPa,stress_at_1000pct_MPa
source_figshare_21716516_v1,10.6084/m9.figshare.21716516.v1,10.1038/s41467-023-37535-4,supramolecular_hydrogen_bonded_polyurethane_SHPU,CC-BY-4.0,数据/原始/外部数据/新增开放数据/Figshare_自愈离子胶黏PU源数据/Source Data.xlsx,dc4aa4e7648437e5194528a8237e4c0ac699c360eea5d38e9758eda4f50ccb5d,supramolecular_PU_transfer,False,source_material_code_only,False,SHPU_self_healing_optimized,SHPU_self_healing_optimized,first_load,0.0,Fig. 2f,1:2,successive_loading_same_source_figure,one_hour_stress_and_energy_recovery_transfer_proxy,successive_monotonic_loading_not_full_hysteresis,0.2,10.6084/m9.figshare.21716516.v1|SHPU_self_healing_optimized|Fig2f_series,reference-71;reference-72,Source Data.xlsx#Fig. 2f;columns=1:2,True,1.0,1.0,28598,1000.10824,4.08357,20.15404234991254,0.6118849628629917,1.9192372592847475,4.072034425612044
source_figshare_21716516_v1,10.6084/m9.figshare.21716516.v1,10.1038/s41467-023-37535-4,supramolecular_hydrogen_bonded_polyurethane_SHPU,CC-BY-4.0,数据/原始/外部数据/新增开放数据/Figshare_自愈离子胶黏PU源数据/Source Data.xlsx,dc4aa4e7648437e5194528a8237e4c0ac699c360eea5d38e9758eda4f50ccb5d,supramolecular_PU_transfer,False,source_material_code_only,False,SHPU_self_healing_optimized,SHPU_self_healing_optimized,second_load_after_1h,1.0,Fig. 2f,3:4,successive_loading_same_source_figure,one_hour_stress_and_energy_recovery_transfer_proxy,successive_monotonic_loading_not_full_hysteresis,0.2,10.6084/m9.figshare.21716516.v1|SHPU_self_healing_optimized|Fig2f_series,reference-71;reference-72,Source Data.xlsx#Fig. 2f;columns=3:4,True,1.0073209054822425,0.9807741755375812,28594,1000.06126,4.00506,20.30158818904136,0.508258372189869,1.878503876404522,4.004468269561143

File: 结果/定向筛选/SHPU自愈拉伸端点.csv
source_id,dataset_doi,article_doi,material_family,license,source_file,source_file_sha256,model_admission_layer,tpu_core_supervision,chemistry_mapping_status,complete_toughness_available,material_code,formulation_id,healing_state,healing_time_h,curve_source_sheet,curve_source_columns,identity_relation_status,target_role,usage_mode,sample_weight_ceiling,split_group,citation_keys,source_locator,absolute_stress_available,curve_point_count,maximum_observed_strain_percent,peak_stress_MPa,stress_strain_area_MJ_m3,stress_at_100pct_MPa,stress_at_500pct_MPa,stress_at_1000pct_MPa
source_figshare_21716516_v1,10.6084/m9.figshare.21716516.v1,10.1038/s41467-023-37535-4,supramolecular_hydrogen_bonded_polyurethane_SHPU,CC-BY-4.0,数据/原始/外部数据/新增开放数据/Figshare_自愈离子胶黏PU源数据/Source Data.xlsx,dc4aa4e7648437e5194528a8237e4c0ac699c360eea5d38e9758eda4f50ccb5d,supramolecular_PU_transfer,False,source_material_code_only,False,PE10/GY3,PE10/GY3,pristine,0.0,Fig. 2a,1:2,Fig2a_source_code_only,direct_stress_strain_area_toughness_transfer,supramolecular_PU_toughness_transfer_not_TPU_core,0.25,10.6084/m9.figshare.21716516.v1|PE10/GY3,reference-71;reference-72,Source Data.xlsx#Fig. 2a;columns=1:2,True,190,278.7336,2.38503,3.9755581561765,1.1200298345620212,1.33824,1.33824
source_figshare_21716516_v1,10.6084/m9.figshare.21716516.v1,10.1038/s41467-023-37535-4,supramolecular_hydrogen_bonded_polyurethane_SHPU,CC-BY-4.0,数据/原始/外部数据/新增开放数据/Figshare_自愈离子胶黏PU源数据/Source Data.xlsx,dc4aa4e7648437e5194528a8237e4c0ac699c360eea5d38e9758eda4f50ccb5d,supramolecular_PU_transfer,False,source_material_code_only,False,PE10/GY5,PE10/GY5,pristine,0.0,Fig. 2a,3:4,Fig2a_source_code_only,direct_stress_strain_area_toughness_transfer,supramolecular_PU_toughness_transfer_not_TPU_core,0.25,10.6084/m9.figshare.21716516.v1|PE10/GY5,reference-71;reference-72,Source Data.xlsx#Fig. 2a;columns=3:4,True,268,858.6669,0.5815,3.6377601834935,0.28696342846853334,0.46125925194135464,0.32771
source_figshare_21716516_v1,10.6084/m9.figshare.21716516.v1,10.1038/s41467-023-37535-4,supramolecular_hydrogen_bonded_polyurethane_SHPU,CC-BY-4.0,数据/原始/外部数据/新增开放数据/Figshare_自愈离子胶黏PU源数据/Source Data.xlsx,dc4aa4e7648437e5194528a8237e4c0ac699c360eea5d38e9758eda4f50ccb5d,supramolecular_PU_transfer,False,source_material_code_only,False,PE10/GY7,PE10/GY7,pristine,0.0,Fig. 2a,5:6,Fig2a_source_code_only,direct_stress_strain_area_toughness_transfer,supramolecular_PU_toughness_transfer_not_TPU_core,0.25,10.6084/m9.figshare.21716516.v1|PE10/GY7,reference-71;reference-72,Source Data.xlsx#Fig. 2a;columns=5:6,True,1817,2016.489,0.04784,0.5774013229245001,0.04069592416976328,0.04518639373762821,0.03205834263091594
source_figshare_21716516_v1,10.6084/m9.figshare.21716516.v1,10.1038/s41467-023-37535-4,supramolecular_hydrogen_bonded_polyurethane_SHPU,CC-BY-4.0,数据/原始/外部数据/新增开放数据/Figshare_自愈离子胶黏PU源数据/Source Data.xlsx,dc4aa4e7648437e5194528a8237e4c0ac699c360eea5d38e9758eda4f50ccb5d,supramolecular_PU_transfer,False,source_material_code_only,False,SHPU_self_healing_optimized,SHPU_self_healing_optimized,pristine,0.0,Fig. 2e,1:2,Fig2e_optimized_sample_not_mapped_to_Fig2a_composition,self_healing_tensile_toughness_transfer,healing_time_response_not_TPU_core,0.25,10.6084/m9.figshare.21716516.v1|SHPU_self_healing_optimized|healing_series,reference-71;reference-72,Source Data.xlsx#Fig. 2e;columns=1:2,True,2868,2005.49327,14.42214,100.83435923498703,1.074108063779044,2.2147235676867147,3.8371243377147186
source_figshare_21716516_v1,10.6084/m9.figshare.21716516.v1,10.1038/s41467-023-37535-4,supramolecular_hydrogen_bonded_polyurethane_SHPU,CC-BY-4.0,数据/原始/外部数据/新增开放数据/Figshare_自愈离子胶黏PU源数据/Source Data.xlsx,dc4aa4e7648437e5194528a8237e4c0ac699c360eea5d38e9758eda4f50ccb5d,supramolecular_PU_transfer,False,source_material_code_only,False,SHPU_self_healing_optimized,SHPU_self_healing_optimized,healed_6h,6.0,Fig. 2e,3:4,Fig2e_optimized_sample_not_mapped_to_Fig2a_composition,self_healing_tensile_toughness_transfer,healing_time_response_not_TPU_core,0.25,10.6084/m9.figshare.21716516.v1|SHPU_self_healing_optimized|healing_series,reference-71;reference-72,Source Data.xlsx#Fig. 2e;columns=3:4,True,763,663.66496,1.92152,9.053365426385499,0.8766979308771009,1.7109416757393474,0.65
source_figshare_21716516_v1,10.6084/m9.figshare.21716516.v1,10.1038/s41467-023-37535-4,supramolecular_hydrogen_bonded_polyurethane_SHPU,CC-BY-4.0,数据/原始/外部数据/新增开放数据/Figshare_自愈离子胶黏PU源数据/Source Data.xlsx,dc4aa4e7648437e5194528a8237e4c0ac699c360eea5d38e9758eda4f50ccb5d,supramolecular_PU_transfer,False,source_material_code_only,False,SHPU_self_healing_optimized,SHPU_self_healing_optimized,healed_12h,12.0,Fig. 2e,5:6,Fig2e_optimized_sample_not_mapped_to_Fig2a_composition,self_healing_tensile_toughness_transfer,healing_time_response_not_TPU_core,0.25,10.6084/m9.figshare.21716516.v1|SHPU_self_healing_optimized|healing_series,reference-71;reference-72,Source Data.xlsx#Fig. 2e;columns=5:6,True,2017,1098.64492,3.95519,23.937287747411,1.1255331624797407,2.0066102567457977,3.4143700141807414
source_figshare_21716516_v1,10.6084/m9.figshare.21716516.v1,10.1038/s41467-023-37535-4,supramolecular_hydrogen_bonded_polyurethane_SHPU,CC-BY-4.0,数据/原始/外部数据/新增开放数据/Figshare_自愈离子胶黏PU源数据/Source Data.xlsx,dc4aa4e7648437e5194528a8237e4c0ac699c360eea5d38e9758eda4f50ccb5d,supramolecular_PU_transfer,False,source_material_code_only,False,SHPU_self_healing_optimized,SHPU_self_healing_optimized,healed_24h,24.0,Fig. 2e,7:8,Fig2e_optimized_sample_not_mapped_to_Fig2a_composition,self_healing_tensile_toughness_transfer,healing_time_response_not_TPU_core,0.25,10.6084/m9.figshare.21716516.v1|SHPU_self_healing_optimized|healing_series,reference-71;reference-72,Source Data.xlsx#Fig. 2e;columns=7:8,True,1913,1840.0718,10.08656,72.90508793369298,0.922726479498021,2.1476015714567684,3.6319126074343644

File: 结果/定向筛选/SLS_TPU1301工艺拉伸端点.csv (part 1 of 3)
source_id,material_grade,formulation_id,condition_id,source_workbook_name,parsed_workbook_name,sample_id,source_sample_label,source_Fmax_MPa,source_strain_at_Fmax_percent,source_fracture_stress_MPa,source_elongation_at_break_percent,source_young_modulus_MPa,curve_point_count,tensile_strength_MPa,elongation_at_break_percent,toughness_MJ_m3,young_modulus_0_5pct_MPa,negative_strain_step_fraction,endpoint_quality_status,toughness_semantics,material_class,chemistry_mapping_status,target_role,model_admission_layer,usage_mode,sample_weight_ceiling,process_mapping_status,split_group,source_locator,source_file_sha256,license,citation_keys
source_mendeley_wfsm6f9rbn_v1,EOS TPU 1301,EOS TPU 1301,TPU_1 (45°),TPU_1 (45°).xlsx,TPU_1 (45°).xlsx,TPU_1 (45°)|Éprouvette 1,Éprouvette 1,1.8830190658569337,32.81714677810669,1.556894588470459,35.02129316329956,22.036421741708654,8412,1.8830190658569337,35.02129316329956,0.47405647740460727,15.014444134387883,0.0,valid,direct_tensile_curve_area_application_not_independent_chemistry,SLS_printed_thermoplastic_polyurethane,commercial_grade_process_condition_partial,direct_tensile_toughness_application,core_tpu_application_experimental,gold_process_transfer_after_condition_group_split,0.35,paper_condition_mapped_detailed_parameters_partial,10.17632/wfsm6f9rbn.1|EOS TPU 1301,数据/原始/外部数据/新增开放数据/Mendeley_SLS_TPU工艺力学/结构化表格/TPU_1 (45°).xlsx#sample=Éprouvette 1,de510df0699c028975dc1f6d353e0467d8fd2cc000271e2ca197312f0caca41f,CC-BY-4.0,reference-59
source_mendeley_wfsm6f9rbn_v1,EOS TPU 1301,EOS TPU 1301,TPU_1 (45°),TPU_1 (45°).xlsx,TPU_1 (45°).xlsx,TPU_1 (45°)|Éprouvette 2,Éprouvette 2,1.7092470169067384,21.652097702026367,1.5956315994262695,24.38124418258667,23.414401375060745,5858,1.7092470169067384,24.38124418258667,0.2963010284719873,16.545551163764376,0.0,valid,direct_tensile_curve_area_application_not_independent_chemistry,SLS_printed_thermoplastic_polyurethane,commercial_grade_process_condition_partial,direct_tensile_toughness_application,core_tpu_application_experimental,gold_process_transfer_after_condition_group_split,0.35,paper_condition_mapped_detailed_parameters_partial,10.17632/wfsm6f9rbn.1|EOS TPU 1301,数据/原始/外部数据/新增开放数据/Mendeley_SLS_TPU工艺力学/结构化表格/TPU_1 (45°).xlsx#sample=Éprouvette 2,de510df0699c028975dc1f6d353e0467d8fd2cc000271e2ca197312f0caca41f,CC-BY-4.0,reference-59
source_mendeley_wfsm6f9rbn_v1,EOS TPU 1301,EOS TPU 1301,TPU_1 (45°),TPU_1 (45°).xlsx,TPU_1 (45°).xlsx,TPU_1 (45°)|Éprouvette 3,Éprouvette 3,2.0389223098754883,36.57455921173096,1.8096403121948244,40.2579402923584,23.817761640109055,9667,2.0389223098754883,40.2579402923584,0.611038339014141,16.205050083239325,0.0,valid,direct_tensile_curve_area_application_not_independent_chemistry,SLS_printed_thermoplastic_polyurethane,commercial_grade_process_condition_partial,direct_tensile_toughness_application,core_tpu_application_experimental,gold_process_transfer_after_condition_group_split,0.35,paper_condition_mapped_detailed_parameters_partial,10.17632/wfsm6f9rbn.1|EOS TPU 1301,数据/原始/外部数据/新增开放数据/Mendeley_SLS_TPU工艺力学/结构化表格/TPU_1 (45°).xlsx#sample=Éprouvette 3,de510df0699c028975dc1f6d353e0467d8fd2cc000271e2ca197312f0caca41f,CC-BY-4.0,reference-59
source_mendeley_wfsm6f9rbn_v1,EOS TPU 1301,EOS TPU 1301,TPU_1 (45°),TPU_1 (45°).xlsx,TPU_1 (45°).xlsx,TPU_1 (45°)|Éprouvette 4,Éprouvette 4,1.9347127914428712,27.109618186950684,1.9191078186035158,27.342915534973145,23.73452202364227,6567,1.9347127914428712,27.342915534973145,0.36078192723663816,16.272087302698424,0.0,valid,direct_tensile_curve_area_application_not_independent_chemistry,SLS_printed_thermoplastic_polyurethane,commercial_grade_process_condition_partial,direct_tensile_toughness_application,core_tpu_application_experimental,gold_process_transfer_after_condition_group_split,0.35,paper_condition_mapped_detailed_parameters_partial,10.17632/wfsm6f9rbn.1|EOS TPU 1301,数据/原始/外部数据/新增开放数据/Mendeley_SLS_TPU工艺力学/结构化表格/TPU_1 (45°).xlsx#sample=Éprouvette 4,de510df0699c028975dc1f6d353e0467d8fd2cc000271e2ca197312f0caca41f,CC-BY-4.0,reference-59
source_mendeley_wfsm6f9rbn_v1,EOS TPU 1301,EOS TPU 1301,TPU_1 (45°),TPU_1 (45°).xlsx,TPU_1 (45°).xlsx,TPU_1 (45°)|Éprouvette 5,Éprouvette 5,1.6696521759033205,30.3812837600708,1.2303250312805176,33.39794874191284,19.733540378763973,8022,1.6696521759033205,33.39794874191284,0.39834056708416377,13.780160496267545,0.0,valid,direct_tensile_curve_area_application_not_independent_chemistry,SLS_printed_thermoplastic_polyurethane,commercial_grade_process_condition_partial,direct_tensile_toughness_application,core_tpu_application_experimental,gold_process_transfer_after_condition_group_split,0.35,paper_condition_mapped_detailed_parameters_partial,10.17632/wfsm6f9rbn.1|EOS TPU 1301,数据/原始/外部数据/新增开放数据/Mendeley_SLS_TPU工艺力学/结构化表格/TPU_1 (45°).xlsx#sample=Éprouvette 5,de510df0699c028975dc1f6d353e0467d8fd2cc000271e2ca197312f0caca41f,CC-BY-4.0,reference-59
source_mendeley_wfsm6f9rbn_v1,EOS TPU 1301,EOS TPU 1301,TPU_1 (on edge),TPU_1 (on edge).xlsx,TPU_1 (on edge).xlsx,TPU_1 (on edge)|Éprouvette 1,Éprouvette 1,3.6434959411621097,98.69714736938477,3.3120639801025393,101.75539016723633,28.68128770915533,24427,3.6434959411621097,101.75539016723633,2.7822035590713563,19.289279893505032,0.0,valid,direct_tensile_curve_area_application_not_independent_chemistry,SLS_printed_thermoplastic_polyurethane,commercial_grade_process_condition_partial,direct_tensile_toughness_application,core_tpu_application_experimental,gold_process_transfer_after_condition_group_split,0.35,paper_condition_mapped_detailed_parameters_partial,10.17632/wfsm6f9rbn.1|EOS TPU 1301,数据/原始/外部数据/新增开放数据/Mendeley_SLS_TPU工艺力学/结构化表格/TPU_1 (on edge).xlsx#sample=Éprouvette 1,65e309f8f24f5e2c7ba8e673ff1d557b719a004d5f98849ff78ad15b29280a1e,CC-BY-4.0,reference-59
source_mendeley_wfsm6f9rbn_v1,EOS TPU 1301,EOS TPU 1301,TPU_1 (on edge),TPU_1 (on edge).xlsx,TPU_1 (on edge).xlsx,TPU_1 (on edge)|Éprouvette 2,Éprouvette 2,3.139790153503418,78.55213165283203,2.935664749145508,79.78955745697021,25.874577865186843,19156,3.139790153503418,79.78955745697021,1.8451867282426955,17.625305053509408,0.0,valid,direct_tensile_curve_area_application_not_independent_chemistry,SLS_printed_thermoplastic_polyurethane,commercial_grade_process_condition_partial,direct_tensile_toughness_application,core_tpu_application_experimental,gold_process_transfer_after_condition_group_split,0.35,paper_condition_mapped_detailed_parameters_partial,10.17632/wfsm6f9rbn.1|EOS TPU 1301,数据/原始/外部数据/新增开放数据/Mendeley_SLS_TPU工艺力学/结构化表格/TPU_1 (on edge).xlsx#sample=Éprouvette 2,65e309f8f24f5e2c7ba8e673ff1d557b719a004d5f98849ff78ad15b29280a1e,CC-BY-4.0,reference-59
source_mendeley_wfsm6f9rbn_v1,EOS TPU 1301,EOS TPU 1301,TPU_1 (on edge),TPU_1 (on edge).xlsx,TPU_1 (on edge).xlsx,TPU_1 (on edge)|Éprouvette 3,Éprouvette 3,3.5779155731201175,94.77450370788574,3.038675689697266,101.62040710449219,29.09152295562541,24395,3.5779155731201175,101.62040710449219,2.743331781979551,19.125078724867148,0.0,valid,direct_tensile_curve_area_application_not_independent_chemistry,SLS_printed_thermoplastic_polyurethane,commercial_grade_process_condition_partial,direct_tensile_toughness_application,core_tpu_application_experimental,gold_process_transfer_after_condition_group_split,0.35,paper_condition_mapped_detailed_parameters_partial,10.17632/wfsm6f9rbn.1|EOS TPU 1301,数据/原始/外部数据/新增开放数据/Mendeley_SLS_TPU工艺力学/结构化表格/TPU_1 (on edge).xlsx#sample=Éprouvette 3,65e309f8f24f5e2c7ba8e673ff1d557b719a004d5f98849ff78ad15b29280a1e,CC-BY-4.0,reference-59
source_mendeley_wfsm6f9rbn_v1,EOS TPU 1301,EOS TPU 1301,TPU_1 (on edge),TPU_1 (on edge).xlsx,TPU_1 (on edge).xlsx,TPU_1 (on edge)|Éprouvette 4,Éprouvette 4,3.4344871520996096,83.8304328918457,3.1790115356445314,85.95131874084473,28.305059222300063,20634,3.4344871520996096,85.95131874084473,2.1920086849603404,19.065821946838504,0.0,valid,direct_tensile_curve_area_application_not_independent_chemistry,SLS_printed_thermoplastic_polyurethane,commercial_grade_process_condition_partial,direct_tensile_toughness_application,core_tpu_application_experimental,gold_process_transfer_after_condition_group_split,0.35,paper_condition_mapped_detailed_parameters_partial,10.17632/wfsm6f9rbn.1|EOS TPU 1301,数据/原始/外部数据/新增开放数据/Mendeley_SLS_TPU工艺力学/结构化表格/TPU_1 (on edge).xlsx#sample=Éprouvette 4,65e309f8f24f5e2c7ba8e673ff1d557b719a004d5f98849ff78ad15b29280a1e,CC-BY-4.0,reference-59
source_mendeley_wfsm6f9rbn_v1,EOS TPU 1301,EOS TPU 1301,TPU_1 (on edge),TPU_1 (on edge).xlsx,TPU_1 (on edge).xlsx,TPU_1 (on edge)|Éprouvette 5,Éprouvette 5,3.392021942138672,86.1553955078125,3.1242902755737307,87.98866271972656,27.452773962566777,21123,3.392021942138672,87.98866271972656,2.2253675526131635,18.696119806068346,0.0,valid,direct_tensile_curve_area_application_not_independent_chemistry,SLS_printed_thermoplastic_polyurethane,commercial_grade_process_condition_partial,direct_tensile_toughness_application,core_tpu_application_experimental,gold_process_transfer_after_condition_group_split,0.35,paper_condition_mapped_detailed_parameters_partial,10.17632/wfsm6f9rbn.1|EOS TPU 1301,数据/原始/外部数据/新增开放数据/Mendeley_SLS_TPU工艺力学/结构化表格/TPU_1 (on edge).xlsx#sample=Éprouvette 5,65e309f8f24f5e2c7ba8e673ff1d557b719a004d5f98849ff78ad15b29280a1e,CC-BY-4.0,reference-59
source_mendeley_wfsm6f9rbn_v1,EOS TPU 1301,EOS TPU 1301,TPU_1 (upright),TPU_1 (upright).xlsx,TPU_1 (upright).xlsx,TPU_1 (upright)|Éprouvette 1,Éprouvette 1,1.6935726165771485,23.57884407043457,1.4905941009521486,25.07880926132202,21.71411015839076,6025,1.6935726165771485,25.07880926132202,0.293674806548618,15.057053477182107,0.0,valid,direct_tensile_curve_area_application_not_independent_chemistry,SLS_printed_thermoplastic_polyurethane,commercial_grade_process_condition_partial,direct_tensile_toughness_application,core_tpu_application_experimental,gold_process_transfer_after_condition_group_split,0.35,paper_condition_mapped_detailed_parameters_partial,10.17632/wfsm6f9rbn.1|EOS TPU 1301,数据/原始/外部数据/新增开放数据/Mendeley_SLS_TPU工艺力学/结构化表格/TPU_1 (upright).xlsx#sample=Éprouvette 1,0ea8abc6bb321674fbd253858b97cdd50c825a561ed7929f9a7bdd33e179d362,CC-BY-4.0,reference-59
source_mendeley_wfsm6f9rbn_v1,EOS TPU 1301,EOS TPU 1301,TPU_1 (upright),TPU_1 (upright).xlsx,TPU_1 (upright).xlsx,TPU_1 (upright)|Éprouvette 2,Éprouvette 2,1.4282903671264648,16.157954931259155,1.29249906539917,16.824588775634766,20.68006637871414,4044,1.4282903671264648,16.824588775634766,0.15681762779198272,14.672196694049651,0.0,valid,direct_tensile_curve_area_application_not_independent_chemistry,SLS_printed_thermoplastic_polyurethane,commercial_grade_process_condition_partial,direct_tensile_toughness_application,core_tpu_application_experimental,gold_process_transfer_after_condition_group_split,0.35,paper_condition_mapped_detailed_parameters_partial,10.17632/wfsm6f9rbn.1|EOS TPU 1301,数据/原始/外部数据/新增开放数据/Mendeley_SLS_TPU工艺力学/结构化表格/TPU_1 (upright).xlsx#sample=Éprouvette 2,0ea8abc6bb321674fbd253858b97cdd50c825a561ed7929f9a7bdd33e179d362,CC-BY-4.0,reference-59
source_mendeley_wfsm6f9rbn_v1,EOS TPU 1301,EOS TPU 1301,TPU_1 (upright),TPU_1 (upright).xlsx,TPU_1 (upright).xlsx,TPU_1 (upright)|Éprouvette 3,Éprouvette 3,1.8394006729125978,29.852983951568604,1.7320789337158204,31.507105827331543,22.454624004940317,7568,1.8394006729125978,31.507105827331543,0.42078278269862884,15.597148097839876,0.0,valid,direct_tensile_curve_area_application_not_independent_chemistry,SLS_printed_thermoplastic_polyurethane,commercial_grade_process_condition_partial,direct_tensile_toughness_application,core_tpu_application_experimental,gold_process_transfer_after_condition_group_split,0.35,paper_condition_mapped_detailed_parameters_partial,10.17632/wfsm6f9rbn.1|EOS TPU 1301,数据/原始/外部数据/新增开放数据/Mendeley_SLS_TPU工艺力学/结构化表格/TPU_1 (upright).xlsx#sample=Éprouvette 3,0ea8abc6bb321674fbd253858b97cdd50c825a561ed7929f9a7bdd33e179d362,CC-BY-4.0,reference-59
source_mendeley_wfsm6f9rbn_v1,EOS TPU 1301,EOS TPU 1301,TPU_1 (upright),TPU_1 (upright).xlsx,TPU_1 (upright).xlsx,TPU_1 (upright)|Éprouvette 4,Éprouvette 4,1.2981809616088869,29.91046905517578,1.0485383033752442,35.060482025146484,16.19448210689223,8421,1.2981809616088869,35.060482025146484,0.3379188422436802,11.462108594661144,0.0,valid,direct_tensile_curve_area_application_not_independent_chemistry,SLS_printed_thermoplastic_polyurethane,commercial_grade_process_condition_partial,direct_tensile_toughness_application,core_tpu_application_experimental,gold_process_transfer_after_condition_group_split,0.35,paper_condition_mapped_detailed_parameters_partial,10.17632/wfsm6f9rbn.1|EOS TPU 1301,数据/原始/外部数据/新增开放数据/Mendeley_SLS_TPU工艺力学/结构化表格/TPU_1 (upright).xlsx#sample=Éprouvette 4,0ea8abc6bb321674fbd253858b97cdd50c825a561ed7929f9a7bdd33e179d362,CC-BY-4.0,reference-59
source_mendeley_wfsm6f9rbn_v1,EOS TPU 1301,EOS TPU 1301,TPU_1 (upright),TPU_1 (upright).xlsx,TPU_1 (upright).xlsx,TPU_1 (upright)|Éprouvette 5,Éprouvette 5,1.8289789199829103,27.4888277053833,1.6159770965576172,29.409618377685547,23.204772910234393,7064,1.8289789199829103,29.409618377685547,0.3847496014975784,16.066741959336206,0.0,valid,direct_tensile_curve_area_application_not_independent_chemistry,SLS_printed_thermoplastic_polyurethane,commercial_grade_process_condition_partial,direct_tensile_toughness_application,core_tpu_application_experimental,gold_process_transfer_after_condition_group_split,0.35,paper_condition_mapped_detailed_parameters_partial,10.17632/wfsm6f9rbn.1|EOS TPU 1301,数据/原始/外部数据/新增开放数据/Mendeley_SLS_TPU工艺力学/结构化表格/TPU_1 (upright).xlsx#sample=Éprouvette 5,0ea8abc6bb321674fbd253858b97cdd50c825a561ed7929f9a7bdd33e179d362,CC-BY-4.0,reference-59
source_mendeley_wfsm6f9rbn_v1,EOS TPU 1301,EOS TPU 1301,TPU_10sem5,TPU_10sem5.xls,TPU_10sem5.xls,TPU_10sem5|Éprouvette 1,Éprouvette 1,5.179869691734668,153.80943812849,5.015824493079611,157.68464602949098,57.79628366629292,1021,5.179869691734668,157.68464602949098,6.148595734119082,33.32504382196043,0.0,valid,direct_tensile_curve_area_application_not_independent_chemistry,SLS_printed_thermoplastic_polyurethane,commercial_grade_process_condition_partial,direct_tensile_toughness_application,core_tpu_application_experimental,gold_process_transfer_after_condition_group_split,0.35,paper_condition_mapped_detailed_parameters_partial,10.17632/wfsm6f9rbn.1|EOS TPU 1301,数据/原始/外部数据/新增开放数据/Mendeley_SLS_TPU工艺力学/结构化表格/TPU_10sem5.xls#sample=Éprouvette 1,8ddfebdea87da265424c49ae1339d975ee72d0acdcc8ab5104fa0af7f6bf1b37,CC-BY-4.0,reference-59
source_mendeley_wfsm6f9rbn_v1,EOS TPU 1301,EOS TPU 1301,TPU_10sem5,TPU_10sem5.xls,TPU_10sem5.xls,TPU_10sem5|Éprouvette 2,Éprouvette 2,4.806710080075033,168.77224545413628,4.602074522685623,180.1052723401226,61.51851652435217,1062,4.806710080075033,180.1052723401226,6.665131867232383,30.511748866840872,0.0,valid,direct_tensile_curve_area_application_not_independent_chemistry,SLS_printed_thermoplastic_polyurethane,commercial_grade_process_condition_partial,direct_tensile_toughness_application,core_tpu_application_experimental,gold_process_transfer_after_condition_group_split,0.35,paper_condition_mapped_detailed_parameters_partial,10.17632/wfsm6f9rbn.1|EOS TPU 1301,数据/原始/外部数据/新增开放数据/Mendeley_SLS_TPU工艺力学/结构化表格/TPU_10sem5.xls#sample=Éprouvette 2,8ddfebdea87da265424c49ae1339d975ee72d0acdcc8ab5104fa0af7f6bf1b37,CC-BY-4.0,reference-59
source_mendeley_wfsm6f9rbn_v1,EOS TPU 1301,EOS TPU 1301,TPU_10sem5,TPU_10sem5.xls,TPU_10sem5.xls,TPU_10sem5|Éprouvette 3,Éprouvette 3,4.979704210608155,160.67094964021817,4.830138533545711,167.29597252840176,52.74213355711951,933,4.979704210608155,167.29597252840176,6.3278494267840095,31.594001827063583,0.0,valid,direct_tensile_curve_area_application_not_independent_chemistry,SLS_printed_thermoplastic_polyurethane,commercial_grade_process_condition_partial,direct_tensile_toughness_application,core_tpu_application_experimental,gold_process_transfer_after_condition_group_split,0.35,paper_condition_mapped_detailed_parameters_partial,10.17632/wfsm6f9rbn.1|EOS TPU 1301,数据/原始/外部数据/新增开放数据/Mendeley_SLS_TPU工艺力学/结构化表格/TPU_10sem5.xls#sample=Éprouvette 3,8ddfebdea87da265424c49ae1339d975ee72d0acdcc8ab5104fa0af7f6bf1b37,CC-BY-4.0,reference-59
source_mendeley_wfsm6f9rbn_v1,EOS TPU 1301,EOS TPU 1301,TPU_10sem5,TPU_10sem5.xls,TPU_10sem5.xls,TPU_10sem5|Éprouvette 4,Éprouvette 4,4.999151243805928,172.46664364147,4.88334218546765,177.21649486827664,59.42113172448866,971,4.999151243805928,177.21649486827664,6.780914314566963,31.134590428822122,0.0,valid,direct_tensile_curve_area_application_not_independent_chemistry,SLS_printed_thermoplastic_polyurethane,commercial_grade_process_condition_partial,direct_tensile_toughness_application,core_tpu_application_experimental,gold_process_transfer_after_condition_group_split,0.35,paper_condition_mapped_detailed_parameters_partial,10.17632/wfsm6f9rbn.1|EOS TPU 1301,数据/原始/外部数据/新增开放数据/Mendeley_SLS_TPU工艺力学/结构化表格/TPU_10sem5.xls#sample=Éprouvette 4,8ddfebdea87da265424c49ae1339d975ee72d0acdcc8ab5104fa0af7f6bf1b37,CC-BY-4.0,reference-59
source_mendeley_wfsm6f9rbn_v1,EOS TPU 1301,EOS TPU 1301,TPU_11,TPU_11.xls,TPU_11.xls,TPU_11|Éprouvette 1,Éprouvette 1,5.329348512274451,159.7490882303391,5.19167592834728,166.20757097264868,60.395701862185916,1005,5.329348512274451,166.20757097264868,6.796906444707181,35.589166728377876,0.0,valid,direct_tensile_curve_area_application_not_independent_chemistry,SLS_printed_thermoplastic_polyurethane,commercial_grade_process_condition_partial,direct_tensile_toughness_application,core_tpu_application_experimental,gold_process_transfer_after_condition_group_split,0.35,paper_condition_mapped_detailed_parameters_partial,10.17632/wfsm6f9rbn.1|EOS TPU 1301,数据/原始/外部数据/新增开放数据/Mendeley_SLS_TPU工艺力学/结构化表格/TPU_11.xls#sample=Éprouvette 1,d705295996bf4617e28cda1a9d253a8593e0eeaabe3e4a137c52e77b1639ffe7,CC-BY-4.0,reference-59
source_mendeley_wfsm6f9rbn_v1,EOS TPU 1301,EOS TPU 1301,TPU_11,TPU_11.xls,TPU_11.xls,TPU_11|Éprouvette 2,Éprouvette 2,6.103490076642851,203.03786308388226,5.895825823775883,210.66243202309124,63.962206751153914,1131,6.103490076642851,210.66243202309124,9.98474054075299,38.3837731529552,0.0,valid,direct_tensile_curve_area_application_not_independent_chemistry,SLS_printed_thermoplastic_polyurethane,commercial_grade_process_condition_partial,direct_tensile_toughness_application,core_tpu_application_experimental,gold_process_transfer_after_condition_group_split,0.35,paper_condition_mapped_detailed_parameters_partial,10.17632/wfsm6f9rbn.1|EOS TPU 1301,数据/原始/外部数据/新增开放数据/Mendeley_SLS_TPU工艺力学/结构化表格/TPU_11.xls#sample=Éprouvette 2,d705295996bf4617e28cda1a9d253a8593e0eeaabe3e4a137c52e77b1639ffe7,CC-BY-4.0,reference-59
source_mendeley_wfsm6f9rbn_v1,EOS TPU 1301,EOS TPU 1301,TPU_11,TPU_11.xls,TPU_11.xls,TPU_11|Éprouvette 3,Éprouvette 3,5.717123835134206,190.03728941082954,5.584848130460879,204.45398405194283,65.8994067817611,1113,5.717123835134206,204.45398405194283,9.160002379018625,36.66737932036838,0.0,valid,direct_tensile_curve_area_application_not_independent_chemistry,SLS_printed_thermoplastic_polyurethane,commercial_grade_process_condition_partial,direct_tensile_toughness_application,core_tpu_application_experimental,gold_process_transfer_after_condition_group_split,0.35,paper_condition_mapped_detailed_parameters_partial,10.17632/wfsm6f9rbn.1|EOS TPU 1301,数据/原始/外部数据/新增开放数据/Mendeley_SLS_TPU工艺力学/结构化表格/TPU_11.xls#sample=Éprouvette 3,d705295996bf4617e28cda1a9d253a8593e0eeaabe3e4a137c52e77b1639ffe7,CC-BY-4.0,reference-59
source_mendeley_wfsm6f9rbn_v1,EOS TPU 1301,EOS TPU 1301,TPU_11,TPU_11.xls,TPU_11.xls,TPU_11|Éprouvette 4,Éprouvette 4,5.803100354299063,193.52773219964,5.50498509082776,198.56935054680798,62.87123756954479,1074,5.803100354299063,198.56935054680798,8.946639179195671,37.00259022595515,0.0,valid,direct_tensile_curve_area_application_not_independent_chemistry,SLS_printed_thermoplastic_polyurethane,commercial_grade_process_condition_partial,direct_tensile_toughness_application,core_tpu_application_experimental,gold_process_transfer_after_condition_group_split,0.35,paper_condition_mapped_detailed_parameters_partial,10.17632/wfsm6f9rbn.1|EOS TPU 1301,数据/原始/外部数据/新增开放数据/Mendeley_SLS_TPU工艺力学/结构化表格/TPU_11.xls#sample=Éprouvette 4,d705295996bf4617e28cda1a9d253a8593e0eeaabe3e4a137c52e77b1639ffe7,CC-BY-4.0,reference-59
source_mendeley_wfsm6f9rbn_v1,EOS TPU 1301,EOS TPU 1301,TPU_11,TPU_11.xls,TPU_11.xls,TPU_11|Éprouvette 5,Éprouvette 5,5.938670717436692,201.37888847989962,5.779818830818966,209.58662926359102,62.85179289636356,1135,5.938670717436692,209.58662926359102,9.672353911421087,37.749416424948805,0.0,valid,direct_tensile_curve_area_application_not_independent_chemistry,SLS_printed_thermoplastic_polyurethane,commercial_grade_process_condition_partial,direct_tensile_toughness_application,core_tpu_application_experimental,gold_process_transfer_after_condition_group_split,0.35,paper_condition_mapped_detailed_parameters_partial,10.17632/wfsm6f9rbn.1|EOS TPU 1301,数据/原始/外部数据/新增开放数据/Mendeley_SLS_TPU工艺力学/结构化表格/TPU_11.xls#sample=Éprouvette 5,d705295996bf4617e28cda1a9d253a8593e0eeaabe3e4a137c52e77b1639ffe7,CC-BY-4.0,reference-59
source_mendeley_wfsm6f9rbn_v1,EOS TPU 1301,EOS TPU 1301,TPU_12,TPU_12.xls,TPU_12.xls,TPU_12|Éprouvette 1,Éprouvette 1,6.13694116934464,200.48602627543733,6.044695545845544,210.8604197385721,67.72735852510064,1098,6.13694116934464,210.8604197385721,10.147194912589095,39.5230189523023,0.0,valid,direct_tensile_curve_area_application_not_independent_chemistry,SLS_printed_thermoplastic_polyurethane,commercial_grade_process_condition_partial,direct_tensile_toughness_application,core_tpu_application_experimental,gold_process_transfer_after_condition_group_split,0.35,paper_condition_mapped_detailed_parameters_partial,10.17632/wfsm6f9rbn.1|EOS TPU 1301,数据/原始/外部数据/新增开放数据/Mendeley_SLS_TPU工艺力学/结构化表格/TPU_12.xls#sample=Éprouvette 1,b2fb0b5005f32481b54c3b46c4b3669fef51707fe4a24f117fd5bf0c20a46314,CC-BY-4.0,reference-59
source_mendeley_wfsm6f9rbn_v1,EOS TPU 1301,EOS TPU 1301,TPU_12,TPU_12.xls,TPU_12.xls,TPU_12|Éprouvette 2,Éprouvette 2,6.16441658970554,199.52553805476055,5.924296374615221,205.7338052666746,68.34270250061022,1167,6.16441658970554,205.7338052666746,9.90988682251757,39.91360841124221,0.0,valid,direct_tensile_curve_area_application_not_independent_chemistry,SLS_printed_thermoplastic_polyurethane,commercial_grade_process_condition_partial,direct_tensile_toughness_application,core_tpu_application_experimental,gold_process_transfer_after_condition_group_split,0.35,paper_condition_mapped_detailed_parameters_partial,10.17632/wfsm6f9rbn.1|EOS TPU 1301,数据/原始/外部数据/新增开放数据/Mendeley_SLS_TPU工艺力学/结构化表格/TPU_12.xls#sample=Éprouvette 2,b2fb0b5005f32481b54c3b46c4b3669fef51707fe4a24f117fd5bf0c20a46314,CC-BY-4.0,reference-59
source_mendeley_wfsm6f9rbn_v1,EOS TPU 1301,EOS TPU 1301,TPU_12,TPU_12.xls,TPU_12.xls,TPU_12|Éprouvette 3,Éprouvette 3,6.147562468136359,207.47157185559627,5.815245836147701,221.30471318250056,65.40515266005049,1130,6.147562468136359,221.30471318250056,10.732581514626279,39.8781755931776,0.0,valid,direct_tensile_curve_area_application_not_independent_chemistry,SLS_printed_thermoplastic_polyurethane,commercial_grade_process_condition_partial,direct_tensile_toughness_application,core_tpu_application_experimental,gold_process_transfer_after_condition_group_split,0.35,paper_condition_mapped_detailed_parameters_partial,10.17632/wfsm6f9rbn.1|EOS TPU 1301,数据/原始/外部数据/新增开放数据/Mendeley_SLS_TPU工艺力学/结构化表格/TPU_12.xls#sample=Éprouvette 3,b2fb0b5005f32481b54c3b46c4b3669fef51707fe4a24f117fd5bf0c20a46314,CC-BY-4.0,reference-59
source_mendeley_wfsm6f9rbn_v1,EOS TPU 1301,EOS TPU 1301,TPU_12,TPU_12.xls,TPU_12.xls,TPU_12|Éprouvette 4,Éprouvette 4,6.244744356094009,208.41719157993793,6.099162805524949,220.66673763096333,68.31311533474597,1322,6.244744356094009,220.66673763096333,10.84441438975232,40.43003536979622,0.0,valid,direct_tensile_curve_area_application_not_independent_chemistry,SLS_printed_thermoplastic_polyurethane,commercial_grade_process_condition_partial,direct_tensile_toughness_application,core_tpu_application_experimental,gold_process_transfer_after_condition_group_split,0.35,paper_condition_mapped_detailed_parameters_partial,10.17632/wfsm6f9rbn.1|EOS TPU 1301,数据/原始/外部数据/新增开放数据/Mendeley_SLS_TPU工艺力学/结构化表格/TPU_12.xls#sample=Éprouvette 4,b2fb0b5005f32481b54c3b46c4b3669fef51707fe4a24f117fd5bf0c20a46314,CC-BY-4.0,reference-59
source_mendeley_wfsm6f9rbn_v1,EOS TPU 1301,EOS TPU 1301,TPU_12,TPU_12.xls,TPU_12.xls,TPU_12|Éprouvette 5,Éprouvette 5,6.144131342597095,212.7667745788931,5.756332468377579,227.43340818485012,63.964685631320556,1171,6.144131342597095,227.43340818485012,11.066858005988536,39.5377042464067,0.0,valid,direct_tensile_curve_area_application_not_independent_chemistry,SLS_printed_thermoplastic_polyurethane,commercial_grade_process_condition_partial,direct_tensile_toughness_application,core_tpu_application_experimental,gold_process_transfer_after_condition_group_split,0.35,paper_condition_mapped_detailed_parameters_partial,10.17632/wfsm6f9rbn.1|EOS TPU 1301,数据/原始/外部数据/新增开放数据/Mendeley_SLS_TPU工艺力学/结构化表格/TPU_12.xls#sample=Éprouvette 5,b2fb0b5005f32481b54c3b46c4b3669fef51707fe4a24f117fd5bf0c20a46314,CC-BY-4.0,reference-59
source_mendeley_wfsm6f9rbn_v1,EOS TPU 1301,EOS TPU 1301,TPU_13,TPU_13.xls,TPU_13.xls,TPU_13|Éprouvette 1,Éprouvette 1,6.093048564290784,168.74480402609333,5.994133969248009,174.32774698873982,72.20041159740217,1081,6.093048564290784,174.32774698873982,8.30853958044539,42.22347534861709,0.0,valid,direct_tensile_curve_area_application_not_independent_chemistry,SLS_printed_thermoplastic_polyurethane,commercial_grade_process_condition_partial,direct_tensile_toughness_application,core_tpu_application_experimental,gold_process_transfer_after_condition_group_split,0.35,paper_condition_mapped_detailed_parameters_partial,10.17632/wfsm6f9rbn.1|EOS TPU 1301,数据/原始/外部数据/新增开放数据/Mendeley_SLS_TPU工艺力学/结构化表格/TPU_13.xls#sample=Éprouvette 1,7b26ef6fe78002f68d3025c2cd3b33a93862d9fafb9097a6509da3e9c293a9d9,CC-BY-4.0,reference-59
source_mendeley_wfsm6f9rbn_v1,EOS TPU 1301,EOS TPU 1301,TPU_13,TPU_13.xls,TPU_13.xls,TPU_13|Éprouvette 2,Éprouvette 2,6.247815308141094,177.0550036476925,6.076903118084429,185.01333952415735,72.77148922985775,1214,6.247815308141094,185.01333952415735,9.079190609065659,43.1287836514507,0.0,valid,direct_tensile_curve_area_application_not_independent_chemistry,SLS_printed_thermoplastic_polyurethane,commercial_grade_process_condition_partial,direct_tensile_toughness_application,core_tpu_application_experimental,gold_process_transfer_after_condition_group_split,0.35,paper_condition_mapped_detailed_parameters_partial,10.17632/wfsm6f9rbn.1|EOS TPU 1301,数据/原始/外部数据/新增开放数据/Mendeley_SLS_TPU工艺力学/结构化表格/TPU_13.xls#sample=Éprouvette 2,7b26ef6fe78002f68d3025c2cd3b33a93862d9fafb9097a6509da3e9c293a9d9,CC-BY-4.0,reference-59
source_mendeley_wfsm6f9rbn_v1,EOS TPU 1301,EOS TPU 1301,TPU_13,TPU_13.xls,TPU_13.xls,TPU_13|Éprouvette 3,Éprouvette 3,6.266603787281674,188.47249356517568,6.15015297540468,194.5560773969628,70.36034796504242,1149,6.266603787281674,194.5560773969628,9.600696325926798,42.828063615653015,0.0,valid,direct_tensile_curve_area_application_not_independent_chemistry,SLS_printed_thermoplastic_polyurethane,commercial_grade_process_condition_partial,direct_tensile_toughness_application,core_tpu_application_experimental,gold_process_transfer_after_condition_group_split,0.35,paper_condition_mapped_detailed_parameters_partial,10.17632/wfsm6f9rbn.1|EOS TPU 1301,数据/原始/外部数据/新增开放数据/Mendeley_SLS_TPU工艺力学/结构化表格/TPU_13.xls#sample=Éprouvette 3,7b26ef6fe78002f68d3025c2cd3b33a93862d9fafb9097a6509da3e9c293a9d9,CC-BY-4.0,reference-59
source_mendeley_wfsm6f9rbn_v1,EOS TPU 1301,EOS TPU 1301,TPU_13,TPU_13.xls,TPU_13.xls,TPU_13|Éprouvette 4,Éprouvette 4,6.127409967518696,172.9726837987546,6.041270811220162,177.1810578221921,70.46954237044154,1077,6.127409967518696,177.1810578221921,8.474027131217976,42.30197087440528,0.0,valid,direct_tensile_curve_area_application_not_independent_chemistry,SLS_printed_thermoplastic_polyurethane,commercial_grade_process_condition_partial,direct_tensile_toughness_application,core_tpu_application_experimental,gold_process_transfer_after_condition_group_split,0.35,paper_condition_mapped_detailed_parameters_partial,10.17632/wfsm6f9rbn.1|EOS TPU 1301,数据/原始/外部数据/新增开放数据/Mendeley_SLS_TPU工艺力学/结构化表格/TPU_13.xls#sample=Éprouvette 4,7b26ef6fe78002f68d3025c2cd3b33a93862d9fafb9097a6509da3e9c293a9d9,CC-BY-4.0,reference-59
source_mendeley_wfsm6f9rbn_v1,EOS TPU 1301,EOS TPU 1301,TPU_13,TPU_13.xls,TPU_13.xls,TPU_13|Éprouvette 5,Éprouvette 5,6.111384460757673,180.75357817020267,5.789080369638051,187.67021559085697,70.60894188978966,1056,6.111384460757673,187.67021559085697,9.073806307733083,42.47648243007383,0.0,valid,direct_tensile_curve_area_application_not_independent_chemistry,SLS_printed_thermoplastic_polyurethane,commercial_grade_process_condition_partial,direct_tensile_toughness_application,core_tpu_application_experimental,gold_process_transfer_after_condition_group_split,0.35,paper_condition_mapped_detailed_parameters_partial,10.17632/wfsm6f9rbn.1|EOS TPU 1301,数据/原始/外部数据/新增开放数据/Mendeley_SLS_TPU工艺力学/结构化表格/TPU_13.xls#sample=Éprouvette 5,7b26ef6fe78002f68d3025c2cd3b33a93862d9fafb9097a6509da3e9c293a9d9,CC-BY-4.0,reference-59
source_mendeley_wfsm6f9rbn_v1,EOS TPU 1301,EOS TPU 1301,TPU_1_1,TPU_1_1.xls,TPU_1_1.xls,TPU_1_1|Éprouvette 2,Éprouvette 2,6.974596844902644,249.67805472831242,6.6538590321024245,258.84488669852726,62.51147075926259,1166,6.974596844902644,258.84488669852726,13.883878807652295,35.029925178833565,0.0,valid,direct_tensile_curve_area_application_not_independent_chemistry,SLS_printed_thermoplastic_polyurethane,commercial_grade_process_condition_partial,direct_tensile_toughness_application,core_tpu_application_experimental,gold_process_transfer_after_condition_group_split,0.35,paper_condition_mapped_detailed_parameters_partial,10.17632/wfsm6f9rbn.1|EOS TPU 1301,数据/原始/外部数据/新增开放数据/Mendeley_SLS_TPU工艺力学/结构化表格/TPU_1_1.xls#sample=Éprouvette 2,d295022f54787faf5a1a16dd102861e06ac60dfd81298b0a19200eb9bc7616b0,CC-BY-4.0,reference-59
source_mendeley_wfsm6f9rbn_v1,EOS TPU 1301,EOS TPU 1301,TPU_1_1,TPU_1_1.xls,TPU_1_1.xls,TPU_1_1|Éprouvette 3,Éprouvette 3,7.36690959114045,283.31064921140205,6.870399034749982,291.769072825904,62.50895909356701,1366,7.36690959114045,291.769072825904,16.59824843955134,37.288368656741504,0.0,valid,direct_tensile_curve_area_application_not_independent_chemistry,SLS_printed_thermoplastic_polyurethane,commercial_grade_process_condition_partial,direct_tensile_toughness_application,core_tpu_application_experimental,gold_process_transfer_after_condition_group_split,0.35,paper_condition_mapped_detailed_parameters_partial,10.17632/wfsm6f9rbn.1|EOS TPU 1301,数据/原始/外部数据/新增开放数据/Mendeley_SLS_TPU工艺力学/结构化表格/TPU_1_1.xls#sample=Éprouvette 3,d295022f54787faf5a1a16dd102861e06ac60dfd81298b0a19200eb9bc7616b0,CC-BY-4.0,reference-59
source_mendeley_wfsm6f9rbn_v1,EOS TPU 1301,EOS TPU 1301,TPU_1_1,TPU_1_1.xls,TPU_1_1.xls,TPU_1_1|Éprouvette 4,Éprouvette 4,7.167073158027312,283.06425393605605,7.0417875810934305,293.3556395866908,64.92227163841942,1314,7.167073158027312,293.3556395866908,16.363734751392798,35.85357819749751,0.0,valid,direct_tensile_curve_area_application_not_independent_chemistry,SLS_printed_thermoplastic_polyurethane,commercial_grade_process_condition_partial,direct_tensile_toughness_application,core_tpu_application_experimental,gold_process_transfer_after_condition_group_split,0.35,paper_condition_mapped_detailed_parameters_partial,10.17632/wfsm6f9rbn.1|EOS TPU 1301,数据/原始/外部数据/新增开放数据/Mendeley_SLS_TPU工艺力学/结构化表格/TPU_1_1.xls#sample=Éprouvette 4,d295022f54787faf5a1a16dd102861e06ac60dfd81298b0a19200eb9bc7616b0,CC-BY-4.0,reference-59
source_mendeley_wfsm6f9rbn_v1,EOS TPU 1301,EOS TPU 1301,TPU_1_1,TPU_1_1.xls,TPU_1_1.xls,TPU_1_1|Éprouvette 5,Éprouvette 5,7.234368253017573,271.1677874214074,6.925447797372483,282.12621103590936,63.473326468064684,1331,7.234368253017573,282.12621103590936,15.791119353496597,37.18812989014483,0.0,valid,direct_tensile_curve_area_application_not_independent_chemistry,SLS_printed_thermoplastic_polyurethane,commercial_grade_process_condition_partial,direct_tensile_toughness_application,core_tpu_application_experimental,gold_process_transfer_after_condition_group_split,0.35,paper_condition_mapped_detailed_parameters_partial,10.17632/wfsm6f9rbn.1|EOS TPU 1301,数据/原始/外部数据/新增开放数据/Mendeley_SLS_TPU工艺力学/结构化表格/TPU_1_1.xls#sample=Éprouvette 5,d295022f54787faf5a1a16dd102861e06ac60dfd81298b0a19200eb9bc7616b0,CC-BY-4.0,reference-59
source_mendeley_wfsm6f9rbn_v1,EOS TPU 1301,EOS TPU 1301,TPU_1_edge,TPU_1_edge.xls,TPU_1_edge.xls,TPU_1_edge|Éprouvette 1,Éprouvette 1,6.90049902870581,243.56253534334246,6.7704113918023605,249.60383325594012,67.19355894992815,1291,6.90049902870581,249.60383325594012,13.414234163502703,41.29021659960937,0.0,valid,direct_tensile_curve_area_application_not_independent_chemistry,SLS_printed_thermoplastic_polyurethane,commercial_grade_process_condition_partial,direct_tensile_toughness_application,core_tpu_application_experimental,gold_process_transfer_after_condition_group_split,0.35,paper_condition_mapped_detailed_parameters_partial,10.17632/wfsm6f9rbn.1|EOS TPU 1301,数据/原始/外部数据/新增开放数据/Mendeley_SLS_TPU工艺力学/结构化表格/TPU_1_edge.xls#sample=Éprouvette 1,ffddbe83ae70a00cd90b7642b69c6e29b859e182c6b4a44d17dda435c425f811,CC-BY-4.0,reference-59
source_mendeley_wfsm6f9rbn_v1,EOS TPU 1301,EOS TPU 1301,TPU_1_edge,TPU_1_edge.xls,TPU_1_edge.xls,TPU_1_edge|Éprouvette 2,Éprouvette 2,7.327828694367767,260.77897263120394,6.831241185267561,268.4871978814481,69.04945772509559,1308,7.327828694367767,268.4871978814481,15.253728154161502,43.04210397785153,0.0,valid,direct_tensile_curve_area_application_not_independent_chemistry,SLS_printed_thermoplastic_polyurethane,commercial_grade_process_condition_partial,direct_tensile_toughness_application,core_tpu_application_experimental,gold_process_transfer_after_condition_group_split,0.35,paper_condition_mapped_detailed_parameters_partial,10.17632/wfsm6f9rbn.1|EOS TPU 1301,数据/原始/外部数据/新增开放数据/Mendeley_SLS_TPU工艺力学/结构化表格/TPU_1_edge.xls#sample=Éprouvette 2,ffddbe83ae70a00cd90b7642b69c6e29b859e182c6b4a44d17dda435c425f811,CC-BY-4.0,reference-59
source_mendeley_wfsm6f9rbn_v1,EOS TPU 1301,EOS TPU 1301,TPU_1_edge,TPU_1_edge.xls,TPU_1_edge.xls,TPU_1_edge|Éprouvette 3,Éprouvette 3,7.044100826192849,229.24037503730506,6.707818928253787,236.9487338019535,73.69268778196903,1245,7.044100826192849,236.9487338019535,12.939064928722127,42.50662508178009,0.0,valid,direct_tensile_curve_area_application_not_independent_chemistry,SLS_printed_thermoplastic_polyurethane,commercial_grade_process_condition_partial,direct_tensile_toughness_application,core_tpu_application_experimental,gold_process_transfer_after_condition_group_split,0.35,paper_condition_mapped_detailed_parameters_partial,10.17632/wfsm6f9rbn.1|EOS TPU 1301,数据/原始/外部数据/新增开放数据/Mendeley_SLS_TPU工艺力学/结构化表格/TPU_1_edge.xls#sample=Éprouvette 3,ffddbe83ae70a00cd90b7642b69c6e29b859e182c6b4a44d17dda435c425f811,CC-BY-4.0,reference-59
source_mendeley_wfsm6f9rbn_v1,EOS TPU 1301,EOS TPU 1301,TPU_1_edge,TPU_1_edge.xls,TPU_1_edge.xls,TPU_1_edge|Éprouvette 4,Éprouvette 4,7.023025608662539,252.8502908401424,6.736696191303884,261.9332185439998,71.09799886252928,1331,7.023025608662539,261.9332185439998,14.390830054567349,41.89786722830001,0.0,valid,direct_tensile_curve_area_application_not_independent_chemistry,SLS_printed_thermoplastic_polyurethane,commercial_grade_process_condition_partial,direct_tensile_toughness_application,core_tpu_application_experimental,gold_process_transfer_after_condition_group_split,0.35,paper_condition_mapped_detailed_parameters_partial,10.17632/wfsm6f9rbn.1|EOS TPU 1301,数据/原始/外部数据/新增开放数据/Mendeley_SLS_TPU工艺力学/结构化表格/TPU_1_edge.xls#sample=Éprouvette 4,ffddbe83ae70a00cd90b7642b69c6e29b859e182c6b4a44d17dda435c425f811,CC-BY-4.0,reference-59
source_mendeley_wfsm6f9rbn_v1,EOS TPU 1301,EOS TPU 1301,TPU_1_edge_v2,TPU_1_edge_v2.xls,TPU_1_edge_v2.xls,TPU_1_edge_v2|Éprouvette 1,Éprouvette 1,5.556653462222155,197.81328573753126,5.2074209180434385,210.93819037009962,50.268767844415486,1107,5.556653462222155,210.93819037009962,8.98463926210309,32.20594214161709,0.0,valid,direct_tensile_curve_area_application_not_independent_chemistry,SLS_printed_thermoplastic_polyurethane,commercial_grade_process_condition_partial,direct_tensile_toughness_application,core_tpu_application_experimental,gold_process_transfer_after_condition_group_split,0.35,paper_condition_mapped_detailed_parameters_partial,10.17632/wfsm6f9rbn.1|EOS TPU 1301,数据/原始/外部数据/新增开放数据/Mendeley_SLS_TPU工艺力学/结构化表格/TPU_1_edge_v2.xls#sample=Éprouvette 1,210673492704d9311e1da9bc7be3acd363b308fec8aa37406b6b6ab5f8dbc0f5,CC-BY-4.0,reference-59
source_mendeley_wfsm6f9rbn_v1,EOS TPU 1301,EOS TPU 1301,TPU_1_edge_v2,TPU_1_edge_v2.xls,TPU_1_edge_v2.xls,TPU_1_edge_v2|Éprouvette 2,Éprouvette 2,5.6508188146680585,181.7469533821568,5.287069498811485,186.12197245564312,51.955638765340744,1017,5.6508188146680585,186.12197245564312,7.909575302870398,33.14891921096766,0.0,valid,direct_tensile_curve_area_application_not_independent_chemistry,SLS_printed_thermoplastic_polyurethane,commercial_grade_process_condition_partial,direct_tensile_toughness_application,core_tpu_application_experimental,gold_process_transfer_after_condition_group_split,0.35,paper_condition_mapped_detailed_parameters_partial,10.17632/wfsm6f9rbn.1|EOS TPU 1301,数据/原始/外部数据/新增开放数据/Mendeley_SLS_TPU工艺力学/结构化表格/TPU_1_edge_v2.xls#sample=Éprouvette 2,210673492704d9311e1da9bc7be3acd363b308fec8aa37406b6b6ab5f8dbc0f5,CC-BY-4.0,reference-59
source_mendeley_wfsm6f9rbn_v1,EOS TPU 1301,EOS TPU 1301,TPU_1_edge_v2,TPU_1_edge_v2.xls,TPU_1_edge_v2.xls,TPU_1_edge_v2|Éprouvette 3,Éprouvette 3,5.710210752842148,194.4397542499937,5.627012134485741,200.5644795917906,52.10725556607846,1109,5.710210752842148,200.5644795917906,8.665197375419709,31.39969866041609,0.0,valid,direct_tensile_curve_area_application_not_independent_chemistry,SLS_printed_thermoplastic_polyurethane,commercial_grade_process_condition_partial,direct_tensile_toughness_application,core_tpu_application_experimental,gold_process_transfer_after_condition_group_split,0.35,paper_condition_mapped_detailed_parameters_partial,10.17632/wfsm6f9rbn.1|EOS TPU 1301,数据/原始/外部数据/新增开放数据/Mendeley_SLS_TPU工艺力学/结构化表格/TPU_1_edge_v2.xls#sample=Éprouvette 3,210673492704d9311e1da9bc7be3acd363b308fec8aa37406b6b6ab5f8dbc0f5,CC-BY-4.0,reference-59
source_mendeley_wfsm6f9rbn_v1,EOS TPU 1301,EOS TPU 1301,TPU_1_edge_v2,TPU_1_edge_v2.xls,TPU_1_edge_v2.xls,TPU_1_edge_v2|Éprouvette 4,Éprouvette 4,5.520552227761253,178.43425722885877,5.263790633426929,185.72595568466932,53.94983742612999,1034,5.520552227761253,185.72595568466932,7.702137312169019,30.663670156566916,0.0,valid,direct_tensile_curve_area_application_not_independent_chemistry,SLS_printed_thermoplastic_polyurethane,commercial_grade_process_condition_partial,direct_tensile_toughness_application,core_tpu_application_experimental,gold_process_transfer_after_condition_group_split,0.35,paper_condition_mapped_detailed_parameters_partial,10.17632/wfsm6f9rbn.1|EOS TPU 1301,数据/原始/外部数据/新增开放数据/Mendeley_SLS_TPU工艺力学/结构化表格/TPU_1_edge_v2.xls#sample=Éprouvette 4,210673492704d9311e1da9bc7be3acd363b308fec8aa37406b6b6ab5f8dbc0f5,CC-BY-4.0,reference-59
