Repository: fafasco16/TPU-HighThroughput-Screening

# TPU/TPUU 定向五目标筛选数据集

- 版本：`tpu-directed-five-objective-2026-08-30-v1`
- 三目标相关实验记录：120,550行
- 商用构件：24种
- 现实配方：980个

## 结论

旧数据没有作废，而是重新分工：

| 旧资产 | 继续用途 | 禁止解释 |
|---|---|---|
| Gold-V结构与虚拟候选 | 化学空间、反应规则、适用域和候选排序 | 不是实验性能真值 |
| Gold-C计算与模拟 | 表示预训练、机理描述符、低保真代理和后段复核 | 不能无标记冒充宏观实验性能 |
| Gold-E实验曲线与标量 | 性能端点、来源内校准和最终实验残差 | 曲线点数不是材料数 |
| 商用构件与980个现实配方 | 成本/EHS门、现实Pareto候选和实验设计 | 目录证据不等于实时库存或低成本 |

新主线只训练三个清晰目标：韧性、循环恢复和热稳定。成本与环保保持透明规则约束，不制造虚假标签。昂贵DFT/MD在完成便宜的结构、配方、采购/EHS和模型预筛前保持后置。

## 当前任务门

| 目标 | 类型 | 实验主目标闭合组 | 直接低保真计算组 | 机理代理组 | 状态 |
|---|---|---:|---:|---:|---|
| 韧性 | single_task_model | 8 | 1 | 7988 | insufficient_chemistry_closed_labels |

File: 结果/定向筛选/SLS_TPU1301银层工艺拉伸端点.csv (part 1 of 5)
source_id,material_grade,formulation_id,condition_id,source_workbook_name,sample_id,source_sample_label,source_Fmax_MPa,source_strain_at_Fmax_percent,source_fracture_stress_MPa,source_elongation_at_break_percent,source_young_modulus_MPa,curve_point_count,tensile_strength_MPa,elongation_at_break_percent,toughness_MJ_m3,young_modulus_0_5pct_MPa,negative_strain_step_fraction,endpoint_quality_status,curve_sha256,cross_gold_curve_duplicate,source_young_modulus_qc_status,toughness_semantics,material_class,chemistry_mapping_status,process_mapping_status,target_role,model_admission_layer,usage_mode,sample_weight_ceiling,process_model_weight_ceiling,split_group,source_locator,source_file_sha256,license,citation_keys
source_mendeley_wfsm6f9rbn_v1,EOS TPU 1301,EOS TPU 1301,TPU_1,TPU_1.xls,silver|TPU_1|Éprouvette 1,Éprouvette 1,4.0711431382510135,160.01432671397924,3.8188073881282847,166.93090691417456,37.396481097947664,993,4.0711431382510135,166.93090691417456,4.998960267469212,21.110607748194717,0.0,valid,ffd90e97c854c6d1feb630852c64260e1f27dcde942fcc5a131894f680795a0f,False,valid,direct_tensile_curve_area_silver_process_not_new_chemistry,SLS_printed_thermoplastic_polyurethane,commercial_grade_known,exploratory_condition_code_detailed_mapping_incomplete,direct_tensile_toughness_silver_process,SLS_TPU_process_silver,low_weight_process_transfer_only,0.15,0.0,10.17632/wfsm6f9rbn.1|EOS TPU 1301,数据/原始/外部数据/新增开放数据/Mendeley_SLS_TPU工艺力学/结构化表格/TPU_1.xls#sample=Éprouvette 1,ab96fc8717c545631d4ffb9dedb096f778620beab9141d49edfea7458c0870ad,CC-BY-4.0,reference-59
source_mendeley_wfsm6f9rbn_v1,EOS TPU 1301,EOS TPU 1301,TPU_1,TPU_1.xls,silver|TPU_1|Éprouvette 2,Éprouvette 2,3.918233856441468,149.18991364818066,3.8294412207415722,155.64812936168164,36.3902293219981,942,3.918233856441468,155.64812936168164,4.442714083065914,22.456619863928488,0.0,valid,b653ed2146e2894b8a082670f5f3b98744b2f68089bd92501c17f943c6095990,False,valid,direct_tensile_curve_area_silver_process_not_new_chemistry,SLS_printed_thermoplastic_polyurethane,commercial_grade_known,exploratory_condition_code_detailed_mapping_incomplete,direct_tensile_toughness_silver_process,SLS_TPU_process_silver,low_weight_process_transfer_only,0.15,0.0,10.17632/wfsm6f9rbn.1|EOS TPU 1301,数据/原始/外部数据/新增开放数据/Mendeley_SLS_TPU工艺力学/结构化表格/TPU_1.xls#sample=Éprouvette 2,ab96fc8717c545631d4ffb9dedb096f778620beab9141d49edfea7458c0870ad,CC-BY-4.0,reference-59
source_mendeley_wfsm6f9rbn_v1,EOS TPU 1301,EOS TPU 1301,TPU_1,TPU_1.xls,silver|TPU_1|Éprouvette 3,Éprouvette 3,3.9007873267882736,141.04583578370512,3.6752253408472106,146.46206693910062,36.21290437682334,873,3.9007873267882736,146.46206693910062,4.145246307927738,22.43282635061207,0.0,valid,3367d0a799a39d952d7624c012ccf9c2b6161d9baf749cb9ad17318a3a314a47,False,valid,direct_tensile_curve_area_silver_process_not_new_chemistry,SLS_printed_thermoplastic_polyurethane,commercial_grade_known,exploratory_condition_code_detailed_mapping_incomplete,direct_tensile_toughness_silver_process,SLS_TPU_process_silver,low_weight_process_transfer_only,0.15,0.0,10.17632/wfsm6f9rbn.1|EOS TPU 1301,数据/原始/外部数据/新增开放数据/Mendeley_SLS_TPU工艺力学/结构化表格/TPU_1.xls#sample=Éprouvette 3,ab96fc8717c545631d4ffb9dedb096f778620beab9141d49edfea7458c0870ad,CC-BY-4.0,reference-59
source_mendeley_wfsm6f9rbn_v1,EOS TPU 1301,EOS TPU 1301,TPU_1,TPU_1.xls,silver|TPU_1|Éprouvette 4,Éprouvette 4,3.9946614278978627,161.56187730515376,3.8881559446667433,167.39493089402094,37.14697651967998,895,3.9946614278978627,167.39493089402094,4.947341946027648,22.098968361690773,0.0,valid,11a4da025cfee182ee925f49fda7aba765baffd5fd2ea5dc4fad300e2cf5968b,False,valid,direct_tensile_curve_area_silver_process_not_new_chemistry,SLS_printed_thermoplastic_polyurethane,commercial_grade_known,exploratory_condition_code_detailed_mapping_incomplete,direct_tensile_toughness_silver_process,SLS_TPU_process_silver,low_weight_process_transfer_only,0.15,0.0,10.17632/wfsm6f9rbn.1|EOS TPU 1301,数据/原始/外部数据/新增开放数据/Mendeley_SLS_TPU工艺力学/结构化表格/TPU_1.xls#sample=Éprouvette 4,ab96fc8717c545631d4ffb9dedb096f778620beab9141d49edfea7458c0870ad,CC-BY-4.0,reference-59
source_mendeley_wfsm6f9rbn_v1,EOS TPU 1301,EOS TPU 1301,TPU_10,TPU_10.xls,silver|TPU_10|Éprouvette 1,Éprouvette 1,5.179869691734668,153.80943812849,5.015824493079611,157.68464602949098,57.79628366629292,1021,5.179869691734668,157.68464602949098,6.148595734119082,33.32504382196043,0.0,valid,8d872de1b41bbc4738cdbf0872ffc6bcd98cd1df4252298047405db13f2067bf,True,valid,direct_tensile_curve_area_silver_process_not_new_chemistry,SLS_printed_thermoplastic_polyurethane,commercial_grade_known,exploratory_condition_code_detailed_mapping_incomplete,direct_tensile_toughness_silver_process,SLS_TPU_process_silver,low_weight_process_transfer_only,0.0,0.0,10.17632/wfsm6f9rbn.1|EOS TPU 1301,数据/原始/外部数据/新增开放数据/Mendeley_SLS_TPU工艺力学/结构化表格/TPU_10.xls#sample=Éprouvette 1,b7bce671fce56e173064ade8e516c66d11f18b372ba0beb61f32aba1b5fa9194,CC-BY-4.0,reference-59
source_mendeley_wfsm6f9rbn_v1,EOS TPU 1301,EOS TPU 1301,TPU_10,TPU_10.xls,silver|TPU_10|Éprouvette 2,Éprouvette 2,4.806710080075033,168.77224545413628,4.602074522685623,180.1052723401226,61.51851652435217,1062,4.806710080075033,180.1052723401226,6.665131867232383,30.511748866840872,0.0,valid,b00e97e3b06bf384a9a1c6f82a95995a6cb9dfce9cf0b8d33422725f69e76f4d,True,valid,direct_tensile_curve_area_silver_process_not_new_chemistry,SLS_printed_thermoplastic_polyurethane,commercial_grade_known,exploratory_condition_code_detailed_mapping_incomplete,direct_tensile_toughness_silver_process,SLS_TPU_process_silver,low_weight_process_transfer_only,0.0,0.0,10.17632/wfsm6f9rbn.1|EOS TPU 1301,数据/原始/外部数据/新增开放数据/Mendeley_SLS_TPU工艺力学/结构化表格/TPU_10.xls#sample=Éprouvette 2,b7bce671fce56e173064ade8e516c66d11f18b372ba0beb61f32aba1b5fa9194,CC-BY-4.0,reference-59
source_mendeley_wfsm6f9rbn_v1,EOS TPU 1301,EOS TPU 1301,TPU_10,TPU_10.xls,silver|TPU_10|Éprouvette 3,Éprouvette 3,4.979704210608155,160.67094964021817,4.830138533545711,167.29597252840176,52.74213355711951,933,4.979704210608155,167.29597252840176,6.3278494267840095,31.594001827063583,0.0,valid,11d883445355fea18075d3b8d1e24734bda784c15d8898177fed993f757d6cea,True,valid,direct_tensile_curve_area_silver_process_not_new_chemistry,SLS_printed_thermoplastic_polyurethane,commercial_grade_known,exploratory_condition_code_detailed_mapping_incomplete,direct_tensile_toughness_silver_process,SLS_TPU_process_silver,low_weight_process_transfer_only,0.0,0.0,10.17632/wfsm6f9rbn.1|EOS TPU 1301,数据/原始/外部数据/新增开放数据/Mendeley_SLS_TPU工艺力学/结构化表格/TPU_10.xls#sample=Éprouvette 3,b7bce671fce56e173064ade8e516c66d11f18b372ba0beb61f32aba1b5fa9194,CC-BY-4.0,reference-59
source_mendeley_wfsm6f9rbn_v1,EOS TPU 1301,EOS TPU 1301,TPU_10,TPU_10.xls,silver|TPU_10|Éprouvette 4,Éprouvette 4,4.999151243805928,172.46664364147,4.88334218546765,177.21649486827664,59.42113172448866,971,4.999151243805928,177.21649486827664,6.780914314566963,31.134590428822122,0.0,valid,5fc385b2b4872b0e1cf88ae7066bb098b8a42f0c76ee38ebc6d6a43e857ceb40,True,valid,direct_tensile_curve_area_silver_process_not_new_chemistry,SLS_printed_thermoplastic_polyurethane,commercial_grade_known,exploratory_condition_code_detailed_mapping_incomplete,direct_tensile_toughness_silver_process,SLS_TPU_process_silver,low_weight_process_transfer_only,0.0,0.0,10.17632/wfsm6f9rbn.1|EOS TPU 1301,数据/原始/外部数据/新增开放数据/Mendeley_SLS_TPU工艺力学/结构化表格/TPU_10.xls#sample=Éprouvette 4,b7bce671fce56e173064ade8e516c66d11f18b372ba0beb61f32aba1b5fa9194,CC-BY-4.0,reference-59
source_mendeley_wfsm6f9rbn_v1,EOS TPU 1301,EOS TPU 1301,TPU_10,TPU_10.xls,silver|TPU_10|Éprouvette 5,Éprouvette 5,4.987264360700335,173.72420252440497,4.739778662930016,183.22405756590888,56.06227833144549,2140,4.987264360700335,183.22405756590888,7.064326512124208,31.142949199716305,0.0,valid,25c496420673259a08c2b728e944d65688018a488370eb21c54d4e63413ab333,False,valid,direct_tensile_curve_area_silver_process_not_new_chemistry,SLS_printed_thermoplastic_polyurethane,commercial_grade_known,exploratory_condition_code_detailed_mapping_incomplete,direct_tensile_toughness_silver_process,SLS_TPU_process_silver,low_weight_process_transfer_only,0.15,0.0,10.17632/wfsm6f9rbn.1|EOS TPU 1301,数据/原始/外部数据/新增开放数据/Mendeley_SLS_TPU工艺力学/结构化表格/TPU_10.xls#sample=Éprouvette 5,b7bce671fce56e173064ade8e516c66d11f18b372ba0beb61f32aba1b5fa9194,CC-BY-4.0,reference-59
source_mendeley_wfsm6f9rbn_v1,EOS TPU 1301,EOS TPU 1301,TPU_1_1 (45°),TPU_1_1 (45°).xlsx,silver|TPU_1_1 (45°)|Éprouvette 1,Éprouvette 1,2.1225454330444338,36.702916622161865,1.8008504867553712,37.24040508270264,22.908058441842087,8943,2.1225454330444338,37.24040508270264,0.5629547727952213,15.975343702962732,0.0,valid,06f034a2e50016bf77d79f77897e49d70b211906a06fcbb8c6fb05fdbde7ceb9,False,valid,direct_tensile_curve_area_silver_process_not_new_chemistry,SLS_printed_thermoplastic_polyurethane,commercial_grade_known,exploratory_condition_code_detailed_mapping_incomplete,direct_tensile_toughness_silver_process,SLS_TPU_process_silver,low_weight_process_transfer_only,0.15,0.0,10.17632/wfsm6f9rbn.1|EOS TPU 1301,数据/原始/外部数据/新增开放数据/Mendeley_SLS_TPU工艺力学/结构化表格/TPU_1_1 (45°).xlsx#sample=Éprouvette 1,f5008c1d81fb604cd089e10b2408b086bda370003109deb22a5ed8b69dc6b87a,CC-BY-4.0,reference-59
source_mendeley_wfsm6f9rbn_v1,EOS TPU 1301,EOS TPU 1301,TPU_1_1 (45°),TPU_1_1 (45°).xlsx,silver|TPU_1_1 (45°)|Éprouvette 2,Éprouvette 2,2.5850166320800785,51.795454025268555,2.4791559219360355,53.92045021057129,25.94886624612173,12946,2.5850166320800785,53.92045021057129,1.0309416159393572,17.444031082783017,0.0,valid,954156a1fea951a18d33c48dd639703b308ba415fd6c65926c7cb1ba8700ebf8,False,valid,direct_tensile_curve_area_silver_process_not_new_chemistry,SLS_printed_thermoplastic_polyurethane,commercial_grade_known,exploratory_condition_code_detailed_mapping_incomplete,direct_tensile_toughness_silver_process,SLS_TPU_process_silver,low_weight_process_transfer_only,0.15,0.0,10.17632/wfsm6f9rbn.1|EOS TPU 1301,数据/原始/外部数据/新增开放数据/Mendeley_SLS_TPU工艺力学/结构化表格/TPU_1_1 (45°).xlsx#sample=Éprouvette 2,f5008c1d81fb604cd089e10b2408b086bda370003109deb22a5ed8b69dc6b87a,CC-BY-4.0,reference-59
source_mendeley_wfsm6f9rbn_v1,EOS TPU 1301,EOS TPU 1301,TPU_1_1 (45°),TPU_1_1 (45°).xlsx,silver|TPU_1_1 (45°)|Éprouvette 3,Éprouvette 3,2.3541843414306642,45.40299415588379,1.9811347961425783,47.882089614868164,23.813648793701695,11497,2.3541843414306642,47.882089614868164,0.8244932263937714,16.910116391590424,0.0,valid,eef4eb36f363390eb6794290b268de24015c8592519e15b7f1ae63520190f7a3,False,valid,direct_tensile_curve_area_silver_process_not_new_chemistry,SLS_printed_thermoplastic_polyurethane,commercial_grade_known,exploratory_condition_code_detailed_mapping_incomplete,direct_tensile_toughness_silver_process,SLS_TPU_process_silver,low_weight_process_transfer_only,0.15,0.0,10.17632/wfsm6f9rbn.1|EOS TPU 1301,数据/原始/外部数据/新增开放数据/Mendeley_SLS_TPU工艺力学/结构化表格/TPU_1_1 (45°).xlsx#sample=Éprouvette 3,f5008c1d81fb604cd089e10b2408b086bda370003109deb22a5ed8b69dc6b87a,CC-BY-4.0,reference-59
source_mendeley_wfsm6f9rbn_v1,EOS TPU 1301,EOS TPU 1301,TPU_1_1 (45°),TPU_1_1 (45°).xlsx,silver|TPU_1_1 (45°)|Éprouvette 4,Éprouvette 4,2.304319381713867,48.005475997924805,2.2585498809814455,50.03457069396973,23.50012203414074,12012,2.304319381713867,50.03457069396973,0.8548775007702972,15.570159216829419,0.0,valid,eaf9f4a00b30474fc084950c46abf0d40bcb57f37aa4f19b49b9a36470b130bb,False,valid,direct_tensile_curve_area_silver_process_not_new_chemistry,SLS_printed_thermoplastic_polyurethane,commercial_grade_known,exploratory_condition_code_detailed_mapping_incomplete,direct_tensile_toughness_silver_process,SLS_TPU_process_silver,low_weight_process_transfer_only,0.15,0.0,10.17632/wfsm6f9rbn.1|EOS TPU 1301,数据/原始/外部数据/新增开放数据/Mendeley_SLS_TPU工艺力学/结构化表格/TPU_1_1 (45°).xlsx#sample=Éprouvette 4,f5008c1d81fb604cd089e10b2408b086bda370003109deb22a5ed8b69dc6b87a,CC-BY-4.0,reference-59
source_mendeley_wfsm6f9rbn_v1,EOS TPU 1301,EOS TPU 1301,TPU_1_1 (45°),TPU_1_1 (45°).xlsx,silver|TPU_1_1 (45°)|Éprouvette 5,Éprouvette 5,2.2848728179931643,42.11702346801758,1.8983776092529299,44.50459957122803,23.691123429806265,10686,2.2848728179931643,44.50459957122803,0.7390881313366758,16.13925284698379,0.0,valid,a9dadc647dcac47611b8a6057b135d3a26c2aecf8043e2025467538ee2420562,False,valid,direct_tensile_curve_area_silver_process_not_new_chemistry,SLS_printed_thermoplastic_polyurethane,commercial_grade_known,exploratory_condition_code_detailed_mapping_incomplete,direct_tensile_toughness_silver_process,SLS_TPU_process_silver,low_weight_process_transfer_only,0.15,0.0,10.17632/wfsm6f9rbn.1|EOS TPU 1301,数据/原始/外部数据/新增开放数据/Mendeley_SLS_TPU工艺力学/结构化表格/TPU_1_1 (45°).xlsx#sample=Éprouvette 5,f5008c1d81fb604cd089e10b2408b086bda370003109deb22a5ed8b69dc6b87a,CC-BY-4.0,reference-59
source_mendeley_wfsm6f9rbn_v1,EOS TPU 1301,EOS TPU 1301,TPU_1_1 (on edge),TPU_1_1 (on edge).xlsx,silver|TPU_1_1 (on edge)|Éprouvette 1,Éprouvette 1,3.8977901458740236,108.7736988067627,3.260943603515625,113.2695198059082,28.708904212991417,27191,3.8977901458740236,113.2695198059082,3.306127344755829,19.74484048217944,0.0,valid,7f817f1a1189e98370fcb42a00e0dd4af3a25677c35b117a925de551be908e22,False,valid,direct_tensile_curve_area_silver_process_not_new_chemistry,SLS_printed_thermoplastic_polyurethane,commercial_grade_known,exploratory_condition_code_detailed_mapping_incomplete,direct_tensile_toughness_silver_process,SLS_TPU_process_silver,low_weight_process_transfer_only,0.15,0.0,10.17632/wfsm6f9rbn.1|EOS TPU 1301,数据/原始/外部数据/新增开放数据/Mendeley_SLS_TPU工艺力学/结构化表格/TPU_1_1 (on edge).xlsx#sample=Éprouvette 1,db3baebd6aeefde16ede498ef417f0981c1165a6cf80b4866f3b8fec7fc38638,CC-BY-4.0,reference-59
source_mendeley_wfsm6f9rbn_v1,EOS TPU 1301,EOS TPU 1301,TPU_1_1 (on edge),TPU_1_1 (on edge).xlsx,silver|TPU_1_1 (on edge)|Éprouvette 2,Éprouvette 2,3.7558189392089845,105.05038261413574,3.3622287750244144,106.91708564758301,28.202305571591875,25664,3.7558189392089845,106.91708564758301,3.015381976129743,19.009251782648818,0.0,valid,eacb94319d2f81a6ee4fed65a1216c27ea48bf515f33b104aaa73822dd9455e7,False,valid,direct_tensile_curve_area_silver_process_not_new_chemistry,SLS_printed_thermoplastic_polyurethane,commercial_grade_known,exploratory_condition_code_detailed_mapping_incomplete,direct_tensile_toughness_silver_process,SLS_TPU_process_silver,low_weight_process_transfer_only,0.15,0.0,10.17632/wfsm6f9rbn.1|EOS TPU 1301,数据/原始/外部数据/新增开放数据/Mendeley_SLS_TPU工艺力学/结构化表格/TPU_1_1 (on edge).xlsx#sample=Éprouvette 2,db3baebd6aeefde16ede498ef417f0981c1165a6cf80b4866f3b8fec7fc38638,CC-BY-4.0,reference-59
source_mendeley_wfsm6f9rbn_v1,EOS TPU 1301,EOS TPU 1301,TPU_1_1 (on edge),TPU_1_1 (on edge).xlsx,silver|TPU_1_1 (on edge)|Éprouvette 3,Éprouvette 3,3.8184665679931644,110.06205558776855,3.4016563415527346,113.54951858520508,27.93212125561463,27257,3.8184665679931644,113.54951858520508,3.243820746792437,19.40120301667985,0.0,valid,86441cec63570c4092daf8215759c804c9cc6139edf4e299ee3b268a00ac75de,False,valid,direct_tensile_curve_area_silver_process_not_new_chemistry,SLS_printed_thermoplastic_polyurethane,commercial_grade_known,exploratory_condition_code_detailed_mapping_incomplete,direct_tensile_toughness_silver_process,SLS_TPU_process_silver,low_weight_process_transfer_only,0.15,0.0,10.17632/wfsm6f9rbn.1|EOS TPU 1301,数据/原始/外部数据/新增开放数据/Mendeley_SLS_TPU工艺力学/结构化表格/TPU_1_1 (on edge).xlsx#sample=Éprouvette 3,db3baebd6aeefde16ede498ef417f0981c1165a6cf80b4866f3b8fec7fc38638,CC-BY-4.0,reference-59
source_mendeley_wfsm6f9rbn_v1,EOS TPU 1301,EOS TPU 1301,TPU_1_1 (on edge),TPU_1_1 (on edge).xlsx,silver|TPU_1_1 (on edge)|Éprouvette 4,Éprouvette 4,4.079147720336914,131.39124870300293,3.822039794921875,133.07043075561523,28.47062822677744,31941,4.079147720336914,133.07043075561523,4.083099188860978,19.744629212845297,0.0,valid,387837e0732ab862744541cc2d80a63e84b965bc57913497643d1e84b6d42e43,False,valid,direct_tensile_curve_area_silver_process_not_new_chemistry,SLS_printed_thermoplastic_polyurethane,commercial_grade_known,exploratory_condition_code_detailed_mapping_incomplete,direct_tensile_toughness_silver_process,SLS_TPU_process_silver,low_weight_process_transfer_only,0.15,0.0,10.17632/wfsm6f9rbn.1|EOS TPU 1301,数据/原始/外部数据/新增开放数据/Mendeley_SLS_TPU工艺力学/结构化表格/TPU_1_1 (on edge).xlsx#sample=Éprouvette 4,db3baebd6aeefde16ede498ef417f0981c1165a6cf80b4866f3b8fec7fc38638,CC-BY-4.0,reference-59
source_mendeley_wfsm6f9rbn_v1,EOS TPU 1301,EOS TPU 1301,TPU_1_1 (on edge),TPU_1_1 (on edge).xlsx,silver|TPU_1_1 (on edge)|Éprouvette 5,Éprouvette 5,4.243914794921875,129.06124114990234,3.6965538024902345,132.55291938781738,30.869283941368575,31818,4.243914794921875,132.55291938781738,4.232059572160832,20.631945336262397,0.0,valid,df7371fe5ab4fa4b32be4ba5e50a8b4b8d1d10eb1c6cbe9121c9fbb9ae3d5525,False,valid,direct_tensile_curve_area_silver_process_not_new_chemistry,SLS_printed_thermoplastic_polyurethane,commercial_grade_known,exploratory_condition_code_detailed_mapping_incomplete,direct_tensile_toughness_silver_process,SLS_TPU_process_silver,low_weight_process_transfer_only,0.15,0.0,10.17632/wfsm6f9rbn.1|EOS TPU 1301,数据/原始/外部数据/新增开放数据/Mendeley_SLS_TPU工艺力学/结构化表格/TPU_1_1 (on edge).xlsx#sample=Éprouvette 5,db3baebd6aeefde16ede498ef417f0981c1165a6cf80b4866f3b8fec7fc38638,CC-BY-4.0,reference-59
source_mendeley_wfsm6f9rbn_v1,EOS TPU 1301,EOS TPU 1301,TPU_1_1 (upright),TPU_1_1 (upright).xlsx,silver|TPU_1_1 (upright)|Éprouvette 2,Éprouvette 2,1.6243436813354493,30.749671459197998,1.513245487213135,33.00790548324585,19.703063345366687,7927,1.6243436813354493,33.00790548324585,0.3916807327237564,13.742662037224088,0.0,valid,df84ee2fd79e92272d2af0a6f83a423ff3ccdc99e703e91f9d993aaa5d233194,False,valid,direct_tensile_curve_area_silver_process_not_new_chemistry,SLS_printed_thermoplastic_polyurethane,commercial_grade_known,exploratory_condition_code_detailed_mapping_incomplete,direct_tensile_toughness_silver_process,SLS_TPU_process_silver,low_weight_process_transfer_only,0.15,0.0,10.17632/wfsm6f9rbn.1|EOS TPU 1301,数据/原始/外部数据/新增开放数据/Mendeley_SLS_TPU工艺力学/结构化表格/TPU_1_1 (upright).xlsx#sample=Éprouvette 2,e3f7836331cf2242e5ccebb746061a045c4546acf0892792b8fda212f05f5fa7,CC-BY-4.0,reference-59
source_mendeley_wfsm6f9rbn_v1,EOS TPU 1301,EOS TPU 1301,TPU_1_1 (upright),TPU_1_1 (upright).xlsx,silver|TPU_1_1 (upright)|Éprouvette 3,Éprouvette 3,1.6485023498535156,28.129549026489258,1.482716751098633,29.067046642303467,19.997858907335694,6981,1.6485023498535156,29.067046642303467,0.3363052234428515,14.028203076960832,0.0,valid,564d73854aa3176260bf4c54590947fceb4442732fb7b81dfa356af3a524e0f2,False,valid,direct_tensile_curve_area_silver_process_not_new_chemistry,SLS_printed_thermoplastic_polyurethane,commercial_grade_known,exploratory_condition_code_detailed_mapping_incomplete,direct_tensile_toughness_silver_process,SLS_TPU_process_silver,low_weight_process_transfer_only,0.15,0.0,10.17632/wfsm6f9rbn.1|EOS TPU 1301,数据/原始/外部数据/新增开放数据/Mendeley_SLS_TPU工艺力学/结构化表格/TPU_1_1 (upright).xlsx#sample=Éprouvette 3,e3f7836331cf2242e5ccebb746061a045c4546acf0892792b8fda212f05f5fa7,CC-BY-4.0,reference-59
source_mendeley_wfsm6f9rbn_v1,EOS TPU 1301,EOS TPU 1301,TPU_1_1 (upright),TPU_1_1 (upright).xlsx,silver|TPU_1_1 (upright)|Éprouvette 4,Éprouvette 4,1.5866365432739258,27.99206018447876,1.3698437690734864,32.21292018890381,18.38666728621707,7736,1.5866365432739258,32.21292018890381,0.3689701388436395,13.267090032904168,0.0,valid,f1b99be8621dd41f472ac7cf31339af70192e211689f0eb620d2069dd25766b0,False,valid,direct_tensile_curve_area_silver_process_not_new_chemistry,SLS_printed_thermoplastic_polyurethane,commercial_grade_known,exploratory_condition_code_detailed_mapping_incomplete,direct_tensile_toughness_silver_process,SLS_TPU_process_silver,low_weight_process_transfer_only,0.15,0.0,10.17632/wfsm6f9rbn.1|EOS TPU 1301,数据/原始/外部数据/新增开放数据/Mendeley_SLS_TPU工艺力学/结构化表格/TPU_1_1 (upright).xlsx#sample=Éprouvette 4,e3f7836331cf2242e5ccebb746061a045c4546acf0892792b8fda212f05f5fa7,CC-BY-4.0,reference-59
source_mendeley_wfsm6f9rbn_v1,EOS TPU 1301,EOS TPU 1301,TPU_1_1 (upright),TPU_1_1 (upright).xlsx,silver|TPU_1_1 (upright)|Éprouvette 5,Éprouvette 5,1.6937118530273438,29.531264305114746,1.4855643272399903,31.69379472732544,20.152943431864152,7611,1.6937118530273438,31.69379472732544,0.38446882226435186,13.907327865994366,0.0,valid,f3a2e715907abfc4b6440aeff485f0a90c37bf5752578a85c8a3ec3e39108471,False,valid,direct_tensile_curve_area_silver_process_not_new_chemistry,SLS_printed_thermoplastic_polyurethane,commercial_grade_known,exploratory_condition_code_detailed_mapping_incomplete,direct_tensile_toughness_silver_process,SLS_TPU_process_silver,low_weight_process_transfer_only,0.15,0.0,10.17632/wfsm6f9rbn.1|EOS TPU 1301,数据/原始/外部数据/新增开放数据/Mendeley_SLS_TPU工艺力学/结构化表格/TPU_1_1 (upright).xlsx#sample=Éprouvette 5,e3f7836331cf2242e5ccebb746061a045c4546acf0892792b8fda212f05f5fa7,CC-BY-4.0,reference-59
source_mendeley_wfsm6f9rbn_v1,EOS TPU 1301,EOS TPU 1301,TPU_1_1 (upright),TPU_1_1 (upright).xlsx,silver|TPU_1_1 (upright)|Éprouvette 6,Éprouvette 6,1.683279037475586,27.87377119064331,1.4597025871276856,32.89044141769409,20.199676426153808,7899,1.683279037475586,32.89044141769409,0.40474517670818927,13.807240905402454,0.0,valid,4dfdddb9cd19d0e380056ff49c44fb50ad8976927b84c4cc5fa1550d4108de1e,False,valid,direct_tensile_curve_area_silver_process_not_new_chemistry,SLS_printed_thermoplastic_polyurethane,commercial_grade_known,exploratory_condition_code_detailed_mapping_incomplete,direct_tensile_toughness_silver_process,SLS_TPU_process_silver,low_weight_process_transfer_only,0.15,0.0,10.17632/wfsm6f9rbn.1|EOS TPU 1301,数据/原始/外部数据/新增开放数据/Mendeley_SLS_TPU工艺力学/结构化表格/TPU_1_1 (upright).xlsx#sample=Éprouvette 6,e3f7836331cf2242e5ccebb746061a045c4546acf0892792b8fda212f05f5fa7,CC-BY-4.0,reference-59
source_mendeley_wfsm6f9rbn_v1,EOS TPU 1301,EOS TPU 1301,TPU_1_1-zstLSy,TPU_1_1-zstLSy.xls,silver|TPU_1_1-zstLSy|Éprouvette 1,Éprouvette 1,5.220097201180714,172.9638902321458,4.861353156047895,177.00533310323954,49.24192763916912,996,5.220097201180714,177.00533310323954,6.959168714545759,29.81236595439705,0.0,valid,a2216d8f082f4704d20b21274d6b175a08cc4ff18bc78a8a3d149581e9736f60,False,valid,direct_tensile_curve_area_silver_process_not_new_chemistry,SLS_printed_thermoplastic_polyurethane,commercial_grade_known,exploratory_condition_code_detailed_mapping_incomplete,direct_tensile_toughness_silver_process,SLS_TPU_process_silver,low_weight_process_transfer_only,0.15,0.0,10.17632/wfsm6f9rbn.1|EOS TPU 1301,数据/原始/外部数据/新增开放数据/Mendeley_SLS_TPU工艺力学/结构化表格/TPU_1_1-zstLSy.xls#sample=Éprouvette 1,a9702f61d3c1ac0cb611672b43fc57534db636a5a37ce7dcd43b49767145a56d,CC-BY-4.0,reference-59
source_mendeley_wfsm6f9rbn_v1,EOS TPU 1301,EOS TPU 1301,TPU_1_1-zstLSy,TPU_1_1-zstLSy.xls,silver|TPU_1_1-zstLSy|Éprouvette 2,Éprouvette 2,5.460859619377884,167.57161045493558,5.304374237604267,171.0294046443887,51.33506832392663,988,5.460859619377884,171.0294046443887,6.992883816658944,31.513368536564563,0.0,valid,bbe53ec2e2e145373e73931f0a55a03aa8872c534286681a1ef91242b8927d74,False,valid,direct_tensile_curve_area_silver_process_not_new_chemistry,SLS_printed_thermoplastic_polyurethane,commercial_grade_known,exploratory_condition_code_detailed_mapping_incomplete,direct_tensile_toughness_silver_process,SLS_TPU_process_silver,low_weight_process_transfer_only,0.15,0.0,10.17632/wfsm6f9rbn.1|EOS TPU 1301,数据/原始/外部数据/新增开放数据/Mendeley_SLS_TPU工艺力学/结构化表格/TPU_1_1-zstLSy.xls#sample=Éprouvette 2,a9702f61d3c1ac0cb611672b43fc57534db636a5a37ce7dcd43b49767145a56d,CC-BY-4.0,reference-59
source_mendeley_wfsm6f9rbn_v1,EOS TPU 1301,EOS TPU 1301,TPU_1_1-zstLSy,TPU_1_1-zstLSy.xls,silver|TPU_1_1-zstLSy|Éprouvette 3,Éprouvette 3,5.225367921865579,175.74215214699507,5.063883670681716,184.3258885666728,48.29969227930318,1050,5.225367921865579,184.3258885666728,7.268749530347867,29.370290687061186,0.0,valid,d1c17efd05815a826864d34738827d91e45d57fd58c5e9c5888efcd42105dcd5,False,valid,direct_tensile_curve_area_silver_process_not_new_chemistry,SLS_printed_thermoplastic_polyurethane,commercial_grade_known,exploratory_condition_code_detailed_mapping_incomplete,direct_tensile_toughness_silver_process,SLS_TPU_process_silver,low_weight_process_transfer_only,0.15,0.0,10.17632/wfsm6f9rbn.1|EOS TPU 1301,数据/原始/外部数据/新增开放数据/Mendeley_SLS_TPU工艺力学/结构化表格/TPU_1_1-zstLSy.xls#sample=Éprouvette 3,a9702f61d3c1ac0cb611672b43fc57534db636a5a37ce7dcd43b49767145a56d,CC-BY-4.0,reference-59
source_mendeley_wfsm6f9rbn_v1,EOS TPU 1301,EOS TPU 1301,TPU_1_1-zstLSy,TPU_1_1-zstLSy.xls,silver|TPU_1_1-zstLSy|Éprouvette 4,Éprouvette 4,5.3876226398802025,181.7779014799744,5.271289510966202,186.5695045683533,48.95338641568767,1078,5.3876226398802025,186.5695045683533,7.578190813270582,30.39687236902695,0.0,valid,392626f5e339aa8d7827081b8636807e53074c311e9df704dc57970b26d3f4da,False,valid,direct_tensile_curve_area_silver_process_not_new_chemistry,SLS_printed_thermoplastic_polyurethane,commercial_grade_known,exploratory_condition_code_detailed_mapping_incomplete,direct_tensile_toughness_silver_process,SLS_TPU_process_silver,low_weight_process_transfer_only,0.15,0.0,10.17632/wfsm6f9rbn.1|EOS TPU 1301,数据/原始/外部数据/新增开放数据/Mendeley_SLS_TPU工艺力学/结构化表格/TPU_1_1-zstLSy.xls#sample=Éprouvette 4,a9702f61d3c1ac0cb611672b43fc57534db636a5a37ce7dcd43b49767145a56d,CC-BY-4.0,reference-59
source_mendeley_wfsm6f9rbn_v1,EOS TPU 1301,EOS TPU 1301,TPU_1_double_contour,TPU_1_double_contour.xls,silver|TPU_1_double_contour|Éprouvette 1,Éprouvette 1,6.904235925410129,233.16317644459195,6.752513982994354,243.74604311329313,67.53827615811099,1250,6.904235925410129,243.74604311329313,13.14619804116355,41.65626538139336,0.0,valid,fd646d680bc4fbe9af26f553e07e7093bb4081032b61ab7aaaa3eef7e35e0cac,False,valid,direct_tensile_curve_area_silver_process_not_new_chemistry,SLS_printed_thermoplastic_polyurethane,commercial_grade_known,exploratory_condition_code_detailed_mapping_incomplete,direct_tensile_toughness_silver_process,SLS_TPU_process_silver,low_weight_process_transfer_only,0.15,0.0,10.17632/wfsm6f9rbn.1|EOS TPU 1301,数据/原始/外部数据/新增开放数据/Mendeley_SLS_TPU工艺力学/结构化表格/TPU_1_double_contour.xls#sample=Éprouvette 1,41369f90a0cd8441b2b56720709a9000dfe5c10cdf6aa0242c4f4ce93ee4addd,CC-BY-4.0,reference-59
source_mendeley_wfsm6f9rbn_v1,EOS TPU 1301,EOS TPU 1301,TPU_1_double_contour,TPU_1_double_contour.xls,silver|TPU_1_double_contour|Éprouvette 2,Éprouvette 2,7.08477913399547,254.05907058506273,6.772360452993287,269.8506202676799,70.32209779431967,1356,7.08477913399547,269.8506202676799,15.088537770559924,42.285400723111586,0.0,valid,d858225f289b0b7d7498ddda1a2165cdc51cc736d8d7fdf5eb3668637d8ac0a5,False,valid,direct_tensile_curve_area_silver_process_not_new_chemistry,SLS_printed_thermoplastic_polyurethane,commercial_grade_known,exploratory_condition_code_detailed_mapping_incomplete,direct_tensile_toughness_silver_process,SLS_TPU_process_silver,low_weight_process_transfer_only,0.15,0.0,10.17632/wfsm6f9rbn.1|EOS TPU 1301,数据/原始/外部数据/新增开放数据/Mendeley_SLS_TPU工艺力学/结构化表格/TPU_1_double_contour.xls#sample=Éprouvette 2,41369f90a0cd8441b2b56720709a9000dfe5c10cdf6aa0242c4f4ce93ee4addd,CC-BY-4.0,reference-59
source_mendeley_wfsm6f9rbn_v1,EOS TPU 1301,EOS TPU 1301,TPU_1_double_contour,TPU_1_double_contour.xls,silver|TPU_1_double_contour|Éprouvette 3,Éprouvette 3,6.850267870641197,243.61844038264826,6.570894622425743,254.0346620013006,68.34130307630103,1330,6.850267870641197,254.0346620013006,13.722045910516062,41.45640627133705,0.0,valid,4bddb5802485c3f56172fa76d4aeb359da3294f256ffa6be3c17532496c58d5b,False,valid,direct_tensile_curve_area_silver_process_not_new_chemistry,SLS_printed_thermoplastic_polyurethane,commercial_grade_known,exploratory_condition_code_detailed_mapping_incomplete,direct_tensile_toughness_silver_process,SLS_TPU_process_silver,low_weight_process_transfer_only,0.15,0.0,10.17632/wfsm6f9rbn.1|EOS TPU 1301,数据/原始/外部数据/新增开放数据/Mendeley_SLS_TPU工艺力学/结构化表格/TPU_1_double_contour.xls#sample=Éprouvette 3,41369f90a0cd8441b2b56720709a9000dfe5c10cdf6aa0242c4f4ce93ee4addd,CC-BY-4.0,reference-59
source_mendeley_wfsm6f9rbn_v1,EOS TPU 1301,EOS TPU 1301,TPU_1_double_contour,TPU_1_double_contour.xls,silver|TPU_1_double_contour|Éprouvette 4,Éprouvette 4,7.0556370433771445,274.3041708613746,6.8505487721753715,282.2622206355445,71.7798706651613,1354,7.0556370433771445,282.2622206355445,15.775536986374135,41.91056388097209,0.0,valid,7bfaf67abadc5e080ab09708cea3074706786d4d064fcb48d639e0392b9736a8,False,valid,direct_tensile_curve_area_silver_process_not_new_chemistry,SLS_printed_thermoplastic_polyurethane,commercial_grade_known,exploratory_condition_code_detailed_mapping_incomplete,direct_tensile_toughness_silver_process,SLS_TPU_process_silver,low_weight_process_transfer_only,0.15,0.0,10.17632/wfsm6f9rbn.1|EOS TPU 1301,数据/原始/外部数据/新增开放数据/Mendeley_SLS_TPU工艺力学/结构化表格/TPU_1_double_contour.xls#sample=Éprouvette 4,41369f90a0cd8441b2b56720709a9000dfe5c10cdf6aa0242c4f4ce93ee4addd,CC-BY-4.0,reference-59
source_mendeley_wfsm6f9rbn_v1,EOS TPU 1301,EOS TPU 1301,TPU_1_double_contour_45,TPU_1_double_contour_45.xls,silver|TPU_1_double_contour_45|Éprouvette 1,Éprouvette 1,6.9213013904044365,208.1203433247283,6.838283459541963,213.7871714802459,68.84042016693759,1334,6.9213013904044365,213.7871714802459,11.68259504160988,43.084181597213934,0.0,valid,e99da0d8b4db811d72a9a202bafe68b6ba9b155bef92808bf1873ba2294ff52b,False,valid,direct_tensile_curve_area_silver_process_not_new_chemistry,SLS_printed_thermoplastic_polyurethane,commercial_grade_known,exploratory_condition_code_detailed_mapping_incomplete,direct_tensile_toughness_silver_process,SLS_TPU_process_silver,low_weight_process_transfer_only,0.15,0.0,10.17632/wfsm6f9rbn.1|EOS TPU 1301,数据/原始/外部数据/新增开放数据/Mendeley_SLS_TPU工艺力学/结构化表格/TPU_1_double_contour_45.xls#sample=Éprouvette 1,2ebb091ed8d63f576147b0a3cd2fbb0c9aacc044d43ffc48f3e21786a55b6ca3,CC-BY-4.0,reference-59
source_mendeley_wfsm6f9rbn_v1,EOS TPU 1301,EOS TPU 1301,TPU_1_double_contour_45,TPU_1_double_contour_45.xls,silver|TPU_1_double_contour_45|Éprouvette 2,Éprouvette 2,6.890004966687835,209.15159402554855,6.5936405008699035,215.90135751431808,68.23964005464178,1228,6.890004966687835,215.90135751431808,11.763502167909763,42.262175302108496,0.0,valid,c3493fa5e720a9cdf79bf552776d4132ba1e0c1aeb7991926dbe2b1f7ed90267,False,valid,direct_tensile_curve_area_silver_process_not_new_chemistry,SLS_printed_thermoplastic_polyurethane,commercial_grade_known,exploratory_condition_code_detailed_mapping_incomplete,direct_tensile_toughness_silver_process,SLS_TPU_process_silver,low_weight_process_transfer_only,0.15,0.0,10.17632/wfsm6f9rbn.1|EOS TPU 1301,数据/原始/外部数据/新增开放数据/Mendeley_SLS_TPU工艺力学/结构化表格/TPU_1_double_contour_45.xls#sample=Éprouvette 2,2ebb091ed8d63f576147b0a3cd2fbb0c9aacc044d43ffc48f3e21786a55b6ca3,CC-BY-4.0,reference-59
source_mendeley_wfsm6f9rbn_v1,EOS TPU 1301,EOS TPU 1301,TPU_1_double_contour_45,TPU_1_double_contour_45.xls,silver|TPU_1_double_contour_45|Éprouvette 3,Éprouvette 3,6.687474139502918,184.80215786583722,6.580137735637343,188.96879910118878,64.9018698169528,1110,6.687474139502918,188.96879910118878,9.815629447909656,41.051206883602006,0.0,valid,c0c803954c8cd1101cc6d2dfde460974b87961da85d8a4eefe5d3d2859a6791f,False,valid,direct_tensile_curve_area_silver_process_not_new_chemistry,SLS_printed_thermoplastic_polyurethane,commercial_grade_known,exploratory_condition_code_detailed_mapping_incomplete,direct_tensile_toughness_silver_process,SLS_TPU_process_silver,low_weight_process_transfer_only,0.15,0.0,10.17632/wfsm6f9rbn.1|EOS TPU 1301,数据/原始/外部数据/新增开放数据/Mendeley_SLS_TPU工艺力学/结构化表格/TPU_1_double_contour_45.xls#sample=Éprouvette 3,2ebb091ed8d63f576147b0a3cd2fbb0c9aacc044d43ffc48f3e21786a55b6ca3,CC-BY-4.0,reference-59
source_mendeley_wfsm6f9rbn_v1,EOS TPU 1301,EOS TPU 1301,TPU_1_double_contour_45,TPU_1_double_contour_45.xls,silver|TPU_1_double_contour_45|Éprouvette 4,Éprouvette 4,6.97713125814839,216.2622286346741,6.647860753170893,222.84536614688113,70.29675552037982,1264,6.97713125814839,222.84536614688113,12.340334798660926,43.53955179006329,0.0,valid,a5c3f340792d5c3b353af06e288c527d8e63c0fcc154657294304e60569db175,False,valid,direct_tensile_curve_area_silver_process_not_new_chemistry,SLS_printed_thermoplastic_polyurethane,commercial_grade_known,exploratory_condition_code_detailed_mapping_incomplete,direct_tensile_toughness_silver_process,SLS_TPU_process_silver,low_weight_process_transfer_only,0.15,0.0,10.17632/wfsm6f9rbn.1|EOS TPU 1301,数据/原始/外部数据/新增开放数据/Mendeley_SLS_TPU工艺力学/结构化表格/TPU_1_double_contour_45.xls#sample=Éprouvette 4,2ebb091ed8d63f576147b0a3cd2fbb0c9aacc044d43ffc48f3e21786a55b6ca3,CC-BY-4.0,reference-59
source_mendeley_wfsm6f9rbn_v1,EOS TPU 1301,EOS TPU 1301,TPU_1_double_contour_45,TPU_1_double_contour_45.xls,silver|TPU_1_double_contour_45|Éprouvette 5,Éprouvette 5,7.0201421050672685,213.83480327483267,6.811749609247866,218.62617748137563,67.27407742407452,1346,7.0201421050672685,218.62617748137563,12.171288972014336,43.898889503863316,0.0,valid,18203cdbc0e5c620c283c8e24b6a7bebfacfe9bf61714bde5ac2e511567dcc82,False,valid,direct_tensile_curve_area_silver_process_not_new_chemistry,SLS_printed_thermoplastic_polyurethane,commercial_grade_known,exploratory_condition_code_detailed_mapping_incomplete,direct_tensile_toughness_silver_process,SLS_TPU_process_silver,low_weight_process_transfer_only,0.15,0.0,10.17632/wfsm6f9rbn.1|EOS TPU 1301,数据/原始/外部数据/新增开放数据/Mendeley_SLS_TPU工艺力学/结构化表格/TPU_1_double_contour_45.xls#sample=Éprouvette 5,2ebb091ed8d63f576147b0a3cd2fbb0c9aacc044d43ffc48f3e21786a55b6ca3,CC-BY-4.0,reference-59
source_mendeley_wfsm6f9rbn_v1,EOS TPU 1301,EOS TPU 1301,TPU_1_double_contour__v2_45,TPU_1_double_contour__v2_45.xls,silver|TPU_1_double_contour__v2_45|Éprouvette 1,Éprouvette 1,6.609340162545255,171.35546255065128,6.473717300333566,177.5214438433759,72.73006696010735,1147,6.609340162545255,177.5214438433759,9.115537895196455,41.05205671361948,0.0,valid,a48b1b6c9b9b4b033cc6e38eaf0d711a4f19a1256511434a05be9f3893d9d47c,False,valid,direct_tensile_curve_area_silver_process_not_new_chemistry,SLS_printed_thermoplastic_polyurethane,commercial_grade_known,exploratory_condition_code_detailed_mapping_incomplete,direct_tensile_toughness_silver_process,SLS_TPU_process_silver,low_weight_process_transfer_only,0.15,0.0,10.17632/wfsm6f9rbn.1|EOS TPU 1301,数据/原始/外部数据/新增开放数据/Mendeley_SLS_TPU工艺力学/结构化表格/TPU_1_double_contour__v2_45.xls#sample=Éprouvette 1,b4f79a5c1de0812b22bf02c1f9f0982dff3b3594031b414ed388c7362fc7cfef,CC-BY-4.0,reference-59
source_mendeley_wfsm6f9rbn_v1,EOS TPU 1301,EOS TPU 1301,TPU_1_double_contour__v2_45,TPU_1_double_contour__v2_45.xls,silver|TPU_1_double_contour__v2_45|Éprouvette 2,Éprouvette 2,4.622792640175779,95.88300331874052,4.564746184120135,98.67465599818388,51.31609731492387,1025,4.622792640175779,98.67465599818388,3.3711019828750493,30.16764581353592,0.0,valid,51ff8aa59c6e76d4eaa11cde016e39054e2844cc13cb0ec199c25834041a4c42,False,valid,direct_tensile_curve_area_silver_process_not_new_chemistry,SLS_printed_thermoplastic_polyurethane,commercial_grade_known,exploratory_condition_code_detailed_mapping_incomplete,direct_tensile_toughness_silver_process,SLS_TPU_process_silver,low_weight_process_transfer_only,0.15,0.0,10.17632/wfsm6f9rbn.1|EOS TPU 1301,数据/原始/外部数据/新增开放数据/Mendeley_SLS_TPU工艺力学/结构化表格/TPU_1_double_contour__v2_45.xls#sample=Éprouvette 2,b4f79a5c1de0812b22bf02c1f9f0982dff3b3594031b414ed388c7362fc7cfef,CC-BY-4.0,reference-59
source_mendeley_wfsm6f9rbn_v1,EOS TPU 1301,EOS TPU 1301,TPU_1_double_contour__v2_45,TPU_1_double_contour__v2_45.xls,silver|TPU_1_double_contour__v2_45|Éprouvette 3,Éprouvette 3,5.6521666703904865,131.72188970819116,5.532171419551042,134.01319715753198,62.25153827728036,1174,5.6521666703904865,134.01319715753198,5.77389540834255,35.581649526514596,0.0,valid,aba7b1d8f984d98b153b122b3c717e9bcd1039d6dd58a751ef7b83c05ee262d4,False,valid,direct_tensile_curve_area_silver_process_not_new_chemistry,SLS_printed_thermoplastic_polyurethane,commercial_grade_known,exploratory_condition_code_detailed_mapping_incomplete,direct_tensile_toughness_silver_process,SLS_TPU_process_silver,low_weight_process_transfer_only,0.15,0.0,10.17632/wfsm6f9rbn.1|EOS TPU 1301,数据/原始/外部数据/新增开放数据/Mendeley_SLS_TPU工艺力学/结构化表格/TPU_1_double_contour__v2_45.xls#sample=Éprouvette 3,b4f79a5c1de0812b22bf02c1f9f0982dff3b3594031b414ed388c7362fc7cfef,CC-BY-4.0,reference-59
source_mendeley_wfsm6f9rbn_v1,EOS TPU 1301,EOS TPU 1301,TPU_1_double_contour__v2_45,TPU_1_double_contour__v2_45.xls,silver|TPU_1_double_contour__v2_45|Éprouvette 4,Éprouvette 4,5.854172003073771,130.7507221272681,5.690220180460309,132.83402367145754,58.75536441220291,945,5.854172003073771,132.83402367145754,5.917459001933513,37.26751261224681,0.0,valid,f03f17c68654b768861cc86e0b8b88ea913bbd29fdae7fec0de612977cb4a5cd,False,valid,direct_tensile_curve_area_silver_process_not_new_chemistry,SLS_printed_thermoplastic_polyurethane,commercial_grade_known,exploratory_condition_code_detailed_mapping_incomplete,direct_tensile_toughness_silver_process,SLS_TPU_process_silver,low_weight_process_transfer_only,0.15,0.0,10.17632/wfsm6f9rbn.1|EOS TPU 1301,数据/原始/外部数据/新增开放数据/Mendeley_SLS_TPU工艺力学/结构化表格/TPU_1_double_contour__v2_45.xls#sample=Éprouvette 4,b4f79a5c1de0812b22bf02c1f9f0982dff3b3594031b414ed388c7362fc7cfef,CC-BY-4.0,reference-59
source_mendeley_wfsm6f9rbn_v1,EOS TPU 1301,EOS TPU 1301,TPU_1_double_contour__v2_45,TPU_1_double_contour__v2_45.xls,silver|TPU_1_double_contour__v2_45|Éprouvette 5,Éprouvette 5,5.042436403675576,102.88842531567207,4.970567821451975,105.9300360334455,57.86844632208954,894,5.042436403675576,105.9300360334455,3.9776042129294362,32.71173877820019,0.0,valid,3fd4dfac77891dc1fcdfcc7ed73b2cc6ad016989edb97b53710f74f55328fc35,False,valid,direct_tensile_curve_area_silver_process_not_new_chemistry,SLS_printed_thermoplastic_polyurethane,commercial_grade_known,exploratory_condition_code_detailed_mapping_incomplete,direct_tensile_toughness_silver_process,SLS_TPU_process_silver,low_weight_process_transfer_only,0.15,0.0,10.17632/wfsm6f9rbn.1|EOS TPU 1301,数据/原始/外部数据/新增开放数据/Mendeley_SLS_TPU工艺力学/结构化表格/TPU_1_double_contour__v2_45.xls#sample=Éprouvette 5,b4f79a5c1de0812b22bf02c1f9f0982dff3b3594031b414ed388c7362fc7cfef,CC-BY-4.0,reference-59
source_mendeley_wfsm6f9rbn_v1,EOS TPU 1301,EOS TPU 1301,TPU_1_double_contour__v2_flat,TPU_1_double_contour__v2_flat.xls,silver|TPU_1_double_contour__v2_flat|Éprouvette 1,Éprouvette 1,5.248558596467706,174.14836061187088,5.075931584459068,178.85651719756424,47.16775269792533,1005,5.248558596467706,178.85651719756424,7.117678347037678,29.71508598721045,0.0,valid,312a994bf5796a987357cfd50b9cf7ce980b909c2db26f32d93a436654b8cae3,False,valid,direct_tensile_curve_area_silver_process_not_new_chemistry,SLS_printed_thermoplastic_polyurethane,commercial_grade_known,exploratory_condition_code_detailed_mapping_incomplete,direct_tensile_toughness_silver_process,SLS_TPU_process_silver,low_weight_process_transfer_only,0.15,0.0,10.17632/wfsm6f9rbn.1|EOS TPU 1301,数据/原始/外部数据/新增开放数据/Mendeley_SLS_TPU工艺力学/结构化表格/TPU_1_double_contour__v2_flat.xls#sample=Éprouvette 1,2ba0d7ae0063c241663dc91ba356f34bf867f38bfb6852a2b25a21edcec6eb3c,CC-BY-4.0,reference-59
