Repository: fafasco16/TPU-HighThroughput-Screening

# TPU/TPUU 定向五目标筛选数据集

- 版本：`tpu-directed-five-objective-2026-08-30-v1`
- 三目标相关实验记录：120,550行
- 商用构件：24种
- 现实配方：980个

## 结论

旧数据没有作废，而是重新分工：

| 旧资产 | 继续用途 | 禁止解释 |
|---|---|---|
| Gold-V结构与虚拟候选 | 化学空间、反应规则、适用域和候选排序 | 不是实验性能真值 |
| Gold-C计算与模拟 | 表示预训练、机理描述符、低保真代理和后段复核 | 不能无标记冒充宏观实验性能 |
| Gold-E实验曲线与标量 | 性能端点、来源内校准和最终实验残差 | 曲线点数不是材料数 |
| 商用构件与980个现实配方 | 成本/EHS门、现实Pareto候选和实验设计 | 目录证据不等于实时库存或低成本 |

新主线只训练三个清晰目标：韧性、循环恢复和热稳定。成本与环保保持透明规则约束，不制造虚假标签。昂贵DFT/MD在完成便宜的结构、配方、采购/EHS和模型预筛前保持后置。

## 当前任务门

| 目标 | 类型 | 实验主目标闭合组 | 直接低保真计算组 | 机理代理组 | 状态 |
|---|---|---:|---:|---:|---|
| 韧性 | single_task_model | 8 | 1 | 7988 | insufficient_chemistry_closed_labels |

File: 结果/定向筛选/TGA热稳定端点.csv
release_id,curve_id,source_id,source_family_id,formulation_id,sample_id,original_mass_unit,chemistry_mapping_status,quality_status,endpoint_use,point_count,temperature_min_degC,temperature_max_degC,baseline_mass,final_residual_mass_percent,monotonic_adjustment_point_count,T5_degC,T10_degC,T50_degC,DTG_curve_id,DTG_peak_temperature_degC,DTG_peak_rate_source_unit,Td_onset_degC,Td_onset_status,source_locator,citation_keys
tpu-directed-tga-endpoints-2026-08-30-v1,thermal_dso_polyol_or_s2_conflict_mass,source_mendeley_xs78ch5jb7_v3,family_date_seed_oil_rigid_pu_pir_2025,,dso_polyol_or_S2_identity_conflict,ug,unmapped,identity_conflict_endpoints_reference_only,reference_only_identity_conflict,994,25.5360107421875,823.08447265625,17871.610806054738,4.461033462958081,22,222.34725622782824,263.059880532426,381.4394656589984,thermal_dso_polyol_or_s2_conflict_dtg,366.770385742188,2491.0698396484377,,not_derived_without_protocolized_tangent_method,数据/原始/外部数据/新增开放数据/第十三批实验_日期籽油PU-PIR/Supplemental data 3.xlsx#sheet=TGA-DTG-DTA- DSC OF DSOpolyol;cell=D16,ledger-165-taghvaei-nia-2024-date-seed-oil-pu-pir-data;ledger-166-taghvaei-nia-2025-date-seed-oil-pu-pir
tpu-directed-tga-endpoints-2026-08-30-v1,thermal_s1_mass,source_mendeley_xs78ch5jb7_v3,family_date_seed_oil_rigid_pu_pir_2025,S1,S1,%,formulation_id_only,endpoint_ready_component_mapping_pending,family_calibration_only,794,22.5140800476074,726.934753417969,99.88636314625428,0.0,0,253.11893953914444,301.43167966794175,490.6740449381224,,,,,not_derived_without_protocolized_tangent_method,数据/原始/外部数据/新增开放数据/第十三批实验_日期籽油PU-PIR/Supplemental data 5.xlsx#sheet=S1 (0% DSO polyol);cell=C3,ledger-165-taghvaei-nia-2024-date-seed-oil-pu-pir-data;ledger-166-taghvaei-nia-2025-date-seed-oil-pu-pir
tpu-directed-tga-endpoints-2026-08-30-v1,thermal_s3_mass,source_mendeley_xs78ch5jb7_v3,family_date_seed_oil_rigid_pu_pir_2025,S3,S3,ug,formulation_id_only,endpoint_ready_component_mapping_pending,family_calibration_only,894,17.7267398834229,817.729553222656,3464.87486921038,19.645733296368842,0,229.1609238175008,286.3333942798283,593.0348004962389,thermal_s3_dtg,597.563659667969,207.33486328125,,not_derived_without_protocolized_tangent_method,数据/原始/外部数据/新增开放数据/第十三批实验_日期籽油PU-PIR/Supplemental data 5.xlsx#sheet=S3 (50% DSO polyol);cell=D3,ledger-165-taghvaei-nia-2024-date-seed-oil-pu-pir-data;ledger-166-taghvaei-nia-2025-date-seed-oil-pu-pir
tpu-directed-tga-endpoints-2026-08-30-v1,thermal_s4_mass,source_mendeley_xs78ch5jb7_v3,family_date_seed_oil_rigid_pu_pir_2025,S4,S4,ug,formulation_id_only,endpoint_ready_component_mapping_pending,family_calibration_only,794,24.4579162597656,723.246887207031,6157.909800891875,34.54953529083927,0,204.13022342794102,241.08870198304982,610.090134954525,thermal_s4_dtg,599.494262695313,243.8987841796875,,not_derived_without_protocolized_tangent_method,数据/原始/外部数据/新增开放数据/第十三批实验_日期籽油PU-PIR/Supplemental data 5.xlsx#sheet=S4 (70% DSO polyol);cell=D3,ledger-165-taghvaei-nia-2024-date-seed-oil-pu-pir-data;ledger-166-taghvaei-nia-2025-date-seed-oil-pu-pir
tpu-directed-tga-endpoints-2026-08-30-v1,thermal_s5_mass,source_mendeley_xs78ch5jb7_v3,family_date_seed_oil_rigid_pu_pir_2025,S5,S5,%,formulation_id_only,endpoint_ready_component_mapping_pending,family_calibration_only,855,28.9908142089844,817.709716796875,100.99953215595042,0.0,140,186.65613034798864,203.63988742328783,427.35127665516495,,,,,not_derived_without_protocolized_tangent_method,数据/原始/外部数据/新增开放数据/第十三批实验_日期籽油PU-PIR/Supplemental data 5.xlsx#sheet=S5 (100% DSO polyol);cell=C3,ledger-165-taghvaei-nia-2024-date-seed-oil-pu-pir-data;ledger-166-taghvaei-nia-2025-date-seed-oil-pu-pir

File: 结果/定向筛选/TPU1301拉伸端点.csv
source_id,material_grade,formulation_id,sample_id,material_class,chemistry_mapping_status,test_temperature,strain_rate_s-1,thickness_mm,width_mm,height_mm,model_admission_layer,split_group,source_member,member_sha256,source_locator,license,citation_keys,target_role,usage_mode,sample_weight_ceiling,curve_point_count,tensile_strength_MPa,elongation_at_break_percent,toughness_MJ_m3,young_modulus_0_5pct_MPa,negative_strain_step_fraction,endpoint_quality_status
source_zenodo_15370425_v1,EOS TPU 1301,EOS TPU 1301,1H,commercial_sls_thermoplastic_polyurethane,commercial_grade_identity_only,room_temperature,0.000737,4.01,4.95,114.56,core_tpu_application_experimental,10.5281/zenodo.15370425|EOS TPU 1301,ijss_2025_vevp_ScriptsForTestsImages/Experiments/TPU/BulkCharacterisation/Tensile_bulk_RoomT_TPU/Tensile_bulk_RoomT_TPU/Uniaxial_tension_1H_7p37E-4_RT_TPU.csv,d1a6e65793eb2df920b18705f50f399c830ca355c4d1bc520d3649da83077f42,数据/原始/外部数据/新增开放数据/Zenodo_TPU1301热黏弹黏塑本构/ijss_2025_vevp_ScriptsForTestsImages.zip#ijss_2025_vevp_ScriptsForTestsImages/Experiments/TPU/BulkCharacterisation/Tensile_bulk_RoomT_TPU/Tensile_bulk_RoomT_TPU/Uniaxial_tension_1H_7p37E-4_RT_TPU.csv,CC-BY-4.0,reference-38;reference-39,direct_tensile_curve_area_application,application_auxiliary_train,0.65,6155,5.66833,44.706,2.00704306665,54.85106509819538,0.0,valid
source_zenodo_15370425_v1,EOS TPU 1301,EOS TPU 1301,1V,commercial_sls_thermoplastic_polyurethane,commercial_grade_identity_only,room_temperature,0.000737,4.19,5.005,114.56,core_tpu_application_experimental,10.5281/zenodo.15370425|EOS TPU 1301,ijss_2025_vevp_ScriptsForTestsImages/Experiments/TPU/BulkCharacterisation/Tensile_bulk_RoomT_TPU/Tensile_bulk_RoomT_TPU/Uniaxial_tension_1V_7p37E-4_RT_TPU.csv,ff9ec82769f3e9ab97300e0a52b5c34b3a569043e0f612f5271659e2e6542851,数据/原始/外部数据/新增开放数据/Zenodo_TPU1301热黏弹黏塑本构/ijss_2025_vevp_ScriptsForTestsImages.zip#ijss_2025_vevp_ScriptsForTestsImages/Experiments/TPU/BulkCharacterisation/Tensile_bulk_RoomT_TPU/Tensile_bulk_RoomT_TPU/Uniaxial_tension_1V_7p37E-4_RT_TPU.csv,CC-BY-4.0,reference-38;reference-39,direct_tensile_curve_area_application,application_auxiliary_train,0.65,25257,9.09251,183.628,13.103526340950001,54.02667040143916,0.0,valid
source_zenodo_15370425_v1,EOS TPU 1301,EOS TPU 1301,2H,commercial_sls_thermoplastic_polyurethane,commercial_grade_identity_only,room_temperature,0.000737,4.02,4.915,114.56,core_tpu_application_experimental,10.5281/zenodo.15370425|EOS TPU 1301,ijss_2025_vevp_ScriptsForTestsImages/Experiments/TPU/BulkCharacterisation/Tensile_bulk_RoomT_TPU/Tensile_bulk_RoomT_TPU/Uniaxial_tension_2H_7p37E-4_RT_TPU.csv,2e8fb39a132435551e72094d713e658407bc904aacb378ee616d1241f7495144,数据/原始/外部数据/新增开放数据/Zenodo_TPU1301热黏弹黏塑本构/ijss_2025_vevp_ScriptsForTestsImages.zip#ijss_2025_vevp_ScriptsForTestsImages/Experiments/TPU/BulkCharacterisation/Tensile_bulk_RoomT_TPU/Tensile_bulk_RoomT_TPU/Uniaxial_tension_2H_7p37E-4_RT_TPU.csv,CC-BY-4.0,reference-38;reference-39,direct_tensile_curve_area_application,application_auxiliary_train,0.65,5013,5.59572,36.405,1.5675754086499998,55.203928565554,0.0,valid
source_zenodo_15370425_v1,EOS TPU 1301,EOS TPU 1301,2V,commercial_sls_thermoplastic_polyurethane,commercial_grade_identity_only,room_temperature,0.000737,4.14,4.985,114.56,core_tpu_application_experimental,10.5281/zenodo.15370425|EOS TPU 1301,ijss_2025_vevp_ScriptsForTestsImages/Experiments/TPU/BulkCharacterisation/Tensile_bulk_RoomT_TPU/Tensile_bulk_RoomT_TPU/Uniaxial_tension_2V_7p37E-4_RT_TPU.csv,6180cc066ada43f2c2a4584aa7dfd9a3a391a150f5a44ebe4b96375a7987f844,数据/原始/外部数据/新增开放数据/Zenodo_TPU1301热黏弹黏塑本构/ijss_2025_vevp_ScriptsForTestsImages.zip#ijss_2025_vevp_ScriptsForTestsImages/Experiments/TPU/BulkCharacterisation/Tensile_bulk_RoomT_TPU/Tensile_bulk_RoomT_TPU/Uniaxial_tension_2V_7p37E-4_RT_TPU.csv,CC-BY-4.0,reference-38;reference-39,direct_tensile_curve_area_application,application_auxiliary_train,0.65,24355,8.53672,177.093,11.7757073804,49.17504712202096,0.0,valid
source_zenodo_15370425_v1,EOS TPU 1301,EOS TPU 1301,3H,commercial_sls_thermoplastic_polyurethane,commercial_grade_identity_only,room_temperature,0.000737,4.105,4.96,114.56,core_tpu_application_experimental,10.5281/zenodo.15370425|EOS TPU 1301,ijss_2025_vevp_ScriptsForTestsImages/Experiments/TPU/BulkCharacterisation/Tensile_bulk_RoomT_TPU/Tensile_bulk_RoomT_TPU/Uniaxial_tension_3H_7p37E-4_RT_TPU.csv,9ecad945e094aa04fb21fc650dda77fbf05ed3d7d6268e0d0e370ed16ef52a40,数据/原始/外部数据/新增开放数据/Zenodo_TPU1301热黏弹黏塑本构/ijss_2025_vevp_ScriptsForTestsImages.zip#ijss_2025_vevp_ScriptsForTestsImages/Experiments/TPU/BulkCharacterisation/Tensile_bulk_RoomT_TPU/Tensile_bulk_RoomT_TPU/Uniaxial_tension_3H_7p37E-4_RT_TPU.csv,CC-BY-4.0,reference-38;reference-39,direct_tensile_curve_area_application,application_auxiliary_train,0.65,5079,5.68949,36.881,1.6145719836000003,56.86513825234431,0.0,valid
source_zenodo_15370425_v1,EOS TPU 1301,EOS TPU 1301,3V,commercial_sls_thermoplastic_polyurethane,commercial_grade_identity_only,room_temperature,0.00737,4.13,5.065,114.56,core_tpu_application_experimental,10.5281/zenodo.15370425|EOS TPU 1301,ijss_2025_vevp_ScriptsForTestsImages/Experiments/TPU/BulkCharacterisation/Tensile_bulk_RoomT_TPU/Tensile_bulk_RoomT_TPU/Uniaxial_tension_3V_7p37E-3_RT_TPU.csv,34371204d91a319e1d5aa02523e4646f16970655217e930a9af00d79343fb6b4,数据/原始/外部数据/新增开放数据/Zenodo_TPU1301热黏弹黏塑本构/ijss_2025_vevp_ScriptsForTestsImages.zip#ijss_2025_vevp_ScriptsForTestsImages/Experiments/TPU/BulkCharacterisation/Tensile_bulk_RoomT_TPU/Tensile_bulk_RoomT_TPU/Uniaxial_tension_3V_7p37E-3_RT_TPU.csv,CC-BY-4.0,reference-38;reference-39,direct_tensile_curve_area_application,application_auxiliary_train,0.65,2842,9.27759,205.767,15.076786626849998,56.93386218595901,0.0,valid
source_zenodo_15370425_v1,EOS TPU 1301,EOS TPU 1301,4H,commercial_sls_thermoplastic_polyurethane,commercial_grade_identity_only,room_temperature,0.00737,4.045,4.95,114.56,core_tpu_application_experimental,10.5281/zenodo.15370425|EOS TPU 1301,ijss_2025_vevp_ScriptsForTestsImages/Experiments/TPU/BulkCharacterisation/Tensile_bulk_RoomT_TPU/Tensile_bulk_RoomT_TPU/Uniaxial_tension_4H_7p37E-3_RT_TPU.csv,66abf7f9e8d436dfc943249b87f12ec827c5fb8c5a1691ff157477013e231172,数据/原始/外部数据/新增开放数据/Zenodo_TPU1301热黏弹黏塑本构/ijss_2025_vevp_ScriptsForTestsImages.zip#ijss_2025_vevp_ScriptsForTestsImages/Experiments/TPU/BulkCharacterisation/Tensile_bulk_RoomT_TPU/Tensile_bulk_RoomT_TPU/Uniaxial_tension_4H_7p37E-3_RT_TPU.csv,CC-BY-4.0,reference-38;reference-39,direct_tensile_curve_area_application,application_auxiliary_train,0.65,832,6.64677,59.870999999999995,3.16841074295,59.41884299464515,0.0,valid
source_zenodo_15370425_v1,EOS TPU 1301,EOS TPU 1301,4V,commercial_sls_thermoplastic_polyurethane,commercial_grade_identity_only,room_temperature,0.00737,4.15,4.97,114.56,core_tpu_application_experimental,10.5281/zenodo.15370425|EOS TPU 1301,ijss_2025_vevp_ScriptsForTestsImages/Experiments/TPU/BulkCharacterisation/Tensile_bulk_RoomT_TPU/Tensile_bulk_RoomT_TPU/Uniaxial_tension_4V_7p37E-3_RT_TPU.csv,c4bcb976da5bb8477db149e0bdf98e9d0ad7dd91f70b487393a749502df4a7f2,数据/原始/外部数据/新增开放数据/Zenodo_TPU1301热黏弹黏塑本构/ijss_2025_vevp_ScriptsForTestsImages.zip#ijss_2025_vevp_ScriptsForTestsImages/Experiments/TPU/BulkCharacterisation/Tensile_bulk_RoomT_TPU/Tensile_bulk_RoomT_TPU/Uniaxial_tension_4V_7p37E-3_RT_TPU.csv,CC-BY-4.0,reference-38;reference-39,direct_tensile_curve_area_application,application_auxiliary_train,0.65,2833,9.36906,205.112,15.472537072249999,59.57826319334768,0.0,valid
source_zenodo_15370425_v1,EOS TPU 1301,EOS TPU 1301,5H,commercial_sls_thermoplastic_polyurethane,commercial_grade_identity_only,room_temperature,0.00737,4.02,4.825,114.56,core_tpu_application_experimental,10.5281/zenodo.15370425|EOS TPU 1301,ijss_2025_vevp_ScriptsForTestsImages/Experiments/TPU/BulkCharacterisation/Tensile_bulk_RoomT_TPU/Tensile_bulk_RoomT_TPU/Uniaxial_tension_5H_7p37E-3_RT_TPU.csv,eb8a4f55df074dc9d597fd8d180394a60ff170c593966de0be8c48293eef7fa5,数据/原始/外部数据/新增开放数据/Zenodo_TPU1301热黏弹黏塑本构/ijss_2025_vevp_ScriptsForTestsImages.zip#ijss_2025_vevp_ScriptsForTestsImages/Experiments/TPU/BulkCharacterisation/Tensile_bulk_RoomT_TPU/Tensile_bulk_RoomT_TPU/Uniaxial_tension_5H_7p37E-3_RT_TPU.csv,CC-BY-4.0,reference-38;reference-39,direct_tensile_curve_area_application,application_auxiliary_train,0.65,784,6.33069,56.37,2.87697543185,58.956178416759414,0.0,valid
source_zenodo_15370425_v1,EOS TPU 1301,EOS TPU 1301,5V,commercial_sls_thermoplastic_polyurethane,commercial_grade_identity_only,room_temperature,0.00737,4.185,5.06,114.56,core_tpu_application_experimental,10.5281/zenodo.15370425|EOS TPU 1301,ijss_2025_vevp_ScriptsForTestsImages/Experiments/TPU/BulkCharacterisation/Tensile_bulk_RoomT_TPU/Tensile_bulk_RoomT_TPU/Uniaxial_tension_5V_7p37E-3_RT_TPU.csv,8201fa161c88f657654d48fb8a33b8e337b051b08f8f0c6d398019279c084eb0,数据/原始/外部数据/新增开放数据/Zenodo_TPU1301热黏弹黏塑本构/ijss_2025_vevp_ScriptsForTestsImages.zip#ijss_2025_vevp_ScriptsForTestsImages/Experiments/TPU/BulkCharacterisation/Tensile_bulk_RoomT_TPU/Tensile_bulk_RoomT_TPU/Uniaxial_tension_5V_7p37E-3_RT_TPU.csv,CC-BY-4.0,reference-38;reference-39,direct_tensile_curve_area_application,application_auxiliary_train,0.65,2469,9.00672,178.681,12.89403445095,62.25305366889735,0.0,valid
source_zenodo_15370425_v1,EOS TPU 1301,EOS TPU 1301,6H,commercial_sls_thermoplastic_polyurethane,commercial_grade_identity_only,room_temperature,0.00737,4.015,4.895,114.56,core_tpu_application_experimental,10.5281/zenodo.15370425|EOS TPU 1301,ijss_2025_vevp_ScriptsForTestsImages/Experiments/TPU/BulkCharacterisation/Tensile_bulk_RoomT_TPU/Tensile_bulk_RoomT_TPU/Uniaxial_tension_6H_7p37E-3_RT_TPU.csv,ef8965bb788dca363214390644650bf6ca9008bc04d37e5dc8fd20f6e48a0f2e,数据/原始/外部数据/新增开放数据/Zenodo_TPU1301热黏弹黏塑本构/ijss_2025_vevp_ScriptsForTestsImages.zip#ijss_2025_vevp_ScriptsForTestsImages/Experiments/TPU/BulkCharacterisation/Tensile_bulk_RoomT_TPU/Tensile_bulk_RoomT_TPU/Uniaxial_tension_6H_7p37E-3_RT_TPU.csv,CC-BY-4.0,reference-38;reference-39,direct_tensile_curve_area_application,application_auxiliary_train,0.65,592,5.24532,42.462,1.7735723221,51.67545249005548,0.0,valid
source_zenodo_15370425_v1,EOS TPU 1301,EOS TPU 1301,6V,commercial_sls_thermoplastic_polyurethane,commercial_grade_identity_only,room_temperature,0.0737,4.19,5.055,114.56,core_tpu_application_experimental,10.5281/zenodo.15370425|EOS TPU 1301,ijss_2025_vevp_ScriptsForTestsImages/Experiments/TPU/BulkCharacterisation/Tensile_bulk_RoomT_TPU/Tensile_bulk_RoomT_TPU/Uniaxial_tension_6V_7p37E-3_RT_TPU.csv,65f0881f6e6ca6c5016c104abcb7874153bd72599716ec240ec9f65682f669ae,数据/原始/外部数据/新增开放数据/Zenodo_TPU1301热黏弹黏塑本构/ijss_2025_vevp_ScriptsForTestsImages.zip#ijss_2025_vevp_ScriptsForTestsImages/Experiments/TPU/BulkCharacterisation/Tensile_bulk_RoomT_TPU/Tensile_bulk_RoomT_TPU/Uniaxial_tension_6V_7p37E-3_RT_TPU.csv,CC-BY-4.0,reference-38;reference-39,direct_tensile_curve_area_application,application_auxiliary_train,0.65,295,8.86081,201.137,15.202984364649998,69.65403674308197,0.0,valid
source_zenodo_15370425_v1,EOS TPU 1301,EOS TPU 1301,7H,commercial_sls_thermoplastic_polyurethane,commercial_grade_identity_only,room_temperature,0.0737,4.055,4.835,114.56,core_tpu_application_experimental,10.5281/zenodo.15370425|EOS TPU 1301,ijss_2025_vevp_ScriptsForTestsImages/Experiments/TPU/BulkCharacterisation/Tensile_bulk_RoomT_TPU/Tensile_bulk_RoomT_TPU/Uniaxial_tension_7H_7p37E-2_RT_TPU.csv,45bf816e7a49dd7986725cc79a2e73861035c3fc6821da1a517ea97a645a7731,数据/原始/外部数据/新增开放数据/Zenodo_TPU1301热黏弹黏塑本构/ijss_2025_vevp_ScriptsForTestsImages.zip#ijss_2025_vevp_ScriptsForTestsImages/Experiments/TPU/BulkCharacterisation/Tensile_bulk_RoomT_TPU/Tensile_bulk_RoomT_TPU/Uniaxial_tension_7H_7p37E-2_RT_TPU.csv,CC-BY-4.0,reference-38;reference-39,direct_tensile_curve_area_application,application_auxiliary_train,0.65,108,7.02894,68.41199999999999,3.8600722463499992,65.61330213406431,0.0,valid
source_zenodo_15370425_v1,EOS TPU 1301,EOS TPU 1301,7V,commercial_sls_thermoplastic_polyurethane,commercial_grade_identity_only,room_temperature,0.0737,4.15,5.02,114.56,core_tpu_application_experimental,10.5281/zenodo.15370425|EOS TPU 1301,ijss_2025_vevp_ScriptsForTestsImages/Experiments/TPU/BulkCharacterisation/Tensile_bulk_RoomT_TPU/Tensile_bulk_RoomT_TPU/Uniaxial_tension_7V_7p37E-2_RT_TPU.csv,c720994bc2b485e000ff34d43c1fe3c2de01411cd591799f07b3863d04e1af13,数据/原始/外部数据/新增开放数据/Zenodo_TPU1301热黏弹黏塑本构/ijss_2025_vevp_ScriptsForTestsImages.zip#ijss_2025_vevp_ScriptsForTestsImages/Experiments/TPU/BulkCharacterisation/Tensile_bulk_RoomT_TPU/Tensile_bulk_RoomT_TPU/Uniaxial_tension_7V_7p37E-2_RT_TPU.csv,CC-BY-4.0,reference-38;reference-39,direct_tensile_curve_area_application,application_auxiliary_train,0.65,338,8.98826,232.15400000000002,18.058817285449997,71.76907661484734,0.0,valid
source_zenodo_15370425_v1,EOS TPU 1301,EOS TPU 1301,8H,commercial_sls_thermoplastic_polyurethane,commercial_grade_identity_only,room_temperature,0.0737,4.04,4.95,114.56,core_tpu_application_experimental,10.5281/zenodo.15370425|EOS TPU 1301,ijss_2025_vevp_ScriptsForTestsImages/Experiments/TPU/BulkCharacterisation/Tensile_bulk_RoomT_TPU/Tensile_bulk_RoomT_TPU/Uniaxial_tension_8H_7p37E-2_RT_TPU.csv,b3385f85e87209f0b474085ff2d1ac3d34cc53ba91ee77d2b4fe13bfd9edc00e,数据/原始/外部数据/新增开放数据/Zenodo_TPU1301热黏弹黏塑本构/ijss_2025_vevp_ScriptsForTestsImages.zip#ijss_2025_vevp_ScriptsForTestsImages/Experiments/TPU/BulkCharacterisation/Tensile_bulk_RoomT_TPU/Tensile_bulk_RoomT_TPU/Uniaxial_tension_8H_7p37E-2_RT_TPU.csv,CC-BY-4.0,reference-38;reference-39,direct_tensile_curve_area_application,application_auxiliary_train,0.65,91,6.8352,56.220000000000006,3.04030212365,68.503820772101,0.0,valid
source_zenodo_15370425_v1,EOS TPU 1301,EOS TPU 1301,8V,commercial_sls_thermoplastic_polyurethane,commercial_grade_identity_only,room_temperature,0.0737,4.12,5.085,114.56,core_tpu_application_experimental,10.5281/zenodo.15370425|EOS TPU 1301,ijss_2025_vevp_ScriptsForTestsImages/Experiments/TPU/BulkCharacterisation/Tensile_bulk_RoomT_TPU/Tensile_bulk_RoomT_TPU/Uniaxial_tension_8V_7p37E-2_RT_TPU.csv,22f44dd5197b35525ebb663a515e41dd0f059e0e4c6061050de622e48fe5a61c,数据/原始/外部数据/新增开放数据/Zenodo_TPU1301热黏弹黏塑本构/ijss_2025_vevp_ScriptsForTestsImages.zip#ijss_2025_vevp_ScriptsForTestsImages/Experiments/TPU/BulkCharacterisation/Tensile_bulk_RoomT_TPU/Tensile_bulk_RoomT_TPU/Uniaxial_tension_8V_7p37E-2_RT_TPU.csv,CC-BY-4.0,reference-38;reference-39,direct_tensile_curve_area_application,application_auxiliary_train,0.65,339,8.8753,232.962,17.9975388712,70.23524669669835,0.0,valid
source_zenodo_15370425_v1,EOS TPU 1301,EOS TPU 1301,9H,commercial_sls_thermoplastic_polyurethane,commercial_grade_identity_only,room_temperature,0.0737,3.965,4.87,114.56,core_tpu_application_experimental,10.5281/zenodo.15370425|EOS TPU 1301,ijss_2025_vevp_ScriptsForTestsImages/Experiments/TPU/BulkCharacterisation/Tensile_bulk_RoomT_TPU/Tensile_bulk_RoomT_TPU/Uniaxial_tension_9H_7p37E-2_RT_TPU.csv,6bb0cea40327567548b2cb5f31e83d75ff4c68542322507a7b97a2debc415a3c,数据/原始/外部数据/新增开放数据/Zenodo_TPU1301热黏弹黏塑本构/ijss_2025_vevp_ScriptsForTestsImages.zip#ijss_2025_vevp_ScriptsForTestsImages/Experiments/TPU/BulkCharacterisation/Tensile_bulk_RoomT_TPU/Tensile_bulk_RoomT_TPU/Uniaxial_tension_9H_7p37E-2_RT_TPU.csv,CC-BY-4.0,reference-38;reference-39,direct_tensile_curve_area_application,application_auxiliary_train,0.65,68,5.70748,40.435,1.7898716175500005,57.06247610505203,0.0,valid
