Repository: fafasco16/TPU-HighThroughput-Screening

# TPU/TPUU 定向五目标筛选数据集

- 版本：`tpu-directed-five-objective-2026-08-30-v1`
- 三目标相关实验记录：120,550行
- 商用构件：24种
- 现实配方：980个

## 结论

旧数据没有作废，而是重新分工：

| 旧资产 | 继续用途 | 禁止解释 |
|---|---|---|
| Gold-V结构与虚拟候选 | 化学空间、反应规则、适用域和候选排序 | 不是实验性能真值 |
| Gold-C计算与模拟 | 表示预训练、机理描述符、低保真代理和后段复核 | 不能无标记冒充宏观实验性能 |
| Gold-E实验曲线与标量 | 性能端点、来源内校准和最终实验残差 | 曲线点数不是材料数 |
| 商用构件与980个现实配方 | 成本/EHS门、现实Pareto候选和实验设计 | 目录证据不等于实时库存或低成本 |

新主线只训练三个清晰目标：韧性、循环恢复和热稳定。成本与环保保持透明规则约束，不制造虚假标签。昂贵DFT/MD在完成便宜的结构、配方、采购/EHS和模型预筛前保持后置。

## 当前任务门

| 目标 | 类型 | 实验主目标闭合组 | 直接低保真计算组 | 机理代理组 | 状态 |
|---|---|---:|---:|---:|---|
| 韧性 | single_task_model | 8 | 1 | 7988 | insufficient_chemistry_closed_labels |

File: 结果/定向筛选/TPU压缩打印DOE端点.csv (part 1 of 10)
source_id,material_key,formulation_id,material_grade,geometry,shape_order,infill_pattern,infill_value_raw,infill_percent_resolved,infill_mapping_status,shell_count,physical_specimen_id,specimen_sample_label,loading_direction,strain_levels,stress_at_5pct_strain_kPa,stress_at_10pct_strain_kPa,stress_at_15pct_strain_kPa,stress_at_20pct_strain_kPa,peak_discrete_stress_kPa,strain_at_peak_discrete_stress,discrete_compression_energy_to_20pct_kJ_m3,direct_stress_observation_count,missing_stress_observation_count,complete_four_point_response,stress_unit,energy_unit,stress_formula,quality_status,reported_replicate_count,source_protocol,target_role,complete_toughness_available,model_admission_layer,sample_weight_ceiling,split_group,source_file,source_locator,source_member_sha256,license,citation_keys,notes
source_mendeley_7zcd9bmmg5_v1,NinjaFlex_unknown_grade,NinjaFlex_unknown_grade,NinjaFlex (NinjaTek; exact chemistry/hardness unavailable),cube,1,Grid 0 deg,10.0,10.0,resolved_percent,2,NinjaFlex_unknown_grade|cube|1|Grid 0 deg|10|2|A,A,dir_1,0.05;0.10;0.15;0.20,200.05172828439697,269.06642797565866,300.4621728200118,287.8759053991131,300.4621728200118,0.15,45.675914088981195,4,0,True,kPa,kJ_m3,load_lbf_to_kPa_using_cross_section_area_in2,complete,4,ASTM_D575_91_adapted;21C;12.65mm_min;20pct_peak_deflection;10Hz_acquisition,discrete_compression_energy_absorption_application_proxy,False,core_TPU_application_experimental,0.15,10.17632/7zcd9bmmg5.1|NinjaFlex_unknown_grade|cube|1|Grid 0 deg|10|2,Impact of Infill and Shell Design Features on Compression Stiffness in Material Extrusion of Thermoplastic Urethane/NinjaTek Data.xlsx,Impact of Infill and Shell Design Features on Compression Stiffness in Material Extrusion of Thermoplastic Urethane/NinjaTek Data.xlsx#Raw Data!2,d2916bcd7ff431c01aa9f738fc245570e1743cf176373206adc3a33e5bdfad74,CC-BY-4.0,reference-103,recomputed_from_load_and_area;max_cached_difference_kPa=0.000117959267;family=NinjaFlex_unknown_grade|cube|1|Grid 0 deg|10|2
source_mendeley_7zcd9bmmg5_v1,NinjaFlex_unknown_grade,NinjaFlex_unknown_grade,NinjaFlex (NinjaTek; exact chemistry/hardness unavailable),cube,1,Grid 0 deg,10.0,10.0,resolved_percent,2,NinjaFlex_unknown_grade|cube|1|Grid 0 deg|10|2|A,A,dir_2,0.05;0.10;0.15;0.20,102.1585372329619,113.48617791177082,96.35486947776967,81.321272280585,113.48617791177082,0.1,17.633011038139745,4,0,True,kPa,kJ_m3,load_lbf_to_kPa_using_cross_section_area_in2,complete,4,ASTM_D575_91_adapted;21C;12.65mm_min;20pct_peak_deflection;10Hz_acquisition,discrete_compression_energy_absorption_application_proxy,False,core_TPU_application_experimental,0.15,10.17632/7zcd9bmmg5.1|NinjaFlex_unknown_grade|cube|1|Grid 0 deg|10|2,Impact of Infill and Shell Design Features on Compression Stiffness in Material Extrusion of Thermoplastic Urethane/NinjaTek Data.xlsx,Impact of Infill and Shell Design Features on Compression Stiffness in Material Extrusion of Thermoplastic Urethane/NinjaTek Data.xlsx#Raw Data!2,d2916bcd7ff431c01aa9f738fc245570e1743cf176373206adc3a33e5bdfad74,CC-BY-4.0,reference-103,recomputed_from_load_and_area;max_cached_difference_kPa=4.45538492e-05;family=NinjaFlex_unknown_grade|cube|1|Grid 0 deg|10|2
source_mendeley_7zcd9bmmg5_v1,NinjaFlex_unknown_grade,NinjaFlex_unknown_grade,NinjaFlex (NinjaTek; exact chemistry/hardness unavailable),cube,1,Grid 0 deg,10.0,10.0,resolved_percent,2,NinjaFlex_unknown_grade|cube|1|Grid 0 deg|10|2|B,B,dir_1,0.05;0.10;0.15;0.20,193.6473416107306,248.63959416946824,258.8642843437059,194.89088501030005,258.8642843437059,0.15,39.92983313145274,4,0,True,kPa,kJ_m3,load_lbf_to_kPa_using_cross_section_area_in2,complete,4,ASTM_D575_91_adapted;21C;12.65mm_min;20pct_peak_deflection;10Hz_acquisition,discrete_compression_energy_absorption_application_proxy,False,core_TPU_application_experimental,0.15,10.17632/7zcd9bmmg5.1|NinjaFlex_unknown_grade|cube|1|Grid 0 deg|10|2,Impact of Infill and Shell Design Features on Compression Stiffness in Material Extrusion of Thermoplastic Urethane/NinjaTek Data.xlsx,Impact of Infill and Shell Design Features on Compression Stiffness in Material Extrusion of Thermoplastic Urethane/NinjaTek Data.xlsx#Raw Data!3,d2916bcd7ff431c01aa9f738fc245570e1743cf176373206adc3a33e5bdfad74,CC-BY-4.0,reference-103,recomputed_from_load_and_area;max_cached_difference_kPa=0.000101628238;family=NinjaFlex_unknown_grade|cube|1|Grid 0 deg|10|2
source_mendeley_7zcd9bmmg5_v1,NinjaFlex_unknown_grade,NinjaFlex_unknown_grade,NinjaFlex (NinjaTek; exact chemistry/hardness unavailable),cube,1,Grid 0 deg,10.0,10.0,resolved_percent,2,NinjaFlex_unknown_grade|cube|1|Grid 0 deg|10|2|B,B,dir_2,0.05;0.10;0.15;0.20,102.79958769774069,118.48205168119976,103.62861663078698,82.90289330462959,118.48205168119976,0.1,18.31808513310211,4,0,True,kPa,kJ_m3,load_lbf_to_kPa_using_cross_section_area_in2,complete,4,ASTM_D575_91_adapted;21C;12.65mm_min;20pct_peak_deflection;10Hz_acquisition,discrete_compression_energy_absorption_application_proxy,False,core_TPU_application_experimental,0.15,10.17632/7zcd9bmmg5.1|NinjaFlex_unknown_grade|cube|1|Grid 0 deg|10|2,Impact of Infill and Shell Design Features on Compression Stiffness in Material Extrusion of Thermoplastic Urethane/NinjaTek Data.xlsx,Impact of Infill and Shell Design Features on Compression Stiffness in Material Extrusion of Thermoplastic Urethane/NinjaTek Data.xlsx#Raw Data!3,d2916bcd7ff431c01aa9f738fc245570e1743cf176373206adc3a33e5bdfad74,CC-BY-4.0,reference-103,recomputed_from_load_and_area;max_cached_difference_kPa=4.6515193e-05;family=NinjaFlex_unknown_grade|cube|1|Grid 0 deg|10|2
source_mendeley_7zcd9bmmg5_v1,NinjaFlex_unknown_grade,NinjaFlex_unknown_grade,NinjaFlex (NinjaTek; exact chemistry/hardness unavailable),cube,1,Grid 0 deg,10.0,10.0,resolved_percent,2,NinjaFlex_unknown_grade|cube|1|Grid 0 deg|10|2|C,C,dir_1,0.05;0.10;0.15;0.20,186.9460244019397,245.87616439264727,266.39463048554313,188.74225375687337,266.39463048554313,0.15,39.67939730792834,4,0,True,kPa,kJ_m3,load_lbf_to_kPa_using_cross_section_area_in2,complete,4,ASTM_D575_91_adapted;21C;12.65mm_min;20pct_peak_deflection;10Hz_acquisition,discrete_compression_energy_absorption_application_proxy,False,core_TPU_application_experimental,0.15,10.17632/7zcd9bmmg5.1|NinjaFlex_unknown_grade|cube|1|Grid 0 deg|10|2,Impact of Infill and Shell Design Features on Compression Stiffness in Material Extrusion of Thermoplastic Urethane/NinjaTek Data.xlsx,Impact of Infill and Shell Design Features on Compression Stiffness in Material Extrusion of Thermoplastic Urethane/NinjaTek Data.xlsx#Raw Data!4,d2916bcd7ff431c01aa9f738fc245570e1743cf176373206adc3a33e5bdfad74,CC-BY-4.0,reference-103,recomputed_from_load_and_area;max_cached_difference_kPa=0.000104584597;family=NinjaFlex_unknown_grade|cube|1|Grid 0 deg|10|2
source_mendeley_7zcd9bmmg5_v1,NinjaFlex_unknown_grade,NinjaFlex_unknown_grade,NinjaFlex (NinjaTek; exact chemistry/hardness unavailable),cube,1,Grid 0 deg,10.0,10.0,resolved_percent,2,NinjaFlex_unknown_grade|cube|1|Grid 0 deg|10|2|C,C,dir_2,0.05;0.10;0.15;0.20,94.57838411169826,113.99147829386568,86.35718052565582,73.09271759691508,113.99147829386568,0.1,16.573670086483865,4,0,True,kPa,kJ_m3,load_lbf_to_kPa_using_cross_section_area_in2,complete,4,ASTM_D575_91_adapted;21C;12.65mm_min;20pct_peak_deflection;10Hz_acquisition,discrete_compression_energy_absorption_application_proxy,False,core_TPU_application_experimental,0.15,10.17632/7zcd9bmmg5.1|NinjaFlex_unknown_grade|cube|1|Grid 0 deg|10|2,Impact of Infill and Shell Design Features on Compression Stiffness in Material Extrusion of Thermoplastic Urethane/NinjaTek Data.xlsx,Impact of Infill and Shell Design Features on Compression Stiffness in Material Extrusion of Thermoplastic Urethane/NinjaTek Data.xlsx#Raw Data!4,d2916bcd7ff431c01aa9f738fc245570e1743cf176373206adc3a33e5bdfad74,CC-BY-4.0,reference-103,recomputed_from_load_and_area;max_cached_difference_kPa=4.47522265e-05;family=NinjaFlex_unknown_grade|cube|1|Grid 0 deg|10|2
source_mendeley_7zcd9bmmg5_v1,NinjaFlex_unknown_grade,NinjaFlex_unknown_grade,NinjaFlex (NinjaTek; exact chemistry/hardness unavailable),cube,1,Grid 0 deg,10.0,10.0,resolved_percent,2,NinjaFlex_unknown_grade|cube|1|Grid 0 deg|10|2|D,D,dir_1,0.05;0.10;0.15;0.20,191.04836294537856,250.0742739833474,251.6808964139667,196.28734913218054,251.6808964139667,0.15,39.547360395439156,4,0,True,kPa,kJ_m3,load_lbf_to_kPa_using_cross_section_area_in2,complete,4,ASTM_D575_91_adapted;21C;12.65mm_min;20pct_peak_deflection;10Hz_acquisition,discrete_compression_energy_absorption_application_proxy,False,core_TPU_application_experimental,0.15,10.17632/7zcd9bmmg5.1|NinjaFlex_unknown_grade|cube|1|Grid 0 deg|10|2,Impact of Infill and Shell Design Features on Compression Stiffness in Material Extrusion of Thermoplastic Urethane/NinjaTek Data.xlsx,Impact of Infill and Shell Design Features on Compression Stiffness in Material Extrusion of Thermoplastic Urethane/NinjaTek Data.xlsx#Raw Data!5,d2916bcd7ff431c01aa9f738fc245570e1743cf176373206adc3a33e5bdfad74,CC-BY-4.0,reference-103,recomputed_from_load_and_area;max_cached_difference_kPa=9.8808092e-05;family=NinjaFlex_unknown_grade|cube|1|Grid 0 deg|10|2
source_mendeley_7zcd9bmmg5_v1,NinjaFlex_unknown_grade,NinjaFlex_unknown_grade,NinjaFlex (NinjaTek; exact chemistry/hardness unavailable),cube,1,Grid 0 deg,10.0,10.0,resolved_percent,2,NinjaFlex_unknown_grade|cube|1|Grid 0 deg|10|2|D,D,dir_2,0.05;0.10;0.15;0.20,98.07382141693289,115.46725555711546,102.753982410476,84.73186992787723,115.46725555711546,0.1,17.93304971742315,4,0,True,kPa,kJ_m3,load_lbf_to_kPa_using_cross_section_area_in2,complete,4,ASTM_D575_91_adapted;21C;12.65mm_min;20pct_peak_deflection;10Hz_acquisition,discrete_compression_energy_absorption_application_proxy,False,core_TPU_application_experimental,0.15,10.17632/7zcd9bmmg5.1|NinjaFlex_unknown_grade|cube|1|Grid 0 deg|10|2,Impact of Infill and Shell Design Features on Compression Stiffness in Material Extrusion of Thermoplastic Urethane/NinjaTek Data.xlsx,Impact of Infill and Shell Design Features on Compression Stiffness in Material Extrusion of Thermoplastic Urethane/NinjaTek Data.xlsx#Raw Data!5,d2916bcd7ff431c01aa9f738fc245570e1743cf176373206adc3a33e5bdfad74,CC-BY-4.0,reference-103,recomputed_from_load_and_area;max_cached_difference_kPa=4.53316059e-05;family=NinjaFlex_unknown_grade|cube|1|Grid 0 deg|10|2
source_mendeley_7zcd9bmmg5_v1,NinjaFlex_unknown_grade,NinjaFlex_unknown_grade,NinjaFlex (NinjaTek; exact chemistry/hardness unavailable),cube,2,Grid 0 deg,10.0,10.0,resolved_percent,3,NinjaFlex_unknown_grade|cube|2|Grid 0 deg|10|3|A,A,dir_1,0.05;0.10;0.15;0.20,271.3375725868477,400.8838700629273,409.1631447136542,399.7011165413949,409.1631447136542,0.15,64.06175728170635,4,0,True,kPa,kJ_m3,load_lbf_to_kPa_using_cross_section_area_in2,complete,4,ASTM_D575_91_adapted;21C;12.65mm_min;20pct_peak_deflection;10Hz_acquisition,discrete_compression_energy_absorption_application_proxy,False,core_TPU_application_experimental,0.15,10.17632/7zcd9bmmg5.1|NinjaFlex_unknown_grade|cube|2|Grid 0 deg|10|3,Impact of Infill and Shell Design Features on Compression Stiffness in Material Extrusion of Thermoplastic Urethane/NinjaTek Data.xlsx,Impact of Infill and Shell Design Features on Compression Stiffness in Material Extrusion of Thermoplastic Urethane/NinjaTek Data.xlsx#Raw Data!6,d2916bcd7ff431c01aa9f738fc245570e1743cf176373206adc3a33e5bdfad74,CC-BY-4.0,reference-103,recomputed_from_load_and_area;max_cached_difference_kPa=0.000160634479;family=NinjaFlex_unknown_grade|cube|2|Grid 0 deg|10|3
source_mendeley_7zcd9bmmg5_v1,NinjaFlex_unknown_grade,NinjaFlex_unknown_grade,NinjaFlex (NinjaTek; exact chemistry/hardness unavailable),cube,2,Grid 0 deg,10.0,10.0,resolved_percent,3,NinjaFlex_unknown_grade|cube|2|Grid 0 deg|10|3|A,A,dir_2,0.05;0.10;0.15;0.20,188.26653113333586,232.9328700053246,232.6545750590817,196.68495325718422,232.9328700053246,0.1,37.60982264131672,4,0,True,kPa,kJ_m3,load_lbf_to_kPa_using_cross_section_area_in2,complete,4,ASTM_D575_91_adapted;21C;12.65mm_min;20pct_peak_deflection;10Hz_acquisition,discrete_compression_energy_absorption_application_proxy,False,core_TPU_application_experimental,0.15,10.17632/7zcd9bmmg5.1|NinjaFlex_unknown_grade|cube|2|Grid 0 deg|10|3,Impact of Infill and Shell Design Features on Compression Stiffness in Material Extrusion of Thermoplastic Urethane/NinjaTek Data.xlsx,Impact of Infill and Shell Design Features on Compression Stiffness in Material Extrusion of Thermoplastic Urethane/NinjaTek Data.xlsx#Raw Data!6,d2916bcd7ff431c01aa9f738fc245570e1743cf176373206adc3a33e5bdfad74,CC-BY-4.0,reference-103,recomputed_from_load_and_area;max_cached_difference_kPa=9.14477531e-05;family=NinjaFlex_unknown_grade|cube|2|Grid 0 deg|10|3
source_mendeley_7zcd9bmmg5_v1,NinjaFlex_unknown_grade,NinjaFlex_unknown_grade,NinjaFlex (NinjaTek; exact chemistry/hardness unavailable),cube,2,Grid 0 deg,10.0,10.0,resolved_percent,3,NinjaFlex_unknown_grade|cube|2|Grid 0 deg|10|3|B,B,dir_1,0.05;0.10;0.15;0.20,275.7104606037451,402.85408480521914,407.5992914164705,392.4564997305651,407.5992914164705,0.15,64.11960433453588,4,0,True,kPa,kJ_m3,load_lbf_to_kPa_using_cross_section_area_in2,complete,4,ASTM_D575_91_adapted;21C;12.65mm_min;20pct_peak_deflection;10Hz_acquisition,discrete_compression_energy_absorption_application_proxy,False,core_TPU_application_experimental,0.15,10.17632/7zcd9bmmg5.1|NinjaFlex_unknown_grade|cube|2|Grid 0 deg|10|3,Impact of Infill and Shell Design Features on Compression Stiffness in Material Extrusion of Thermoplastic Urethane/NinjaTek Data.xlsx,Impact of Infill and Shell Design Features on Compression Stiffness in Material Extrusion of Thermoplastic Urethane/NinjaTek Data.xlsx#Raw Data!7,d2916bcd7ff431c01aa9f738fc245570e1743cf176373206adc3a33e5bdfad74,CC-BY-4.0,reference-103,recomputed_from_load_and_area;max_cached_difference_kPa=0.000160020522;family=NinjaFlex_unknown_grade|cube|2|Grid 0 deg|10|3
source_mendeley_7zcd9bmmg5_v1,NinjaFlex_unknown_grade,NinjaFlex_unknown_grade,NinjaFlex (NinjaTek; exact chemistry/hardness unavailable),cube,2,Grid 0 deg,10.0,10.0,resolved_percent,3,NinjaFlex_unknown_grade|cube|2|Grid 0 deg|10|3|B,B,dir_2,0.05;0.10;0.15;0.20,195.6002078137934,241.09836532167537,235.37620440810738,187.01696644344142,241.09836532167537,0.1,38.27916303826484,4,0,True,kPa,kJ_m3,load_lbf_to_kPa_using_cross_section_area_in2,complete,4,ASTM_D575_91_adapted;21C;12.65mm_min;20pct_peak_deflection;10Hz_acquisition,discrete_compression_energy_absorption_application_proxy,False,core_TPU_application_experimental,0.15,10.17632/7zcd9bmmg5.1|NinjaFlex_unknown_grade|cube|2|Grid 0 deg|10|3,Impact of Infill and Shell Design Features on Compression Stiffness in Material Extrusion of Thermoplastic Urethane/NinjaTek Data.xlsx,Impact of Infill and Shell Design Features on Compression Stiffness in Material Extrusion of Thermoplastic Urethane/NinjaTek Data.xlsx#Raw Data!7,d2916bcd7ff431c01aa9f738fc245570e1743cf176373206adc3a33e5bdfad74,CC-BY-4.0,reference-103,recomputed_from_load_and_area;max_cached_difference_kPa=9.46534672e-05;family=NinjaFlex_unknown_grade|cube|2|Grid 0 deg|10|3
source_mendeley_7zcd9bmmg5_v1,NinjaFlex_unknown_grade,NinjaFlex_unknown_grade,NinjaFlex (NinjaTek; exact chemistry/hardness unavailable),cube,2,Grid 0 deg,10.0,10.0,resolved_percent,3,NinjaFlex_unknown_grade|cube|2|Grid 0 deg|10|3|C,C,dir_1,0.05;0.10;0.15;0.20,267.3269184729628,361.977552005982,374.6209207657432,354.0143252733147,374.6209207657432,0.15,59.04662769406727,4,0,True,kPa,kJ_m3,load_lbf_to_kPa_using_cross_section_area_in2,complete,4,ASTM_D575_91_adapted;21C;12.65mm_min;20pct_peak_deflection;10Hz_acquisition,discrete_compression_energy_absorption_application_proxy,False,core_TPU_application_experimental,0.15,10.17632/7zcd9bmmg5.1|NinjaFlex_unknown_grade|cube|2|Grid 0 deg|10|3,Impact of Infill and Shell Design Features on Compression Stiffness in Material Extrusion of Thermoplastic Urethane/NinjaTek Data.xlsx,Impact of Infill and Shell Design Features on Compression Stiffness in Material Extrusion of Thermoplastic Urethane/NinjaTek Data.xlsx#Raw Data!8,d2916bcd7ff431c01aa9f738fc245570e1743cf176373206adc3a33e5bdfad74,CC-BY-4.0,reference-103,recomputed_from_load_and_area;max_cached_difference_kPa=0.000147073453;family=NinjaFlex_unknown_grade|cube|2|Grid 0 deg|10|3
source_mendeley_7zcd9bmmg5_v1,NinjaFlex_unknown_grade,NinjaFlex_unknown_grade,NinjaFlex (NinjaTek; exact chemistry/hardness unavailable),cube,2,Grid 0 deg,10.0,10.0,resolved_percent,3,NinjaFlex_unknown_grade|cube|2|Grid 0 deg|10|3|C,C,dir_2,0.05;0.10;0.15;0.20,181.12848173514305,216.68359056784178,187.97406261059388,155.42262701916442,216.68359056784178,0.1,33.17487242115804,4,0,True,kPa,kJ_m3,load_lbf_to_kPa_using_cross_section_area_in2,complete,4,ASTM_D575_91_adapted;21C;12.65mm_min;20pct_peak_deflection;10Hz_acquisition,discrete_compression_energy_absorption_application_proxy,False,core_TPU_application_experimental,0.15,10.17632/7zcd9bmmg5.1|NinjaFlex_unknown_grade|cube|2|Grid 0 deg|10|3,Impact of Infill and Shell Design Features on Compression Stiffness in Material Extrusion of Thermoplastic Urethane/NinjaTek Data.xlsx,Impact of Infill and Shell Design Features on Compression Stiffness in Material Extrusion of Thermoplastic Urethane/NinjaTek Data.xlsx#Raw Data!8,d2916bcd7ff431c01aa9f738fc245570e1743cf176373206adc3a33e5bdfad74,CC-BY-4.0,reference-103,recomputed_from_load_and_area;max_cached_difference_kPa=8.5068404e-05;family=NinjaFlex_unknown_grade|cube|2|Grid 0 deg|10|3
source_mendeley_7zcd9bmmg5_v1,NinjaFlex_unknown_grade,NinjaFlex_unknown_grade,NinjaFlex (NinjaTek; exact chemistry/hardness unavailable),cube,2,Grid 0 deg,10.0,10.0,resolved_percent,3,NinjaFlex_unknown_grade|cube|2|Grid 0 deg|10|3|D,D,dir_1,0.05;0.10;0.15;0.20,269.2124003626073,379.23044150716015,388.87011749315906,368.75253282672656,388.87011749315906,0.15,61.084461288814495,4,0,True,kPa,kJ_m3,load_lbf_to_kPa_using_cross_section_area_in2,complete,4,ASTM_D575_91_adapted;21C;12.65mm_min;20pct_peak_deflection;10Hz_acquisition,discrete_compression_energy_absorption_application_proxy,False,core_TPU_application_experimental,0.15,10.17632/7zcd9bmmg5.1|NinjaFlex_unknown_grade|cube|2|Grid 0 deg|10|3,Impact of Infill and Shell Design Features on Compression Stiffness in Material Extrusion of Thermoplastic Urethane/NinjaTek Data.xlsx,Impact of Infill and Shell Design Features on Compression Stiffness in Material Extrusion of Thermoplastic Urethane/NinjaTek Data.xlsx#Raw Data!9,d2916bcd7ff431c01aa9f738fc245570e1743cf176373206adc3a33e5bdfad74,CC-BY-4.0,reference-103,recomputed_from_load_and_area;max_cached_difference_kPa=0.000152667584;family=NinjaFlex_unknown_grade|cube|2|Grid 0 deg|10|3
source_mendeley_7zcd9bmmg5_v1,NinjaFlex_unknown_grade,NinjaFlex_unknown_grade,NinjaFlex (NinjaTek; exact chemistry/hardness unavailable),cube,2,Grid 0 deg,10.0,10.0,resolved_percent,3,NinjaFlex_unknown_grade|cube|2|Grid 0 deg|10|3|D,D,dir_2,0.05;0.10;0.15;0.20,176.65754035211052,212.2125771410485,217.45153148126536,183.0141382849069,217.45153148126536,0.15,34.89143590584389,4,0,True,kPa,kJ_m3,load_lbf_to_kPa_using_cross_section_area_in2,complete,4,ASTM_D575_91_adapted;21C;12.65mm_min;20pct_peak_deflection;10Hz_acquisition,discrete_compression_energy_absorption_application_proxy,False,core_TPU_application_experimental,0.15,10.17632/7zcd9bmmg5.1|NinjaFlex_unknown_grade|cube|2|Grid 0 deg|10|3,Impact of Infill and Shell Design Features on Compression Stiffness in Material Extrusion of Thermoplastic Urethane/NinjaTek Data.xlsx,Impact of Infill and Shell Design Features on Compression Stiffness in Material Extrusion of Thermoplastic Urethane/NinjaTek Data.xlsx#Raw Data!9,d2916bcd7ff431c01aa9f738fc245570e1743cf176373206adc3a33e5bdfad74,CC-BY-4.0,reference-103,recomputed_from_load_and_area;max_cached_difference_kPa=8.53698919e-05;family=NinjaFlex_unknown_grade|cube|2|Grid 0 deg|10|3
source_mendeley_7zcd9bmmg5_v1,NinjaFlex_unknown_grade,NinjaFlex_unknown_grade,NinjaFlex (NinjaTek; exact chemistry/hardness unavailable),cube,3,Grid 0 deg,20.0,20.0,resolved_percent,2,NinjaFlex_unknown_grade|cube|3|Grid 0 deg|20|2|A,A,dir_1,0.05;0.10;0.15;0.20,291.46719758487535,493.7723416631599,450.27185582413523,359.7155559765502,493.7723416631599,0.1,70.76845865302228,4,0,True,kPa,kJ_m3,load_lbf_to_kPa_using_cross_section_area_in2,complete,4,ASTM_D575_91_adapted;21C;12.65mm_min;20pct_peak_deflection;10Hz_acquisition,discrete_compression_energy_absorption_application_proxy,False,core_TPU_application_experimental,0.15,10.17632/7zcd9bmmg5.1|NinjaFlex_unknown_grade|cube|3|Grid 0 deg|20|2,Impact of Infill and Shell Design Features on Compression Stiffness in Material Extrusion of Thermoplastic Urethane/NinjaTek Data.xlsx,Impact of Infill and Shell Design Features on Compression Stiffness in Material Extrusion of Thermoplastic Urethane/NinjaTek Data.xlsx#Raw Data!10,d2916bcd7ff431c01aa9f738fc245570e1743cf176373206adc3a33e5bdfad74,CC-BY-4.0,reference-103,recomputed_from_load_and_area;max_cached_difference_kPa=0.000193851435;family=NinjaFlex_unknown_grade|cube|3|Grid 0 deg|20|2
source_mendeley_7zcd9bmmg5_v1,NinjaFlex_unknown_grade,NinjaFlex_unknown_grade,NinjaFlex (NinjaTek; exact chemistry/hardness unavailable),cube,3,Grid 0 deg,20.0,20.0,resolved_percent,2,NinjaFlex_unknown_grade|cube|3|Grid 0 deg|20|2|A,A,dir_2,0.05;0.10;0.15;0.20,166.19416384653016,194.56707688576583,171.4225876252591,133.70822410136108,194.56707688576583,0.1,29.95189702041178,4,0,True,kPa,kJ_m3,load_lbf_to_kPa_using_cross_section_area_in2,complete,4,ASTM_D575_91_adapted;21C;12.65mm_min;20pct_peak_deflection;10Hz_acquisition,discrete_compression_energy_absorption_application_proxy,False,core_TPU_application_experimental,0.15,10.17632/7zcd9bmmg5.1|NinjaFlex_unknown_grade|cube|3|Grid 0 deg|20|2,Impact of Infill and Shell Design Features on Compression Stiffness in Material Extrusion of Thermoplastic Urethane/NinjaTek Data.xlsx,Impact of Infill and Shell Design Features on Compression Stiffness in Material Extrusion of Thermoplastic Urethane/NinjaTek Data.xlsx#Raw Data!10,d2916bcd7ff431c01aa9f738fc245570e1743cf176373206adc3a33e5bdfad74,CC-BY-4.0,reference-103,recomputed_from_load_and_area;max_cached_difference_kPa=7.63856213e-05;family=NinjaFlex_unknown_grade|cube|3|Grid 0 deg|20|2
source_mendeley_7zcd9bmmg5_v1,NinjaFlex_unknown_grade,NinjaFlex_unknown_grade,NinjaFlex (NinjaTek; exact chemistry/hardness unavailable),cube,3,Grid 0 deg,20.0,20.0,resolved_percent,2,NinjaFlex_unknown_grade|cube|3|Grid 0 deg|20|2|B,B,dir_1,0.05;0.10;0.15;0.20,304.65512354707425,514.7042378769827,477.5750502241261,363.39056164198877,514.7042378769827,0.1,73.93148462345887,4,0,True,kPa,kJ_m3,load_lbf_to_kPa_using_cross_section_area_in2,complete,4,ASTM_D575_91_adapted;21C;12.65mm_min;20pct_peak_deflection;10Hz_acquisition,discrete_compression_energy_absorption_application_proxy,False,core_TPU_application_experimental,0.15,10.17632/7zcd9bmmg5.1|NinjaFlex_unknown_grade|cube|3|Grid 0 deg|20|2,Impact of Infill and Shell Design Features on Compression Stiffness in Material Extrusion of Thermoplastic Urethane/NinjaTek Data.xlsx,Impact of Infill and Shell Design Features on Compression Stiffness in Material Extrusion of Thermoplastic Urethane/NinjaTek Data.xlsx#Raw Data!11,d2916bcd7ff431c01aa9f738fc245570e1743cf176373206adc3a33e5bdfad74,CC-BY-4.0,reference-103,recomputed_from_load_and_area;max_cached_difference_kPa=0.000202069146;family=NinjaFlex_unknown_grade|cube|3|Grid 0 deg|20|2
source_mendeley_7zcd9bmmg5_v1,NinjaFlex_unknown_grade,NinjaFlex_unknown_grade,NinjaFlex (NinjaTek; exact chemistry/hardness unavailable),cube,3,Grid 0 deg,20.0,20.0,resolved_percent,2,NinjaFlex_unknown_grade|cube|3|Grid 0 deg|20|2|B,B,dir_2,0.05;0.10;0.15;0.20,177.04539197181367,202.77710770863334,175.78677544120833,140.3357431624921,202.77710770863334,0.1,31.28885733514507,4,0,True,kPa,kJ_m3,load_lbf_to_kPa_using_cross_section_area_in2,complete,4,ASTM_D575_91_adapted;21C;12.65mm_min;20pct_peak_deflection;10Hz_acquisition,discrete_compression_energy_absorption_application_proxy,False,core_TPU_application_experimental,0.15,10.17632/7zcd9bmmg5.1|NinjaFlex_unknown_grade|cube|3|Grid 0 deg|20|2,Impact of Infill and Shell Design Features on Compression Stiffness in Material Extrusion of Thermoplastic Urethane/NinjaTek Data.xlsx,Impact of Infill and Shell Design Features on Compression Stiffness in Material Extrusion of Thermoplastic Urethane/NinjaTek Data.xlsx#Raw Data!11,d2916bcd7ff431c01aa9f738fc245570e1743cf176373206adc3a33e5bdfad74,CC-BY-4.0,reference-103,recomputed_from_load_and_area;max_cached_difference_kPa=7.96088197e-05;family=NinjaFlex_unknown_grade|cube|3|Grid 0 deg|20|2
source_mendeley_7zcd9bmmg5_v1,NinjaFlex_unknown_grade,NinjaFlex_unknown_grade,NinjaFlex (NinjaTek; exact chemistry/hardness unavailable),cube,3,Grid 0 deg,20.0,20.0,resolved_percent,2,NinjaFlex_unknown_grade|cube|3|Grid 0 deg|20|2|C,C,dir_1,0.05;0.10;0.15;0.20,294.7959607239993,503.37472339075526,480.6016831930828,364.1597161884697,503.37472339075526,0.1,73.0426112701036,4,0,True,kPa,kJ_m3,load_lbf_to_kPa_using_cross_section_area_in2,complete,4,ASTM_D575_91_adapted;21C;12.65mm_min;20pct_peak_deflection;10Hz_acquisition,discrete_compression_energy_absorption_application_proxy,False,core_TPU_application_experimental,0.15,10.17632/7zcd9bmmg5.1|NinjaFlex_unknown_grade|cube|3|Grid 0 deg|20|2,Impact of Infill and Shell Design Features on Compression Stiffness in Material Extrusion of Thermoplastic Urethane/NinjaTek Data.xlsx,Impact of Infill and Shell Design Features on Compression Stiffness in Material Extrusion of Thermoplastic Urethane/NinjaTek Data.xlsx#Raw Data!12,d2916bcd7ff431c01aa9f738fc245570e1743cf176373206adc3a33e5bdfad74,CC-BY-4.0,reference-103,recomputed_from_load_and_area;max_cached_difference_kPa=0.000197621261;family=NinjaFlex_unknown_grade|cube|3|Grid 0 deg|20|2
source_mendeley_7zcd9bmmg5_v1,NinjaFlex_unknown_grade,NinjaFlex_unknown_grade,NinjaFlex (NinjaTek; exact chemistry/hardness unavailable),cube,3,Grid 0 deg,20.0,20.0,resolved_percent,2,NinjaFlex_unknown_grade|cube|3|Grid 0 deg|20|2|C,C,dir_2,0.05;0.10;0.15;0.20,176.47365095077114,197.15742140553792,170.90226496968918,131.4150668287708,197.15742140553792,0.1,30.51204353701918,4,0,True,kPa,kJ_m3,load_lbf_to_kPa_using_cross_section_area_in2,complete,4,ASTM_D575_91_adapted;21C;12.65mm_min;20pct_peak_deflection;10Hz_acquisition,discrete_compression_energy_absorption_application_proxy,False,core_TPU_application_experimental,0.15,10.17632/7zcd9bmmg5.1|NinjaFlex_unknown_grade|cube|3|Grid 0 deg|20|2,Impact of Infill and Shell Design Features on Compression Stiffness in Material Extrusion of Thermoplastic Urethane/NinjaTek Data.xlsx,Impact of Infill and Shell Design Features on Compression Stiffness in Material Extrusion of Thermoplastic Urethane/NinjaTek Data.xlsx#Raw Data!12,d2916bcd7ff431c01aa9f738fc245570e1743cf176373206adc3a33e5bdfad74,CC-BY-4.0,reference-103,recomputed_from_load_and_area;max_cached_difference_kPa=7.74025718e-05;family=NinjaFlex_unknown_grade|cube|3|Grid 0 deg|20|2
source_mendeley_7zcd9bmmg5_v1,NinjaFlex_unknown_grade,NinjaFlex_unknown_grade,NinjaFlex (NinjaTek; exact chemistry/hardness unavailable),cube,3,Grid 0 deg,20.0,20.0,resolved_percent,2,NinjaFlex_unknown_grade|cube|3|Grid 0 deg|20|2|D,D,dir_1,0.05;0.10;0.15;0.20,290.2689164205523,499.40460644236566,477.1887272825394,343.9630945780009,499.40460644236566,0.1,71.94218987172289,4,0,True,kPa,kJ_m3,load_lbf_to_kPa_using_cross_section_area_in2,complete,4,ASTM_D575_91_adapted;21C;12.65mm_min;20pct_peak_deflection;10Hz_acquisition,discrete_compression_energy_absorption_application_proxy,False,core_TPU_application_experimental,0.15,10.17632/7zcd9bmmg5.1|NinjaFlex_unknown_grade|cube|3|Grid 0 deg|20|2,Impact of Infill and Shell Design Features on Compression Stiffness in Material Extrusion of Thermoplastic Urethane/NinjaTek Data.xlsx,Impact of Infill and Shell Design Features on Compression Stiffness in Material Extrusion of Thermoplastic Urethane/NinjaTek Data.xlsx#Raw Data!13,d2916bcd7ff431c01aa9f738fc245570e1743cf176373206adc3a33e5bdfad74,CC-BY-4.0,reference-103,recomputed_from_load_and_area;max_cached_difference_kPa=0.000196062622;family=NinjaFlex_unknown_grade|cube|3|Grid 0 deg|20|2
source_mendeley_7zcd9bmmg5_v1,NinjaFlex_unknown_grade,NinjaFlex_unknown_grade,NinjaFlex (NinjaTek; exact chemistry/hardness unavailable),cube,3,Grid 0 deg,20.0,20.0,resolved_percent,2,NinjaFlex_unknown_grade|cube|3|Grid 0 deg|20|2|D,D,dir_2,0.05;0.10;0.15;0.20,175.84669240928372,186.4323150810505,133.64348623105565,121.38644945322041,186.4323150810505,0.1,27.830785922400008,4,0,True,kPa,kJ_m3,load_lbf_to_kPa_using_cross_section_area_in2,complete,4,ASTM_D575_91_adapted;21C;12.65mm_min;20pct_peak_deflection;10Hz_acquisition,discrete_compression_energy_absorption_application_proxy,False,core_TPU_application_experimental,0.15,10.17632/7zcd9bmmg5.1|NinjaFlex_unknown_grade|cube|3|Grid 0 deg|20|2,Impact of Infill and Shell Design Features on Compression Stiffness in Material Extrusion of Thermoplastic Urethane/NinjaTek Data.xlsx,Impact of Infill and Shell Design Features on Compression Stiffness in Material Extrusion of Thermoplastic Urethane/NinjaTek Data.xlsx#Raw Data!13,d2916bcd7ff431c01aa9f738fc245570e1743cf176373206adc3a33e5bdfad74,CC-BY-4.0,reference-103,recomputed_from_load_and_area;max_cached_difference_kPa=7.31919729e-05;family=NinjaFlex_unknown_grade|cube|3|Grid 0 deg|20|2
source_mendeley_7zcd9bmmg5_v1,NinjaFlex_unknown_grade,NinjaFlex_unknown_grade,NinjaFlex (NinjaTek; exact chemistry/hardness unavailable),cube,4,Grid 0 deg,20.0,20.0,resolved_percent,3,NinjaFlex_unknown_grade|cube|4|Grid 0 deg|20|3|A,A,dir_1,0.05;0.10;0.15;0.20,368.9628386135849,655.4992952574556,775.2969605778452,720.8815779046187,775.2969605778452,0.15,108.00999417005977,4,0,True,kPa,kJ_m3,load_lbf_to_kPa_using_cross_section_area_in2,complete,4,ASTM_D575_91_adapted;21C;12.65mm_min;20pct_peak_deflection;10Hz_acquisition,discrete_compression_energy_absorption_application_proxy,False,core_TPU_application_experimental,0.15,10.17632/7zcd9bmmg5.1|NinjaFlex_unknown_grade|cube|4|Grid 0 deg|20|3,Impact of Infill and Shell Design Features on Compression Stiffness in Material Extrusion of Thermoplastic Urethane/NinjaTek Data.xlsx,Impact of Infill and Shell Design Features on Compression Stiffness in Material Extrusion of Thermoplastic Urethane/NinjaTek Data.xlsx#Raw Data!14,d2916bcd7ff431c01aa9f738fc245570e1743cf176373206adc3a33e5bdfad74,CC-BY-4.0,reference-103,recomputed_from_load_and_area;max_cached_difference_kPa=0.000304375956;family=NinjaFlex_unknown_grade|cube|4|Grid 0 deg|20|3
source_mendeley_7zcd9bmmg5_v1,NinjaFlex_unknown_grade,NinjaFlex_unknown_grade,NinjaFlex (NinjaTek; exact chemistry/hardness unavailable),cube,4,Grid 0 deg,20.0,20.0,resolved_percent,3,NinjaFlex_unknown_grade|cube|4|Grid 0 deg|20|3|A,A,dir_2,0.05;0.10;0.15;0.20,272.565883428665,376.43709528372,360.02167175585316,282.484990411461,376.43709528372,0.1,57.51335728369844,4,0,True,kPa,kJ_m3,load_lbf_to_kPa_using_cross_section_area_in2,complete,4,ASTM_D575_91_adapted;21C;12.65mm_min;20pct_peak_deflection;10Hz_acquisition,discrete_compression_energy_absorption_application_proxy,False,core_TPU_application_experimental,0.15,10.17632/7zcd9bmmg5.1|NinjaFlex_unknown_grade|cube|4|Grid 0 deg|20|3,Impact of Infill and Shell Design Features on Compression Stiffness in Material Extrusion of Thermoplastic Urethane/NinjaTek Data.xlsx,Impact of Infill and Shell Design Features on Compression Stiffness in Material Extrusion of Thermoplastic Urethane/NinjaTek Data.xlsx#Raw Data!14,d2916bcd7ff431c01aa9f738fc245570e1743cf176373206adc3a33e5bdfad74,CC-BY-4.0,reference-103,recomputed_from_load_and_area;max_cached_difference_kPa=0.00014778647;family=NinjaFlex_unknown_grade|cube|4|Grid 0 deg|20|3
source_mendeley_7zcd9bmmg5_v1,NinjaFlex_unknown_grade,NinjaFlex_unknown_grade,NinjaFlex (NinjaTek; exact chemistry/hardness unavailable),cube,4,Grid 0 deg,20.0,20.0,resolved_percent,3,NinjaFlex_unknown_grade|cube|4|Grid 0 deg|20|3|B,B,dir_1,0.05;0.10;0.15;0.20,373.36770289663394,661.4557759618885,737.422063986092,611.6224470384176,737.422063986092,0.15,103.90283831819117,4,0,True,kPa,kJ_m3,load_lbf_to_kPa_using_cross_section_area_in2,complete,4,ASTM_D575_91_adapted;21C;12.65mm_min;20pct_peak_deflection;10Hz_acquisition,discrete_compression_energy_absorption_application_proxy,False,core_TPU_application_experimental,0.15,10.17632/7zcd9bmmg5.1|NinjaFlex_unknown_grade|cube|4|Grid 0 deg|20|3,Impact of Infill and Shell Design Features on Compression Stiffness in Material Extrusion of Thermoplastic Urethane/NinjaTek Data.xlsx,Impact of Infill and Shell Design Features on Compression Stiffness in Material Extrusion of Thermoplastic Urethane/NinjaTek Data.xlsx#Raw Data!15,d2916bcd7ff431c01aa9f738fc245570e1743cf176373206adc3a33e5bdfad74,CC-BY-4.0,reference-103,recomputed_from_load_and_area;max_cached_difference_kPa=0.000289506547;family=NinjaFlex_unknown_grade|cube|4|Grid 0 deg|20|3
source_mendeley_7zcd9bmmg5_v1,NinjaFlex_unknown_grade,NinjaFlex_unknown_grade,NinjaFlex (NinjaTek; exact chemistry/hardness unavailable),cube,4,Grid 0 deg,20.0,20.0,resolved_percent,3,NinjaFlex_unknown_grade|cube|4|Grid 0 deg|20|3|B,B,dir_2,0.05;0.10;0.15;0.20,272.93651699089384,380.3874605274157,340.49299636831904,282.3193613488695,380.3874605274157,0.1,56.748832728053166,4,0,True,kPa,kJ_m3,load_lbf_to_kPa_using_cross_section_area_in2,complete,4,ASTM_D575_91_adapted;21C;12.65mm_min;20pct_peak_deflection;10Hz_acquisition,discrete_compression_energy_absorption_application_proxy,False,core_TPU_application_experimental,0.15,10.17632/7zcd9bmmg5.1|NinjaFlex_unknown_grade|cube|4|Grid 0 deg|20|3,Impact of Infill and Shell Design Features on Compression Stiffness in Material Extrusion of Thermoplastic Urethane/NinjaTek Data.xlsx,Impact of Infill and Shell Design Features on Compression Stiffness in Material Extrusion of Thermoplastic Urethane/NinjaTek Data.xlsx#Raw Data!15,d2916bcd7ff431c01aa9f738fc245570e1743cf176373206adc3a33e5bdfad74,CC-BY-4.0,reference-103,recomputed_from_load_and_area;max_cached_difference_kPa=0.000149337354;family=NinjaFlex_unknown_grade|cube|4|Grid 0 deg|20|3
source_mendeley_7zcd9bmmg5_v1,NinjaFlex_unknown_grade,NinjaFlex_unknown_grade,NinjaFlex (NinjaTek; exact chemistry/hardness unavailable),cube,4,Grid 0 deg,20.0,20.0,resolved_percent,3,NinjaFlex_unknown_grade|cube|4|Grid 0 deg|20|3|C,C,dir_1,0.05;0.10;0.15;0.20,372.67140459871484,655.8007796660971,730.7694585381831,624.7623453293364,730.7694585381831,0.15,103.58114077338317,4,0,True,kPa,kJ_m3,load_lbf_to_kPa_using_cross_section_area_in2,complete,4,ASTM_D575_91_adapted;21C;12.65mm_min;20pct_peak_deflection;10Hz_acquisition,discrete_compression_energy_absorption_application_proxy,False,core_TPU_application_experimental,0.15,10.17632/7zcd9bmmg5.1|NinjaFlex_unknown_grade|cube|4|Grid 0 deg|20|3,Impact of Infill and Shell Design Features on Compression Stiffness in Material Extrusion of Thermoplastic Urethane/NinjaTek Data.xlsx,Impact of Infill and Shell Design Features on Compression Stiffness in Material Extrusion of Thermoplastic Urethane/NinjaTek Data.xlsx#Raw Data!16,d2916bcd7ff431c01aa9f738fc245570e1743cf176373206adc3a33e5bdfad74,CC-BY-4.0,reference-103,recomputed_from_load_and_area;max_cached_difference_kPa=0.000286894782;family=NinjaFlex_unknown_grade|cube|4|Grid 0 deg|20|3
source_mendeley_7zcd9bmmg5_v1,NinjaFlex_unknown_grade,NinjaFlex_unknown_grade,NinjaFlex (NinjaTek; exact chemistry/hardness unavailable),cube,4,Grid 0 deg,20.0,20.0,resolved_percent,3,NinjaFlex_unknown_grade|cube|4|Grid 0 deg|20|3|C,C,dir_2,0.05;0.10;0.15;0.20,275.2121220650032,390.2575152500172,351.44195628260076,299.52439455903476,390.2575152500172,0.1,58.33368954385693,4,0,True,kPa,kJ_m3,load_lbf_to_kPa_using_cross_section_area_in2,complete,4,ASTM_D575_91_adapted;21C;12.65mm_min;20pct_peak_deflection;10Hz_acquisition,discrete_compression_energy_absorption_application_proxy,False,core_TPU_application_experimental,0.15,10.17632/7zcd9bmmg5.1|NinjaFlex_unknown_grade|cube|4|Grid 0 deg|20|3,Impact of Infill and Shell Design Features on Compression Stiffness in Material Extrusion of Thermoplastic Urethane/NinjaTek Data.xlsx,Impact of Infill and Shell Design Features on Compression Stiffness in Material Extrusion of Thermoplastic Urethane/NinjaTek Data.xlsx#Raw Data!16,d2916bcd7ff431c01aa9f738fc245570e1743cf176373206adc3a33e5bdfad74,CC-BY-4.0,reference-103,recomputed_from_load_and_area;max_cached_difference_kPa=0.000153212266;family=NinjaFlex_unknown_grade|cube|4|Grid 0 deg|20|3
source_mendeley_7zcd9bmmg5_v1,NinjaFlex_unknown_grade,NinjaFlex_unknown_grade,NinjaFlex (NinjaTek; exact chemistry/hardness unavailable),cube,4,Grid 0 deg,20.0,20.0,resolved_percent,3,NinjaFlex_unknown_grade|cube|4|Grid 0 deg|20|3|D,D,dir_1,0.05;0.10;0.15;0.20,371.38257566019433,645.3487522934006,695.313037181168,642.9761465864394,695.313037181168,0.15,101.67662192139913,4,0,True,kPa,kJ_m3,load_lbf_to_kPa_using_cross_section_area_in2,complete,4,ASTM_D575_91_adapted;21C;12.65mm_min;20pct_peak_deflection;10Hz_acquisition,discrete_compression_energy_absorption_application_proxy,False,core_TPU_application_experimental,0.15,10.17632/7zcd9bmmg5.1|NinjaFlex_unknown_grade|cube|4|Grid 0 deg|20|3,Impact of Infill and Shell Design Features on Compression Stiffness in Material Extrusion of Thermoplastic Urethane/NinjaTek Data.xlsx,Impact of Infill and Shell Design Features on Compression Stiffness in Material Extrusion of Thermoplastic Urethane/NinjaTek Data.xlsx#Raw Data!17,d2916bcd7ff431c01aa9f738fc245570e1743cf176373206adc3a33e5bdfad74,CC-BY-4.0,reference-103,recomputed_from_load_and_area;max_cached_difference_kPa=0.000272974849;family=NinjaFlex_unknown_grade|cube|4|Grid 0 deg|20|3
source_mendeley_7zcd9bmmg5_v1,NinjaFlex_unknown_grade,NinjaFlex_unknown_grade,NinjaFlex (NinjaTek; exact chemistry/hardness unavailable),cube,4,Grid 0 deg,20.0,20.0,resolved_percent,3,NinjaFlex_unknown_grade|cube|4|Grid 0 deg|20|3|D,D,dir_2,0.05;0.10;0.15;0.20,264.8246664093269,359.5195471253893,317.7895996911923,263.6383635558464,359.5195471253893,0.1,53.69764975019158,4,0,True,kPa,kJ_m3,load_lbf_to_kPa_using_cross_section_area_in2,complete,4,ASTM_D575_91_adapted;21C;12.65mm_min;20pct_peak_deflection;10Hz_acquisition,discrete_compression_energy_absorption_application_proxy,False,core_TPU_application_experimental,0.15,10.17632/7zcd9bmmg5.1|NinjaFlex_unknown_grade|cube|4|Grid 0 deg|20|3,Impact of Infill and Shell Design Features on Compression Stiffness in Material Extrusion of Thermoplastic Urethane/NinjaTek Data.xlsx,Impact of Infill and Shell Design Features on Compression Stiffness in Material Extrusion of Thermoplastic Urethane/NinjaTek Data.xlsx#Raw Data!17,d2916bcd7ff431c01aa9f738fc245570e1743cf176373206adc3a33e5bdfad74,CC-BY-4.0,reference-103,recomputed_from_load_and_area;max_cached_difference_kPa=0.000141144763;family=NinjaFlex_unknown_grade|cube|4|Grid 0 deg|20|3
