Repository: fafasco16/TPU-HighThroughput-Screening

# TPU/TPUU 定向五目标筛选数据集

- 版本：`tpu-directed-five-objective-2026-08-30-v1`
- 三目标相关实验记录：120,550行
- 商用构件：24种
- 现实配方：980个

## 结论

旧数据没有作废，而是重新分工：

| 旧资产 | 继续用途 | 禁止解释 |
|---|---|---|
| Gold-V结构与虚拟候选 | 化学空间、反应规则、适用域和候选排序 | 不是实验性能真值 |
| Gold-C计算与模拟 | 表示预训练、机理描述符、低保真代理和后段复核 | 不能无标记冒充宏观实验性能 |
| Gold-E实验曲线与标量 | 性能端点、来源内校准和最终实验残差 | 曲线点数不是材料数 |
| 商用构件与980个现实配方 | 成本/EHS门、现实Pareto候选和实验设计 | 目录证据不等于实时库存或低成本 |

新主线只训练三个清晰目标：韧性、循环恢复和热稳定。成本与环保保持透明规则约束，不制造虚假标签。昂贵DFT/MD在完成便宜的结构、配方、采购/EHS和模型预筛前保持后置。

## 当前任务门

| 目标 | 类型 | 实验主目标闭合组 | 直接低保真计算组 | 机理代理组 | 状态 |
|---|---|---:|---:|---:|---|
| 韧性 | single_task_model | 8 | 1 | 7988 | insufficient_chemistry_closed_labels |

File: 结果/定向筛选/TPU实验100pct拉伸端点.csv
source_id,formulation_id,replicate_id,curve_point_count,minimum_observed_strain,maximum_observed_strain,minimum_observed_stress_MPa,peak_stress_MPa,strain_at_peak_stress,stress_at_100pct_strain_MPa,partial_tensile_energy_MJ_m3,youngs_modulus_0_5pct_MPa,negative_stress_clipped_for_area,curve_sha256,complete_fracture_observed,complete_toughness_available,target_role,chemistry_mapping_status,model_admission_layer,sample_weight_ceiling,split_group,source_locator,source_member_sha256,license,citation_keys
source_mendeley_kysnxmy7xw_v1,TPU_unknown_grade_kysnxmy7xw,1,48003,1.09e-05,1.000026625,0.00038147,5.249175,0.99996725,5.248656278481014,4.145834779873326,26.936671865735192,False,b7774b14d2356f83d1a746c3e2d5672ba34698530a79c37f8a8fcc6bbc170f4c,False,False,direct_partial_tensile_energy_to_100pct,TPU_grade_unreported,core_TPU_application_experimental,0.25,10.17632/kysnxmy7xw.1|TPU_unknown_grade,kysnxmy7xw-1.zip!/S-S Curve for TPU Experiment/Raw Data Experiment TPU.xlsx#replicate=1,23e9d9b06f9add24497fc7f6b52642b96a47c08efab9365fe5aaa91726b6d47c,CC-BY-4.0,reference-94
source_mendeley_kysnxmy7xw_v1,TPU_unknown_grade_kysnxmy7xw,2,48002,7.8125e-06,1.00000625,-0.00828902,5.791712,0.99876875,5.788188127659577,4.538631569666141,29.170450090442824,True,79d3ca47ed175fa6d9294d79c27154d8be129e827f47ae873307a13a4d261978,False,False,direct_partial_tensile_energy_to_100pct,TPU_grade_unreported,core_TPU_application_experimental,0.25,10.17632/kysnxmy7xw.1|TPU_unknown_grade,kysnxmy7xw-1.zip!/S-S Curve for TPU Experiment/Raw Data Experiment TPU.xlsx#replicate=2,23e9d9b06f9add24497fc7f6b52642b96a47c08efab9365fe5aaa91726b6d47c,CC-BY-4.0,reference-94
source_mendeley_kysnxmy7xw_v1,TPU_unknown_grade_kysnxmy7xw,3,48004,7.8125e-06,1.00003125,-0.006755193,5.407206,0.999696875,5.4032979999999995,4.295377630665336,28.641917762898334,True,5806622ed041847b345d7b350425cd499f920e5b24bd0e1df94d1d78bef26535,False,False,direct_partial_tensile_energy_to_100pct,TPU_grade_unreported,core_TPU_application_experimental,0.25,10.17632/kysnxmy7xw.1|TPU_unknown_grade,kysnxmy7xw-1.zip!/S-S Curve for TPU Experiment/Raw Data Experiment TPU.xlsx#replicate=3,23e9d9b06f9add24497fc7f6b52642b96a47c08efab9365fe5aaa91726b6d47c,CC-BY-4.0,reference-94

File: 结果/定向筛选/TPU鞋材TGA端点.csv
source_id,material_id,material_family,supplier,hardness_shore_A,density_g_cm3,raw_color_code,mapping_status,model_admission_layer,sample_weight_ceiling,formulation_id,raw_curve_point_count,unique_temperature_point_count,baseline_mass_mg,baseline_temperature_window_degC,T5_degC,T10_degC,T50_degC,DTG_peak_temperature_degC,DTG_peak_rate_pct_degC,remaining_mass_at_600C_pct,remaining_mass_at_600C_reliable,terminal_temperature_degC,terminal_raw_remaining_mass_pct,terminal_residue_reliable,heating_rate_degC_min,program_end_temperature_degC,balance_gas,sample_gas,target_role,split_group,source_locator,source_file_sha256,license,citation_keys
source_zenodo_18149651_v1,PEBA_XinboChuan_85A_yellow,polyether_block_amide,"Xinbo Chuan (Shenzhen, China)",85,1.02,yellow,raw_rheology_B_Noly_yellow_crosschecked_as_PEBA,commercial_elastomer_auxiliary,0.2,PEBA_XinboChuan_85A_yellow,4620,4620,3.5922185,100-150,389.07859099148425,404.61077124355893,441.8918446340257,443.049,1.501906,-0.2377757803493327,False,790.672,-0.980776642623493,False,20,800,Balance Gas: Nitrogen 40.0 ml/min,Sample Gas: Nitrogen 60.0 ml/min,direct_TGA_thermal_stability,10.5281/zenodo.18149651|PEBA_XinboChuan_85A_yellow,数据/原始/外部数据/新增开放数据/Zenodo_TPU鞋材热稳定与耐磨/TPU_yellow.xlsx#rows=46:4665,006efbca3816adeb465a3a215c703b53c1dcb326f3cb45575df1d6bf7e936361,CC-BY-4.0,reference-201;reference-202
source_zenodo_18149651_v1,TPU_Rosh_95A_white,thermoplastic_polyurethane,"Rosh (Guangzhou, China)",95,1.21,white,explicit_raw_header_TPU_95A_white,core_TPU_application_experimental,0.35,TPU_Rosh_95A_white,4620,4620,4.636594,100-150,319.40722860592757,333.69298118854675,378.2856600985936,369.7597,1.07435,5.484782122976035,True,790.9382,3.0629315398329036,True,20,800,Balance Gas: Nitrogen 40.0 ml/min,Sample Gas: Nitrogen 60.0 ml/min,direct_TGA_thermal_stability,10.5281/zenodo.18149651|TPU_Rosh_95A_white,数据/原始/外部数据/新增开放数据/Zenodo_TPU鞋材热稳定与耐磨/TPU 95A White.xlsx#rows=46:4665,ed67ca710b1a9a98b311c3abf1165a4a80789a708be525f09a9409eccbdbb2b2,CC-BY-4.0,reference-201;reference-202
source_zenodo_18149651_v1,eTPU_eSUN_95A_orange,expanded_thermoplastic_polyurethane,"eSUN (Shenzhen, China)",95,1.21,orange,orange_assigned_to_eTPU_by_cross_file_elimination,core_TPU_application_experimental,0.35,eTPU_eSUN_95A_orange,4620,4620,3.74985,100-150,305.33395961538463,319.4895239066097,367.52043257954773,343.8264,0.9701294,0.9179429978947271,True,790.8471,-0.3769001426723736,False,20,800,Balance Gas: Nitrogen 40.0 ml/min,Sample Gas: Nitrogen 60.0 ml/min,direct_TGA_thermal_stability,10.5281/zenodo.18149651|eTPU_eSUN_95A_orange,数据/原始/外部数据/新增开放数据/Zenodo_TPU鞋材热稳定与耐磨/TPU_orange.xlsx#rows=46:4665,9bd3bb225acf563a4509051afb7a0245f82543992220feed82e62328ac858fde,CC-BY-4.0,reference-201;reference-202

File: 结果/定向筛选/Zenodo多孔TPU拉伸端点.csv
release_id,source_id,source_family_id,observation_id,formulation_id,sample_id,replicate_index,sample_code_level,sample_code_level_interpretation,polymer_family,chemistry_mapping_status,usage_mode,recommended_loss_weight_ceiling,curve_point_count,tensile_strength_MPa,elongation_at_break_percent,toughness_MJ_m3,young_modulus_0_5pct_MPa,negative_strain_step_fraction,endpoint_quality_status,test_system,specimen_geometry,tensile_speed_mm_min,grip_distance_mm,source_file_sha256,source_locator,license,citation_keys
tpu-zenodo-porous-conductive-2017-v1,source_zenodo_1098206_v1,family_porous_conductive_tpu_2017,zenodo1098206_tpu10_r1,TPU10,TPU10_replicate_1,1,10,numeric_sample_code_not_asserted_as_weight_fraction,TPU_nanocomposite,commercial_TPU_identity_unresolved,auxiliary_train,0.5,852,5.997,718.2,22.750603900500003,3.435111544562517,0.0,valid,Lloyd universal testing machine (Ametek Inc.),rectangular_50x2x2_mm,100.0,30.0,11967acf1deec0ce05ad2d1e63b70738c4357345fae9dd708952a75630304bc8,数据/原始/外部数据/新增开放数据/Zenodo_多孔导电TPU纳米复合膜/Supronics_Porous-TPU-Nanocomposites Dataset.xlsx#sheet=2. Tensile Properties;material=TPU10;replicate=1,CC-BY-4.0,reference-181
tpu-zenodo-porous-conductive-2017-v1,source_zenodo_1098206_v1,family_porous_conductive_tpu_2017,zenodo1098206_tpu10_r2,TPU10,TPU10_replicate_2,2,10,numeric_sample_code_not_asserted_as_weight_fraction,TPU_nanocomposite,commercial_TPU_identity_unresolved,auxiliary_train,0.5,852,6.816,718.2,25.859886415120002,3.9039297647485895,0.0,valid,Lloyd universal testing machine (Ametek Inc.),rectangular_50x2x2_mm,100.0,30.0,11967acf1deec0ce05ad2d1e63b70738c4357345fae9dd708952a75630304bc8,数据/原始/外部数据/新增开放数据/Zenodo_多孔导电TPU纳米复合膜/Supronics_Porous-TPU-Nanocomposites Dataset.xlsx#sheet=2. Tensile Properties;material=TPU10;replicate=2,CC-BY-4.0,reference-181
tpu-zenodo-porous-conductive-2017-v1,source_zenodo_1098206_v1,family_porous_conductive_tpu_2017,zenodo1098206_tpu10_r3,TPU10,TPU10_replicate_3,3,10,numeric_sample_code_not_asserted_as_weight_fraction,TPU_nanocomposite,commercial_TPU_identity_unresolved,auxiliary_train,0.5,852,6.727,718.2,25.520581928425003,3.853083853718514,0.0,valid,Lloyd universal testing machine (Ametek Inc.),rectangular_50x2x2_mm,100.0,30.0,11967acf1deec0ce05ad2d1e63b70738c4357345fae9dd708952a75630304bc8,数据/原始/外部数据/新增开放数据/Zenodo_多孔导电TPU纳米复合膜/Supronics_Porous-TPU-Nanocomposites Dataset.xlsx#sheet=2. Tensile Properties;material=TPU10;replicate=3,CC-BY-4.0,reference-181
tpu-zenodo-porous-conductive-2017-v1,source_zenodo_1098206_v1,family_porous_conductive_tpu_2017,zenodo1098206_tpu10_r4,TPU10,TPU10_replicate_4,4,10,numeric_sample_code_not_asserted_as_weight_fraction,TPU_nanocomposite,commercial_TPU_identity_unresolved,auxiliary_train,0.5,852,6.132,718.2,23.2654100381,3.5124298209859557,0.0,valid,Lloyd universal testing machine (Ametek Inc.),rectangular_50x2x2_mm,100.0,30.0,11967acf1deec0ce05ad2d1e63b70738c4357345fae9dd708952a75630304bc8,数据/原始/外部数据/新增开放数据/Zenodo_多孔导电TPU纳米复合膜/Supronics_Porous-TPU-Nanocomposites Dataset.xlsx#sheet=2. Tensile Properties;material=TPU10;replicate=4,CC-BY-4.0,reference-181
tpu-zenodo-porous-conductive-2017-v1,source_zenodo_1098206_v1,family_porous_conductive_tpu_2017,zenodo1098206_tpu10_r5,TPU10,TPU10_replicate_5,5,10,numeric_sample_code_not_asserted_as_weight_fraction,TPU_nanocomposite,commercial_TPU_identity_unresolved,auxiliary_train,0.5,852,6.137,718.2,23.282390906020005,3.515104139967593,0.0,valid,Lloyd universal testing machine (Ametek Inc.),rectangular_50x2x2_mm,100.0,30.0,11967acf1deec0ce05ad2d1e63b70738c4357345fae9dd708952a75630304bc8,数据/原始/外部数据/新增开放数据/Zenodo_多孔导电TPU纳米复合膜/Supronics_Porous-TPU-Nanocomposites Dataset.xlsx#sheet=2. Tensile Properties;material=TPU10;replicate=5,CC-BY-4.0,reference-181
tpu-zenodo-porous-conductive-2017-v1,source_zenodo_1098206_v1,family_porous_conductive_tpu_2017,zenodo1098206_tpu20_r1,TPU20,TPU20_replicate_1,1,20,numeric_sample_code_not_asserted_as_weight_fraction,TPU_nanocomposite,commercial_TPU_identity_unresolved,auxiliary_train,0.5,822,0.6075,183.7,0.7489945304207999,0.6584421403498839,0.0,valid,Lloyd universal testing machine (Ametek Inc.),rectangular_50x2x2_mm,100.0,30.0,11967acf1deec0ce05ad2d1e63b70738c4357345fae9dd708952a75630304bc8,数据/原始/外部数据/新增开放数据/Zenodo_多孔导电TPU纳米复合膜/Supronics_Porous-TPU-Nanocomposites Dataset.xlsx#sheet=2. Tensile Properties;material=TPU20;replicate=1,CC-BY-4.0,reference-181
tpu-zenodo-porous-conductive-2017-v1,source_zenodo_1098206_v1,family_porous_conductive_tpu_2017,zenodo1098206_tpu20_r2,TPU20,TPU20_replicate_2,2,20,numeric_sample_code_not_asserted_as_weight_fraction,TPU_nanocomposite,commercial_TPU_identity_unresolved,auxiliary_train,0.5,686,0.3247,153.2,0.32185805019575,0.37288361936928793,0.0,valid,Lloyd universal testing machine (Ametek Inc.),rectangular_50x2x2_mm,100.0,30.0,11967acf1deec0ce05ad2d1e63b70738c4357345fae9dd708952a75630304bc8,数据/原始/外部数据/新增开放数据/Zenodo_多孔导电TPU纳米复合膜/Supronics_Porous-TPU-Nanocomposites Dataset.xlsx#sheet=2. Tensile Properties;material=TPU20;replicate=2,CC-BY-4.0,reference-181
tpu-zenodo-porous-conductive-2017-v1,source_zenodo_1098206_v1,family_porous_conductive_tpu_2017,zenodo1098206_tpu20_r3,TPU20,TPU20_replicate_3,3,20,numeric_sample_code_not_asserted_as_weight_fraction,TPU_nanocomposite,commercial_TPU_identity_unresolved,auxiliary_train,0.5,641,0.3146,143.2,0.2891434076938,0.37196883029123673,0.0,valid,Lloyd universal testing machine (Ametek Inc.),rectangular_50x2x2_mm,100.0,30.0,11967acf1deec0ce05ad2d1e63b70738c4357345fae9dd708952a75630304bc8,数据/原始/外部数据/新增开放数据/Zenodo_多孔导电TPU纳米复合膜/Supronics_Porous-TPU-Nanocomposites Dataset.xlsx#sheet=2. Tensile Properties;material=TPU20;replicate=3,CC-BY-4.0,reference-181
tpu-zenodo-porous-conductive-2017-v1,source_zenodo_1098206_v1,family_porous_conductive_tpu_2017,zenodo1098206_tpu20_r4,TPU20,TPU20_replicate_4,4,20,numeric_sample_code_not_asserted_as_weight_fraction,TPU_nanocomposite,commercial_TPU_identity_unresolved,auxiliary_train,0.5,617,0.3185,137.8,0.2799808660895,0.3824088868517949,0.0,valid,Lloyd universal testing machine (Ametek Inc.),rectangular_50x2x2_mm,100.0,30.0,11967acf1deec0ce05ad2d1e63b70738c4357345fae9dd708952a75630304bc8,数据/原始/外部数据/新增开放数据/Zenodo_多孔导电TPU纳米复合膜/Supronics_Porous-TPU-Nanocomposites Dataset.xlsx#sheet=2. Tensile Properties;material=TPU20;replicate=4,CC-BY-4.0,reference-181
tpu-zenodo-porous-conductive-2017-v1,source_zenodo_1098206_v1,family_porous_conductive_tpu_2017,zenodo1098206_tpu20_r5,TPU20,TPU20_replicate_5,5,20,numeric_sample_code_not_asserted_as_weight_fraction,TPU_nanocomposite,commercial_TPU_identity_unresolved,auxiliary_train,0.5,561,0.2959,125.3,0.23245421367999997,0.3689662468141781,0.0,valid,Lloyd universal testing machine (Ametek Inc.),rectangular_50x2x2_mm,100.0,30.0,11967acf1deec0ce05ad2d1e63b70738c4357345fae9dd708952a75630304bc8,数据/原始/外部数据/新增开放数据/Zenodo_多孔导电TPU纳米复合膜/Supronics_Porous-TPU-Nanocomposites Dataset.xlsx#sheet=2. Tensile Properties;material=TPU20;replicate=5,CC-BY-4.0,reference-181
tpu-zenodo-porous-conductive-2017-v1,source_zenodo_1098206_v1,family_porous_conductive_tpu_2017,zenodo1098206_tpu30_r1,TPU30,TPU30_replicate_1,1,30,numeric_sample_code_not_asserted_as_weight_fraction,TPU_nanocomposite,commercial_TPU_identity_unresolved,auxiliary_train,0.5,569,0.2156,72.72,0.10045044785499999,0.4536899409762956,0.0,valid,Lloyd universal testing machine (Ametek Inc.),rectangular_50x2x2_mm,100.0,30.0,11967acf1deec0ce05ad2d1e63b70738c4357345fae9dd708952a75630304bc8,数据/原始/外部数据/新增开放数据/Zenodo_多孔导电TPU纳米复合膜/Supronics_Porous-TPU-Nanocomposites Dataset.xlsx#sheet=2. Tensile Properties;material=TPU30;replicate=1,CC-BY-4.0,reference-181
tpu-zenodo-porous-conductive-2017-v1,source_zenodo_1098206_v1,family_porous_conductive_tpu_2017,zenodo1098206_tpu30_r2,TPU30,TPU30_replicate_2,2,30,numeric_sample_code_not_asserted_as_weight_fraction,TPU_nanocomposite,commercial_TPU_identity_unresolved,auxiliary_train,0.5,792,0.3908,101.3,0.28137886874499995,0.7892089121485889,0.0,valid,Lloyd universal testing machine (Ametek Inc.),rectangular_50x2x2_mm,100.0,30.0,11967acf1deec0ce05ad2d1e63b70738c4357345fae9dd708952a75630304bc8,数据/原始/外部数据/新增开放数据/Zenodo_多孔导电TPU纳米复合膜/Supronics_Porous-TPU-Nanocomposites Dataset.xlsx#sheet=2. Tensile Properties;material=TPU30;replicate=2,CC-BY-4.0,reference-181
tpu-zenodo-porous-conductive-2017-v1,source_zenodo_1098206_v1,family_porous_conductive_tpu_2017,zenodo1098206_tpu30_r3,TPU30,TPU30_replicate_3,3,30,numeric_sample_code_not_asserted_as_weight_fraction,TPU_nanocomposite,commercial_TPU_identity_unresolved,auxiliary_train,0.5,657,0.3446,83.99,0.19356860069499998,0.7067553221785795,0.0,valid,Lloyd universal testing machine (Ametek Inc.),rectangular_50x2x2_mm,100.0,30.0,11967acf1deec0ce05ad2d1e63b70738c4357345fae9dd708952a75630304bc8,数据/原始/外部数据/新增开放数据/Zenodo_多孔导电TPU纳米复合膜/Supronics_Porous-TPU-Nanocomposites Dataset.xlsx#sheet=2. Tensile Properties;material=TPU30;replicate=3,CC-BY-4.0,reference-181
tpu-zenodo-porous-conductive-2017-v1,source_zenodo_1098206_v1,family_porous_conductive_tpu_2017,zenodo1098206_tpu30_r4,TPU30,TPU30_replicate_4,4,30,numeric_sample_code_not_asserted_as_weight_fraction,TPU_nanocomposite,commercial_TPU_identity_unresolved,auxiliary_train,0.5,544,0.4213,69.52,0.18492169635499997,0.8943594444878794,0.0,valid,Lloyd universal testing machine (Ametek Inc.),rectangular_50x2x2_mm,100.0,30.0,11967acf1deec0ce05ad2d1e63b70738c4357345fae9dd708952a75630304bc8,数据/原始/外部数据/新增开放数据/Zenodo_多孔导电TPU纳米复合膜/Supronics_Porous-TPU-Nanocomposites Dataset.xlsx#sheet=2. Tensile Properties;material=TPU30;replicate=4,CC-BY-4.0,reference-181
tpu-zenodo-porous-conductive-2017-v1,source_zenodo_1098206_v1,family_porous_conductive_tpu_2017,zenodo1098206_tpu30_r5,TPU30,TPU30_replicate_5,5,30,numeric_sample_code_not_asserted_as_weight_fraction,TPU_nanocomposite,commercial_TPU_identity_unresolved,auxiliary_train,0.5,817,0.4991,104.5,0.374734151585,1.007865451003982,0.0,valid,Lloyd universal testing machine (Ametek Inc.),rectangular_50x2x2_mm,100.0,30.0,11967acf1deec0ce05ad2d1e63b70738c4357345fae9dd708952a75630304bc8,数据/原始/外部数据/新增开放数据/Zenodo_多孔导电TPU纳米复合膜/Supronics_Porous-TPU-Nanocomposites Dataset.xlsx#sheet=2. Tensile Properties;material=TPU30;replicate=5,CC-BY-4.0,reference-181
tpu-zenodo-porous-conductive-2017-v1,source_zenodo_1098206_v1,family_porous_conductive_tpu_2017,zenodo1098206_tpu40_r1,TPU40,TPU40_replicate_1,1,40,numeric_sample_code_not_asserted_as_weight_fraction,TPU_nanocomposite,commercial_TPU_identity_unresolved,auxiliary_train,0.5,594,0.06806,12.38,0.004174410328340001,0.5736877646920453,0.0,valid,Lloyd universal testing machine (Ametek Inc.),rectangular_50x2x2_mm,100.0,30.0,11967acf1deec0ce05ad2d1e63b70738c4357345fae9dd708952a75630304bc8,数据/原始/外部数据/新增开放数据/Zenodo_多孔导电TPU纳米复合膜/Supronics_Porous-TPU-Nanocomposites Dataset.xlsx#sheet=2. Tensile Properties;material=TPU40;replicate=1,CC-BY-4.0,reference-181
tpu-zenodo-porous-conductive-2017-v1,source_zenodo_1098206_v1,family_porous_conductive_tpu_2017,zenodo1098206_tpu40_r2,TPU40,TPU40_replicate_2,2,40,numeric_sample_code_not_asserted_as_weight_fraction,TPU_nanocomposite,commercial_TPU_identity_unresolved,auxiliary_train,0.5,487,0.1223,10.15,0.00612453006,1.2526634950840834,0.0,valid,Lloyd universal testing machine (Ametek Inc.),rectangular_50x2x2_mm,100.0,30.0,11967acf1deec0ce05ad2d1e63b70738c4357345fae9dd708952a75630304bc8,数据/原始/外部数据/新增开放数据/Zenodo_多孔导电TPU纳米复合膜/Supronics_Porous-TPU-Nanocomposites Dataset.xlsx#sheet=2. Tensile Properties;material=TPU40;replicate=2,CC-BY-4.0,reference-181
tpu-zenodo-porous-conductive-2017-v1,source_zenodo_1098206_v1,family_porous_conductive_tpu_2017,zenodo1098206_tpu40_r3,TPU40,TPU40_replicate_3,3,40,numeric_sample_code_not_asserted_as_weight_fraction,TPU_nanocomposite,commercial_TPU_identity_unresolved,auxiliary_train,0.5,729,0.1742,15.2,0.014036918201,1.2906585892101803,0.0,valid,Lloyd universal testing machine (Ametek Inc.),rectangular_50x2x2_mm,100.0,30.0,11967acf1deec0ce05ad2d1e63b70738c4357345fae9dd708952a75630304bc8,数据/原始/外部数据/新增开放数据/Zenodo_多孔导电TPU纳米复合膜/Supronics_Porous-TPU-Nanocomposites Dataset.xlsx#sheet=2. Tensile Properties;material=TPU40;replicate=3,CC-BY-4.0,reference-181
tpu-zenodo-porous-conductive-2017-v1,source_zenodo_1098206_v1,family_porous_conductive_tpu_2017,zenodo1098206_tpu40_r4,TPU40,TPU40_replicate_4,4,40,numeric_sample_code_not_asserted_as_weight_fraction,TPU_nanocomposite,commercial_TPU_identity_unresolved,auxiliary_train,0.5,603,0.1807,12.57,0.011277023759,1.503250726596691,0.0,valid,Lloyd universal testing machine (Ametek Inc.),rectangular_50x2x2_mm,100.0,30.0,11967acf1deec0ce05ad2d1e63b70738c4357345fae9dd708952a75630304bc8,数据/原始/外部数据/新增开放数据/Zenodo_多孔导电TPU纳米复合膜/Supronics_Porous-TPU-Nanocomposites Dataset.xlsx#sheet=2. Tensile Properties;material=TPU40;replicate=4,CC-BY-4.0,reference-181
tpu-zenodo-porous-conductive-2017-v1,source_zenodo_1098206_v1,family_porous_conductive_tpu_2017,zenodo1098206_tpu40_r5,TPU40,TPU40_replicate_5,5,40,numeric_sample_code_not_asserted_as_weight_fraction,TPU_nanocomposite,commercial_TPU_identity_unresolved,auxiliary_train,0.5,432,0.2996,8.998,0.013246172853999998,3.449664580697397,0.0,valid,Lloyd universal testing machine (Ametek Inc.),rectangular_50x2x2_mm,100.0,30.0,11967acf1deec0ce05ad2d1e63b70738c4357345fae9dd708952a75630304bc8,数据/原始/外部数据/新增开放数据/Zenodo_多孔导电TPU纳米复合膜/Supronics_Porous-TPU-Nanocomposites Dataset.xlsx#sheet=2. Tensile Properties;material=TPU40;replicate=5,CC-BY-4.0,reference-181
tpu-zenodo-porous-conductive-2017-v1,source_zenodo_1098206_v1,family_porous_conductive_tpu_2017,zenodo1098206_tpu_r1,TPU,TPU_replicate_1,1,0,numeric_sample_code_not_asserted_as_weight_fraction,TPU_nanocomposite,commercial_TPU_identity_unresolved,auxiliary_train,0.5,852,5.776,730.8,17.66466365235,3.0673903894225876,0.0,valid,Lloyd universal testing machine (Ametek Inc.),rectangular_50x2x2_mm,100.0,30.0,11967acf1deec0ce05ad2d1e63b70738c4357345fae9dd708952a75630304bc8,数据/原始/外部数据/新增开放数据/Zenodo_多孔导电TPU纳米复合膜/Supronics_Porous-TPU-Nanocomposites Dataset.xlsx#sheet=2. Tensile Properties;material=TPU;replicate=1,CC-BY-4.0,reference-181
tpu-zenodo-porous-conductive-2017-v1,source_zenodo_1098206_v1,family_porous_conductive_tpu_2017,zenodo1098206_tpu_r2,TPU,TPU_replicate_2,2,0,numeric_sample_code_not_asserted_as_weight_fraction,TPU_nanocomposite,commercial_TPU_identity_unresolved,auxiliary_train,0.5,852,6.819,730.8,20.85454596244,3.6218068829657506,0.0,valid,Lloyd universal testing machine (Ametek Inc.),rectangular_50x2x2_mm,100.0,30.0,11967acf1deec0ce05ad2d1e63b70738c4357345fae9dd708952a75630304bc8,数据/原始/外部数据/新增开放数据/Zenodo_多孔导电TPU纳米复合膜/Supronics_Porous-TPU-Nanocomposites Dataset.xlsx#sheet=2. Tensile Properties;material=TPU;replicate=2,CC-BY-4.0,reference-181
tpu-zenodo-porous-conductive-2017-v1,source_zenodo_1098206_v1,family_porous_conductive_tpu_2017,zenodo1098206_tpu_r3,TPU,TPU_replicate_3,3,0,numeric_sample_code_not_asserted_as_weight_fraction,TPU_nanocomposite,commercial_TPU_identity_unresolved,auxiliary_train,0.5,852,6.632,730.8,20.28367351346,3.521297383931529,0.0,valid,Lloyd universal testing machine (Ametek Inc.),rectangular_50x2x2_mm,100.0,30.0,11967acf1deec0ce05ad2d1e63b70738c4357345fae9dd708952a75630304bc8,数据/原始/外部数据/新增开放数据/Zenodo_多孔导电TPU纳米复合膜/Supronics_Porous-TPU-Nanocomposites Dataset.xlsx#sheet=2. Tensile Properties;material=TPU;replicate=3,CC-BY-4.0,reference-181
tpu-zenodo-porous-conductive-2017-v1,source_zenodo_1098206_v1,family_porous_conductive_tpu_2017,zenodo1098206_tpu_r4,TPU,TPU_replicate_4,4,0,numeric_sample_code_not_asserted_as_weight_fraction,TPU_nanocomposite,commercial_TPU_identity_unresolved,auxiliary_train,0.5,852,5.731,730.8,17.52763536214,3.04223801086061,0.0,valid,Lloyd universal testing machine (Ametek Inc.),rectangular_50x2x2_mm,100.0,30.0,11967acf1deec0ce05ad2d1e63b70738c4357345fae9dd708952a75630304bc8,数据/原始/外部数据/新增开放数据/Zenodo_多孔导电TPU纳米复合膜/Supronics_Porous-TPU-Nanocomposites Dataset.xlsx#sheet=2. Tensile Properties;material=TPU;replicate=4,CC-BY-4.0,reference-181
tpu-zenodo-porous-conductive-2017-v1,source_zenodo_1098206_v1,family_porous_conductive_tpu_2017,zenodo1098206_tpu_r5,TPU,TPU_replicate_5,5,0,numeric_sample_code_not_asserted_as_weight_fraction,TPU_nanocomposite,commercial_TPU_identity_unresolved,auxiliary_train,0.5,852,5.856,730.8,17.91152008892,3.1100429482730743,0.0,valid,Lloyd universal testing machine (Ametek Inc.),rectangular_50x2x2_mm,100.0,30.0,11967acf1deec0ce05ad2d1e63b70738c4357345fae9dd708952a75630304bc8,数据/原始/外部数据/新增开放数据/Zenodo_多孔导电TPU纳米复合膜/Supronics_Porous-TPU-Nanocomposites Dataset.xlsx#sheet=2. Tensile Properties;material=TPU;replicate=5,CC-BY-4.0,reference-181
