Repository: fafasco16/TPU-HighThroughput-Screening

# TPU/TPUU 定向五目标筛选数据集

- 版本：`tpu-directed-five-objective-2026-08-30-v1`
- 三目标相关实验记录：120,550行
- 商用构件：24种
- 现实配方：980个

## 结论

旧数据没有作废，而是重新分工：

| 旧资产 | 继续用途 | 禁止解释 |
|---|---|---|
| Gold-V结构与虚拟候选 | 化学空间、反应规则、适用域和候选排序 | 不是实验性能真值 |
| Gold-C计算与模拟 | 表示预训练、机理描述符、低保真代理和后段复核 | 不能无标记冒充宏观实验性能 |
| Gold-E实验曲线与标量 | 性能端点、来源内校准和最终实验残差 | 曲线点数不是材料数 |
| 商用构件与980个现实配方 | 成本/EHS门、现实Pareto候选和实验设计 | 目录证据不等于实时库存或低成本 |

新主线只训练三个清晰目标：韧性、循环恢复和热稳定。成本与环保保持透明规则约束，不制造虚假标签。昂贵DFT/MD在完成便宜的结构、配方、采购/EHS和模型预筛前保持后置。

## 当前任务门

| 目标 | 类型 | 实验主目标闭合组 | 直接低保真计算组 | 机理代理组 | 状态 |
|---|---|---:|---:|---:|---|
| 韧性 | single_task_model | 8 | 1 | 7988 | insufficient_chemistry_closed_labels |

File: 结果/定向筛选/低天花板TPUU热稳定端点.csv
source_id,formulation_id,sample_id,material_class,chemistry_mapping_status,mapping_status,target_role,point_count,temperature_min_degC,temperature_max_degC,baseline_mass,final_residual_mass_percent,monotonic_adjustment_point_count,T5_degC,T10_degC,T50_degC,instrument,original_method,original_sample_mass,model_admission_layer,usage_mode,sample_weight_ceiling,split_group,source_locator,source_sha256,license,citation_keys
source_drum_zf53w893,TPUU-C,MSM-3-109-TPUU,thermoplastic_polyurethane_urea,formulation_id_only,formulation_code_resolved_to_tpuu_family_exact_composition_pending,direct_thermal_stability,6272,27.3431,545.8244,2.787297,0.5108852770264525,943,310.0562125811001,325.83932550000003,380.7222324705882,TGA Q500 V20.13 Build 39,1: Ramp 10.00 °C/min to 550.00 °C,2.78500	mg,core_tpuu_experimental,direct_train_after_group_split,0.75,10.13020/zf53-w893|TPUU-C,数据/原始/外部数据/新增开放数据/DRUM_TPUU_低天花板/解包内容/Raw_TGA/TPUU_C.txt,5ad9e236733134d4611038f8f23234ba45df8733e0b50db86ea64a0a64873269,CC0-1.0,reference-55;reference-56
source_drum_zf53w893,TPUU-D,MSM-3-121-TPUU-dried100C,thermoplastic_polyurethane_urea,formulation_id_only,formulation_code_resolved_to_tpuu_family_exact_composition_pending,direct_thermal_stability,6314,23.87752,545.7947,5.67787,-0.1586897903615264,2529,304.3539555081734,310.4184788969617,326.38021597875655,TGA Q500 V20.13 Build 39,1: Ramp 10.00 °C/min to 550.00 °C,5.67500	mg,core_tpuu_experimental,direct_train_after_group_split,0.75,10.13020/zf53-w893|TPUU-D,数据/原始/外部数据/新增开放数据/DRUM_TPUU_低天花板/解包内容/Raw_TGA/TPUU_D.txt,5784d0fb884b16e9767a53b68854c3983146569f2c4e6ee089047d801f366aa6,CC0-1.0,reference-55;reference-56
source_drum_zf53w893,TPUU-R,MSM-3-130-rec-TPUU,thermoplastic_polyurethane_urea,formulation_id_only,formulation_code_resolved_to_tpuu_family_exact_composition_pending,direct_thermal_stability,6318,23.48066,545.7604,13.59497,0.08582122652716409,2129,280.2188448122066,286.04161723914456,302.07409371008464,TGA Q500 V20.13 Build 39,1: Ramp 10.00 °C/min to 550.00 °C,13.5810	mg,core_tpuu_experimental,direct_train_after_group_split,0.75,10.13020/zf53-w893|TPUU-R,数据/原始/外部数据/新增开放数据/DRUM_TPUU_低天花板/解包内容/Raw_TGA/TPUU_R.txt,829922dd684833ec83edd279367af8fd3cad436778f0aa1bf9f764accc2284e2,CC0-1.0,reference-55;reference-56
source_drum_zf53w893,TPUU-S,MSM-3-114-driedon100C,thermoplastic_polyurethane_urea,formulation_id_only,formulation_code_resolved_to_tpuu_family_exact_composition_pending,direct_thermal_stability,6312,24.01007,545.802,15.61126,-0.17860332862305797,0,276.2894485947047,284.80546289827254,303.717542276176,TGA Q500 V20.13 Build 39,1: Ramp 10.00 °C/min to 550.00 °C,15.6080	mg,core_tpuu_experimental,direct_train_after_group_split,0.75,10.13020/zf53-w893|TPUU-S,数据/原始/外部数据/新增开放数据/DRUM_TPUU_低天花板/解包内容/Raw_TGA/TPUU_S.txt,71e0d7de5a13752f7933d83c04fefa4b9879d5a22ff33d6f5fc5c76639585efb,CC0-1.0,reference-55;reference-56

File: 结果/定向筛选/再生PU泡沫黏度曲线.csv (part 1 of 13)
source_directory,source_record_id,observation_id,formulation_id,sample_id,record_kind,component_name,component_role,property_name,value,unit,uncertainty_value,uncertainty_type,condition_name,condition_value,condition_unit,target_origin,data_origin,reduction_level,method_or_test_protocol,fidelity_level,gold_admission_status,mapping_status,protocol_status,potential_weight_ceiling,current_weight_materialized,training_weight,split_group,source_locator,file_sha256,license,citation_keys,notes
第十六批实验_再生PU泡沫,viscosity:RPUF_0,recycled-pu:RPUF_0:viscosity:001,RPUF_0,component_A_slurry_RPUF_0,curve_point,component_A_plus_CDW_PU_foam_powder,polyol_side_mixture_before_isocyanate_addition,dynamic_viscosity,0.7882,Pa*s,,,elapsed_time,0.1,min,experimental,source_raw_workbook,raw_point,TA Instruments AR200ex rheometer; source time series,direct_experimental_process_property,conditional_reference,formulation_resolved_commercial_component_A_unresolved,rheometer_identified_shear_rate_and_temperature_unreported,0.25,False,,family_elorza_recycled_pu_foam,数据/原始/外部数据/新增开放数据/第十六批实验_再生PU泡沫/原始文件/row data for _Sustainable insulating foams_3/RPUF_viscosity_RawData/RPUF00_viscosty.xlsx#Hoja1!A3:B3,e971ad95716e4a6283d3cca8e0f9f6258132223e7f718941abe8e324a956783a,CC BY 4.0,elorza-2021-recycled-pu-foam-data;elorza-2021-recycled-pu-foam-paper,时间序列点共享一个配方运行预算，不按点扩增独立样本。
第十六批实验_再生PU泡沫,viscosity:RPUF_0,recycled-pu:RPUF_0:viscosity:002,RPUF_0,component_A_slurry_RPUF_0,curve_point,component_A_plus_CDW_PU_foam_powder,polyol_side_mixture_before_isocyanate_addition,dynamic_viscosity,0.789,Pa*s,,,elapsed_time,0.2,min,experimental,source_raw_workbook,raw_point,TA Instruments AR200ex rheometer; source time series,direct_experimental_process_property,conditional_reference,formulation_resolved_commercial_component_A_unresolved,rheometer_identified_shear_rate_and_temperature_unreported,0.25,False,,family_elorza_recycled_pu_foam,数据/原始/外部数据/新增开放数据/第十六批实验_再生PU泡沫/原始文件/row data for _Sustainable insulating foams_3/RPUF_viscosity_RawData/RPUF00_viscosty.xlsx#Hoja1!A4:B4,e971ad95716e4a6283d3cca8e0f9f6258132223e7f718941abe8e324a956783a,CC BY 4.0,elorza-2021-recycled-pu-foam-data;elorza-2021-recycled-pu-foam-paper,时间序列点共享一个配方运行预算，不按点扩增独立样本。
第十六批实验_再生PU泡沫,viscosity:RPUF_0,recycled-pu:RPUF_0:viscosity:003,RPUF_0,component_A_slurry_RPUF_0,curve_point,component_A_plus_CDW_PU_foam_powder,polyol_side_mixture_before_isocyanate_addition,dynamic_viscosity,0.7837,Pa*s,,,elapsed_time,0.3,min,experimental,source_raw_workbook,raw_point,TA Instruments AR200ex rheometer; source time series,direct_experimental_process_property,conditional_reference,formulation_resolved_commercial_component_A_unresolved,rheometer_identified_shear_rate_and_temperature_unreported,0.25,False,,family_elorza_recycled_pu_foam,数据/原始/外部数据/新增开放数据/第十六批实验_再生PU泡沫/原始文件/row data for _Sustainable insulating foams_3/RPUF_viscosity_RawData/RPUF00_viscosty.xlsx#Hoja1!A5:B5,e971ad95716e4a6283d3cca8e0f9f6258132223e7f718941abe8e324a956783a,CC BY 4.0,elorza-2021-recycled-pu-foam-data;elorza-2021-recycled-pu-foam-paper,时间序列点共享一个配方运行预算，不按点扩增独立样本。
第十六批实验_再生PU泡沫,viscosity:RPUF_0,recycled-pu:RPUF_0:viscosity:004,RPUF_0,component_A_slurry_RPUF_0,curve_point,component_A_plus_CDW_PU_foam_powder,polyol_side_mixture_before_isocyanate_addition,dynamic_viscosity,0.7821,Pa*s,,,elapsed_time,0.3,min,experimental,source_raw_workbook,raw_point,TA Instruments AR200ex rheometer; source time series,direct_experimental_process_property,conditional_reference,formulation_resolved_commercial_component_A_unresolved,rheometer_identified_shear_rate_and_temperature_unreported,0.25,False,,family_elorza_recycled_pu_foam,数据/原始/外部数据/新增开放数据/第十六批实验_再生PU泡沫/原始文件/row data for _Sustainable insulating foams_3/RPUF_viscosity_RawData/RPUF00_viscosty.xlsx#Hoja1!A6:B6,e971ad95716e4a6283d3cca8e0f9f6258132223e7f718941abe8e324a956783a,CC BY 4.0,elorza-2021-recycled-pu-foam-data;elorza-2021-recycled-pu-foam-paper,时间序列点共享一个配方运行预算，不按点扩增独立样本。
第十六批实验_再生PU泡沫,viscosity:RPUF_0,recycled-pu:RPUF_0:viscosity:005,RPUF_0,component_A_slurry_RPUF_0,curve_point,component_A_plus_CDW_PU_foam_powder,polyol_side_mixture_before_isocyanate_addition,dynamic_viscosity,0.7794,Pa*s,,,elapsed_time,0.4,min,experimental,source_raw_workbook,raw_point,TA Instruments AR200ex rheometer; source time series,direct_experimental_process_property,conditional_reference,formulation_resolved_commercial_component_A_unresolved,rheometer_identified_shear_rate_and_temperature_unreported,0.25,False,,family_elorza_recycled_pu_foam,数据/原始/外部数据/新增开放数据/第十六批实验_再生PU泡沫/原始文件/row data for _Sustainable insulating foams_3/RPUF_viscosity_RawData/RPUF00_viscosty.xlsx#Hoja1!A7:B7,e971ad95716e4a6283d3cca8e0f9f6258132223e7f718941abe8e324a956783a,CC BY 4.0,elorza-2021-recycled-pu-foam-data;elorza-2021-recycled-pu-foam-paper,时间序列点共享一个配方运行预算，不按点扩增独立样本。
第十六批实验_再生PU泡沫,viscosity:RPUF_0,recycled-pu:RPUF_0:viscosity:006,RPUF_0,component_A_slurry_RPUF_0,curve_point,component_A_plus_CDW_PU_foam_powder,polyol_side_mixture_before_isocyanate_addition,dynamic_viscosity,0.7723,Pa*s,,,elapsed_time,0.5,min,experimental,source_raw_workbook,raw_point,TA Instruments AR200ex rheometer; source time series,direct_experimental_process_property,conditional_reference,formulation_resolved_commercial_component_A_unresolved,rheometer_identified_shear_rate_and_temperature_unreported,0.25,False,,family_elorza_recycled_pu_foam,数据/原始/外部数据/新增开放数据/第十六批实验_再生PU泡沫/原始文件/row data for _Sustainable insulating foams_3/RPUF_viscosity_RawData/RPUF00_viscosty.xlsx#Hoja1!A8:B8,e971ad95716e4a6283d3cca8e0f9f6258132223e7f718941abe8e324a956783a,CC BY 4.0,elorza-2021-recycled-pu-foam-data;elorza-2021-recycled-pu-foam-paper,时间序列点共享一个配方运行预算，不按点扩增独立样本。
第十六批实验_再生PU泡沫,viscosity:RPUF_0,recycled-pu:RPUF_0:viscosity:007,RPUF_0,component_A_slurry_RPUF_0,curve_point,component_A_plus_CDW_PU_foam_powder,polyol_side_mixture_before_isocyanate_addition,dynamic_viscosity,0.7731,Pa*s,,,elapsed_time,0.6,min,experimental,source_raw_workbook,raw_point,TA Instruments AR200ex rheometer; source time series,direct_experimental_process_property,conditional_reference,formulation_resolved_commercial_component_A_unresolved,rheometer_identified_shear_rate_and_temperature_unreported,0.25,False,,family_elorza_recycled_pu_foam,数据/原始/外部数据/新增开放数据/第十六批实验_再生PU泡沫/原始文件/row data for _Sustainable insulating foams_3/RPUF_viscosity_RawData/RPUF00_viscosty.xlsx#Hoja1!A9:B9,e971ad95716e4a6283d3cca8e0f9f6258132223e7f718941abe8e324a956783a,CC BY 4.0,elorza-2021-recycled-pu-foam-data;elorza-2021-recycled-pu-foam-paper,时间序列点共享一个配方运行预算，不按点扩增独立样本。
第十六批实验_再生PU泡沫,viscosity:RPUF_0,recycled-pu:RPUF_0:viscosity:008,RPUF_0,component_A_slurry_RPUF_0,curve_point,component_A_plus_CDW_PU_foam_powder,polyol_side_mixture_before_isocyanate_addition,dynamic_viscosity,0.7701,Pa*s,,,elapsed_time,0.7,min,experimental,source_raw_workbook,raw_point,TA Instruments AR200ex rheometer; source time series,direct_experimental_process_property,conditional_reference,formulation_resolved_commercial_component_A_unresolved,rheometer_identified_shear_rate_and_temperature_unreported,0.25,False,,family_elorza_recycled_pu_foam,数据/原始/外部数据/新增开放数据/第十六批实验_再生PU泡沫/原始文件/row data for _Sustainable insulating foams_3/RPUF_viscosity_RawData/RPUF00_viscosty.xlsx#Hoja1!A10:B10,e971ad95716e4a6283d3cca8e0f9f6258132223e7f718941abe8e324a956783a,CC BY 4.0,elorza-2021-recycled-pu-foam-data;elorza-2021-recycled-pu-foam-paper,时间序列点共享一个配方运行预算，不按点扩增独立样本。
第十六批实验_再生PU泡沫,viscosity:RPUF_0,recycled-pu:RPUF_0:viscosity:009,RPUF_0,component_A_slurry_RPUF_0,curve_point,component_A_plus_CDW_PU_foam_powder,polyol_side_mixture_before_isocyanate_addition,dynamic_viscosity,0.7711,Pa*s,,,elapsed_time,0.8,min,experimental,source_raw_workbook,raw_point,TA Instruments AR200ex rheometer; source time series,direct_experimental_process_property,conditional_reference,formulation_resolved_commercial_component_A_unresolved,rheometer_identified_shear_rate_and_temperature_unreported,0.25,False,,family_elorza_recycled_pu_foam,数据/原始/外部数据/新增开放数据/第十六批实验_再生PU泡沫/原始文件/row data for _Sustainable insulating foams_3/RPUF_viscosity_RawData/RPUF00_viscosty.xlsx#Hoja1!A11:B11,e971ad95716e4a6283d3cca8e0f9f6258132223e7f718941abe8e324a956783a,CC BY 4.0,elorza-2021-recycled-pu-foam-data;elorza-2021-recycled-pu-foam-paper,时间序列点共享一个配方运行预算，不按点扩增独立样本。
第十六批实验_再生PU泡沫,viscosity:RPUF_0,recycled-pu:RPUF_0:viscosity:010,RPUF_0,component_A_slurry_RPUF_0,curve_point,component_A_plus_CDW_PU_foam_powder,polyol_side_mixture_before_isocyanate_addition,dynamic_viscosity,0.7718,Pa*s,,,elapsed_time,0.8,min,experimental,source_raw_workbook,raw_point,TA Instruments AR200ex rheometer; source time series,direct_experimental_process_property,conditional_reference,formulation_resolved_commercial_component_A_unresolved,rheometer_identified_shear_rate_and_temperature_unreported,0.25,False,,family_elorza_recycled_pu_foam,数据/原始/外部数据/新增开放数据/第十六批实验_再生PU泡沫/原始文件/row data for _Sustainable insulating foams_3/RPUF_viscosity_RawData/RPUF00_viscosty.xlsx#Hoja1!A12:B12,e971ad95716e4a6283d3cca8e0f9f6258132223e7f718941abe8e324a956783a,CC BY 4.0,elorza-2021-recycled-pu-foam-data;elorza-2021-recycled-pu-foam-paper,时间序列点共享一个配方运行预算，不按点扩增独立样本。
第十六批实验_再生PU泡沫,viscosity:RPUF_0,recycled-pu:RPUF_0:viscosity:011,RPUF_0,component_A_slurry_RPUF_0,curve_point,component_A_plus_CDW_PU_foam_powder,polyol_side_mixture_before_isocyanate_addition,dynamic_viscosity,0.7748,Pa*s,,,elapsed_time,0.9,min,experimental,source_raw_workbook,raw_point,TA Instruments AR200ex rheometer; source time series,direct_experimental_process_property,conditional_reference,formulation_resolved_commercial_component_A_unresolved,rheometer_identified_shear_rate_and_temperature_unreported,0.25,False,,family_elorza_recycled_pu_foam,数据/原始/外部数据/新增开放数据/第十六批实验_再生PU泡沫/原始文件/row data for _Sustainable insulating foams_3/RPUF_viscosity_RawData/RPUF00_viscosty.xlsx#Hoja1!A13:B13,e971ad95716e4a6283d3cca8e0f9f6258132223e7f718941abe8e324a956783a,CC BY 4.0,elorza-2021-recycled-pu-foam-data;elorza-2021-recycled-pu-foam-paper,时间序列点共享一个配方运行预算，不按点扩增独立样本。
第十六批实验_再生PU泡沫,viscosity:RPUF_0,recycled-pu:RPUF_0:viscosity:012,RPUF_0,component_A_slurry_RPUF_0,curve_point,component_A_plus_CDW_PU_foam_powder,polyol_side_mixture_before_isocyanate_addition,dynamic_viscosity,0.7765,Pa*s,,,elapsed_time,1.0,min,experimental,source_raw_workbook,raw_point,TA Instruments AR200ex rheometer; source time series,direct_experimental_process_property,conditional_reference,formulation_resolved_commercial_component_A_unresolved,rheometer_identified_shear_rate_and_temperature_unreported,0.25,False,,family_elorza_recycled_pu_foam,数据/原始/外部数据/新增开放数据/第十六批实验_再生PU泡沫/原始文件/row data for _Sustainable insulating foams_3/RPUF_viscosity_RawData/RPUF00_viscosty.xlsx#Hoja1!A14:B14,e971ad95716e4a6283d3cca8e0f9f6258132223e7f718941abe8e324a956783a,CC BY 4.0,elorza-2021-recycled-pu-foam-data;elorza-2021-recycled-pu-foam-paper,时间序列点共享一个配方运行预算，不按点扩增独立样本。
第十六批实验_再生PU泡沫,viscosity:RPUF_0,recycled-pu:RPUF_0:viscosity:013,RPUF_0,component_A_slurry_RPUF_0,curve_point,component_A_plus_CDW_PU_foam_powder,polyol_side_mixture_before_isocyanate_addition,dynamic_viscosity,0.7793,Pa*s,,,elapsed_time,1.1,min,experimental,source_raw_workbook,raw_point,TA Instruments AR200ex rheometer; source time series,direct_experimental_process_property,conditional_reference,formulation_resolved_commercial_component_A_unresolved,rheometer_identified_shear_rate_and_temperature_unreported,0.25,False,,family_elorza_recycled_pu_foam,数据/原始/外部数据/新增开放数据/第十六批实验_再生PU泡沫/原始文件/row data for _Sustainable insulating foams_3/RPUF_viscosity_RawData/RPUF00_viscosty.xlsx#Hoja1!A15:B15,e971ad95716e4a6283d3cca8e0f9f6258132223e7f718941abe8e324a956783a,CC BY 4.0,elorza-2021-recycled-pu-foam-data;elorza-2021-recycled-pu-foam-paper,时间序列点共享一个配方运行预算，不按点扩增独立样本。
第十六批实验_再生PU泡沫,viscosity:RPUF_0,recycled-pu:RPUF_0:viscosity:014,RPUF_0,component_A_slurry_RPUF_0,curve_point,component_A_plus_CDW_PU_foam_powder,polyol_side_mixture_before_isocyanate_addition,dynamic_viscosity,0.7796,Pa*s,,,elapsed_time,1.2,min,experimental,source_raw_workbook,raw_point,TA Instruments AR200ex rheometer; source time series,direct_experimental_process_property,conditional_reference,formulation_resolved_commercial_component_A_unresolved,rheometer_identified_shear_rate_and_temperature_unreported,0.25,False,,family_elorza_recycled_pu_foam,数据/原始/外部数据/新增开放数据/第十六批实验_再生PU泡沫/原始文件/row data for _Sustainable insulating foams_3/RPUF_viscosity_RawData/RPUF00_viscosty.xlsx#Hoja1!A16:B16,e971ad95716e4a6283d3cca8e0f9f6258132223e7f718941abe8e324a956783a,CC BY 4.0,elorza-2021-recycled-pu-foam-data;elorza-2021-recycled-pu-foam-paper,时间序列点共享一个配方运行预算，不按点扩增独立样本。
第十六批实验_再生PU泡沫,viscosity:RPUF_0,recycled-pu:RPUF_0:viscosity:015,RPUF_0,component_A_slurry_RPUF_0,curve_point,component_A_plus_CDW_PU_foam_powder,polyol_side_mixture_before_isocyanate_addition,dynamic_viscosity,0.7794,Pa*s,,,elapsed_time,1.3,min,experimental,source_raw_workbook,raw_point,TA Instruments AR200ex rheometer; source time series,direct_experimental_process_property,conditional_reference,formulation_resolved_commercial_component_A_unresolved,rheometer_identified_shear_rate_and_temperature_unreported,0.25,False,,family_elorza_recycled_pu_foam,数据/原始/外部数据/新增开放数据/第十六批实验_再生PU泡沫/原始文件/row data for _Sustainable insulating foams_3/RPUF_viscosity_RawData/RPUF00_viscosty.xlsx#Hoja1!A17:B17,e971ad95716e4a6283d3cca8e0f9f6258132223e7f718941abe8e324a956783a,CC BY 4.0,elorza-2021-recycled-pu-foam-data;elorza-2021-recycled-pu-foam-paper,时间序列点共享一个配方运行预算，不按点扩增独立样本。
第十六批实验_再生PU泡沫,viscosity:RPUF_0,recycled-pu:RPUF_0:viscosity:016,RPUF_0,component_A_slurry_RPUF_0,curve_point,component_A_plus_CDW_PU_foam_powder,polyol_side_mixture_before_isocyanate_addition,dynamic_viscosity,0.7793,Pa*s,,,elapsed_time,1.3,min,experimental,source_raw_workbook,raw_point,TA Instruments AR200ex rheometer; source time series,direct_experimental_process_property,conditional_reference,formulation_resolved_commercial_component_A_unresolved,rheometer_identified_shear_rate_and_temperature_unreported,0.25,False,,family_elorza_recycled_pu_foam,数据/原始/外部数据/新增开放数据/第十六批实验_再生PU泡沫/原始文件/row data for _Sustainable insulating foams_3/RPUF_viscosity_RawData/RPUF00_viscosty.xlsx#Hoja1!A18:B18,e971ad95716e4a6283d3cca8e0f9f6258132223e7f718941abe8e324a956783a,CC BY 4.0,elorza-2021-recycled-pu-foam-data;elorza-2021-recycled-pu-foam-paper,时间序列点共享一个配方运行预算，不按点扩增独立样本。
第十六批实验_再生PU泡沫,viscosity:RPUF_0,recycled-pu:RPUF_0:viscosity:017,RPUF_0,component_A_slurry_RPUF_0,curve_point,component_A_plus_CDW_PU_foam_powder,polyol_side_mixture_before_isocyanate_addition,dynamic_viscosity,0.7785,Pa*s,,,elapsed_time,1.4,min,experimental,source_raw_workbook,raw_point,TA Instruments AR200ex rheometer; source time series,direct_experimental_process_property,conditional_reference,formulation_resolved_commercial_component_A_unresolved,rheometer_identified_shear_rate_and_temperature_unreported,0.25,False,,family_elorza_recycled_pu_foam,数据/原始/外部数据/新增开放数据/第十六批实验_再生PU泡沫/原始文件/row data for _Sustainable insulating foams_3/RPUF_viscosity_RawData/RPUF00_viscosty.xlsx#Hoja1!A19:B19,e971ad95716e4a6283d3cca8e0f9f6258132223e7f718941abe8e324a956783a,CC BY 4.0,elorza-2021-recycled-pu-foam-data;elorza-2021-recycled-pu-foam-paper,时间序列点共享一个配方运行预算，不按点扩增独立样本。
第十六批实验_再生PU泡沫,viscosity:RPUF_0,recycled-pu:RPUF_0:viscosity:018,RPUF_0,component_A_slurry_RPUF_0,curve_point,component_A_plus_CDW_PU_foam_powder,polyol_side_mixture_before_isocyanate_addition,dynamic_viscosity,0.7751,Pa*s,,,elapsed_time,1.5,min,experimental,source_raw_workbook,raw_point,TA Instruments AR200ex rheometer; source time series,direct_experimental_process_property,conditional_reference,formulation_resolved_commercial_component_A_unresolved,rheometer_identified_shear_rate_and_temperature_unreported,0.25,False,,family_elorza_recycled_pu_foam,数据/原始/外部数据/新增开放数据/第十六批实验_再生PU泡沫/原始文件/row data for _Sustainable insulating foams_3/RPUF_viscosity_RawData/RPUF00_viscosty.xlsx#Hoja1!A20:B20,e971ad95716e4a6283d3cca8e0f9f6258132223e7f718941abe8e324a956783a,CC BY 4.0,elorza-2021-recycled-pu-foam-data;elorza-2021-recycled-pu-foam-paper,时间序列点共享一个配方运行预算，不按点扩增独立样本。
第十六批实验_再生PU泡沫,viscosity:RPUF_0,recycled-pu:RPUF_0:viscosity:019,RPUF_0,component_A_slurry_RPUF_0,curve_point,component_A_plus_CDW_PU_foam_powder,polyol_side_mixture_before_isocyanate_addition,dynamic_viscosity,0.7777,Pa*s,,,elapsed_time,1.6,min,experimental,source_raw_workbook,raw_point,TA Instruments AR200ex rheometer; source time series,direct_experimental_process_property,conditional_reference,formulation_resolved_commercial_component_A_unresolved,rheometer_identified_shear_rate_and_temperature_unreported,0.25,False,,family_elorza_recycled_pu_foam,数据/原始/外部数据/新增开放数据/第十六批实验_再生PU泡沫/原始文件/row data for _Sustainable insulating foams_3/RPUF_viscosity_RawData/RPUF00_viscosty.xlsx#Hoja1!A21:B21,e971ad95716e4a6283d3cca8e0f9f6258132223e7f718941abe8e324a956783a,CC BY 4.0,elorza-2021-recycled-pu-foam-data;elorza-2021-recycled-pu-foam-paper,时间序列点共享一个配方运行预算，不按点扩增独立样本。
第十六批实验_再生PU泡沫,viscosity:RPUF_0,recycled-pu:RPUF_0:viscosity:020,RPUF_0,component_A_slurry_RPUF_0,curve_point,component_A_plus_CDW_PU_foam_powder,polyol_side_mixture_before_isocyanate_addition,dynamic_viscosity,0.7729,Pa*s,,,elapsed_time,1.7,min,experimental,source_raw_workbook,raw_point,TA Instruments AR200ex rheometer; source time series,direct_experimental_process_property,conditional_reference,formulation_resolved_commercial_component_A_unresolved,rheometer_identified_shear_rate_and_temperature_unreported,0.25,False,,family_elorza_recycled_pu_foam,数据/原始/外部数据/新增开放数据/第十六批实验_再生PU泡沫/原始文件/row data for _Sustainable insulating foams_3/RPUF_viscosity_RawData/RPUF00_viscosty.xlsx#Hoja1!A22:B22,e971ad95716e4a6283d3cca8e0f9f6258132223e7f718941abe8e324a956783a,CC BY 4.0,elorza-2021-recycled-pu-foam-data;elorza-2021-recycled-pu-foam-paper,时间序列点共享一个配方运行预算，不按点扩增独立样本。
第十六批实验_再生PU泡沫,viscosity:RPUF_0,recycled-pu:RPUF_0:viscosity:021,RPUF_0,component_A_slurry_RPUF_0,curve_point,component_A_plus_CDW_PU_foam_powder,polyol_side_mixture_before_isocyanate_addition,dynamic_viscosity,0.7721,Pa*s,,,elapsed_time,1.8,min,experimental,source_raw_workbook,raw_point,TA Instruments AR200ex rheometer; source time series,direct_experimental_process_property,conditional_reference,formulation_resolved_commercial_component_A_unresolved,rheometer_identified_shear_rate_and_temperature_unreported,0.25,False,,family_elorza_recycled_pu_foam,数据/原始/外部数据/新增开放数据/第十六批实验_再生PU泡沫/原始文件/row data for _Sustainable insulating foams_3/RPUF_viscosity_RawData/RPUF00_viscosty.xlsx#Hoja1!A23:B23,e971ad95716e4a6283d3cca8e0f9f6258132223e7f718941abe8e324a956783a,CC BY 4.0,elorza-2021-recycled-pu-foam-data;elorza-2021-recycled-pu-foam-paper,时间序列点共享一个配方运行预算，不按点扩增独立样本。
第十六批实验_再生PU泡沫,viscosity:RPUF_0,recycled-pu:RPUF_0:viscosity:022,RPUF_0,component_A_slurry_RPUF_0,curve_point,component_A_plus_CDW_PU_foam_powder,polyol_side_mixture_before_isocyanate_addition,dynamic_viscosity,0.7739,Pa*s,,,elapsed_time,1.8,min,experimental,source_raw_workbook,raw_point,TA Instruments AR200ex rheometer; source time series,direct_experimental_process_property,conditional_reference,formulation_resolved_commercial_component_A_unresolved,rheometer_identified_shear_rate_and_temperature_unreported,0.25,False,,family_elorza_recycled_pu_foam,数据/原始/外部数据/新增开放数据/第十六批实验_再生PU泡沫/原始文件/row data for _Sustainable insulating foams_3/RPUF_viscosity_RawData/RPUF00_viscosty.xlsx#Hoja1!A24:B24,e971ad95716e4a6283d3cca8e0f9f6258132223e7f718941abe8e324a956783a,CC BY 4.0,elorza-2021-recycled-pu-foam-data;elorza-2021-recycled-pu-foam-paper,时间序列点共享一个配方运行预算，不按点扩增独立样本。
第十六批实验_再生PU泡沫,viscosity:RPUF_0,recycled-pu:RPUF_0:viscosity:023,RPUF_0,component_A_slurry_RPUF_0,curve_point,component_A_plus_CDW_PU_foam_powder,polyol_side_mixture_before_isocyanate_addition,dynamic_viscosity,0.7766,Pa*s,,,elapsed_time,1.9,min,experimental,source_raw_workbook,raw_point,TA Instruments AR200ex rheometer; source time series,direct_experimental_process_property,conditional_reference,formulation_resolved_commercial_component_A_unresolved,rheometer_identified_shear_rate_and_temperature_unreported,0.25,False,,family_elorza_recycled_pu_foam,数据/原始/外部数据/新增开放数据/第十六批实验_再生PU泡沫/原始文件/row data for _Sustainable insulating foams_3/RPUF_viscosity_RawData/RPUF00_viscosty.xlsx#Hoja1!A25:B25,e971ad95716e4a6283d3cca8e0f9f6258132223e7f718941abe8e324a956783a,CC BY 4.0,elorza-2021-recycled-pu-foam-data;elorza-2021-recycled-pu-foam-paper,时间序列点共享一个配方运行预算，不按点扩增独立样本。
第十六批实验_再生PU泡沫,viscosity:RPUF_0,recycled-pu:RPUF_0:viscosity:024,RPUF_0,component_A_slurry_RPUF_0,curve_point,component_A_plus_CDW_PU_foam_powder,polyol_side_mixture_before_isocyanate_addition,dynamic_viscosity,0.7782,Pa*s,,,elapsed_time,2.0,min,experimental,source_raw_workbook,raw_point,TA Instruments AR200ex rheometer; source time series,direct_experimental_process_property,conditional_reference,formulation_resolved_commercial_component_A_unresolved,rheometer_identified_shear_rate_and_temperature_unreported,0.25,False,,family_elorza_recycled_pu_foam,数据/原始/外部数据/新增开放数据/第十六批实验_再生PU泡沫/原始文件/row data for _Sustainable insulating foams_3/RPUF_viscosity_RawData/RPUF00_viscosty.xlsx#Hoja1!A26:B26,e971ad95716e4a6283d3cca8e0f9f6258132223e7f718941abe8e324a956783a,CC BY 4.0,elorza-2021-recycled-pu-foam-data;elorza-2021-recycled-pu-foam-paper,时间序列点共享一个配方运行预算，不按点扩增独立样本。
第十六批实验_再生PU泡沫,viscosity:RPUF_0,recycled-pu:RPUF_0:viscosity:025,RPUF_0,component_A_slurry_RPUF_0,curve_point,component_A_plus_CDW_PU_foam_powder,polyol_side_mixture_before_isocyanate_addition,dynamic_viscosity,0.7802,Pa*s,,,elapsed_time,2.1,min,experimental,source_raw_workbook,raw_point,TA Instruments AR200ex rheometer; source time series,direct_experimental_process_property,conditional_reference,formulation_resolved_commercial_component_A_unresolved,rheometer_identified_shear_rate_and_temperature_unreported,0.25,False,,family_elorza_recycled_pu_foam,数据/原始/外部数据/新增开放数据/第十六批实验_再生PU泡沫/原始文件/row data for _Sustainable insulating foams_3/RPUF_viscosity_RawData/RPUF00_viscosty.xlsx#Hoja1!A27:B27,e971ad95716e4a6283d3cca8e0f9f6258132223e7f718941abe8e324a956783a,CC BY 4.0,elorza-2021-recycled-pu-foam-data;elorza-2021-recycled-pu-foam-paper,时间序列点共享一个配方运行预算，不按点扩增独立样本。
第十六批实验_再生PU泡沫,viscosity:RPUF_0,recycled-pu:RPUF_0:viscosity:026,RPUF_0,component_A_slurry_RPUF_0,curve_point,component_A_plus_CDW_PU_foam_powder,polyol_side_mixture_before_isocyanate_addition,dynamic_viscosity,0.7788,Pa*s,,,elapsed_time,2.2,min,experimental,source_raw_workbook,raw_point,TA Instruments AR200ex rheometer; source time series,direct_experimental_process_property,conditional_reference,formulation_resolved_commercial_component_A_unresolved,rheometer_identified_shear_rate_and_temperature_unreported,0.25,False,,family_elorza_recycled_pu_foam,数据/原始/外部数据/新增开放数据/第十六批实验_再生PU泡沫/原始文件/row data for _Sustainable insulating foams_3/RPUF_viscosity_RawData/RPUF00_viscosty.xlsx#Hoja1!A28:B28,e971ad95716e4a6283d3cca8e0f9f6258132223e7f718941abe8e324a956783a,CC BY 4.0,elorza-2021-recycled-pu-foam-data;elorza-2021-recycled-pu-foam-paper,时间序列点共享一个配方运行预算，不按点扩增独立样本。
第十六批实验_再生PU泡沫,viscosity:RPUF_0,recycled-pu:RPUF_0:viscosity:027,RPUF_0,component_A_slurry_RPUF_0,curve_point,component_A_plus_CDW_PU_foam_powder,polyol_side_mixture_before_isocyanate_addition,dynamic_viscosity,0.7788,Pa*s,,,elapsed_time,2.3,min,experimental,source_raw_workbook,raw_point,TA Instruments AR200ex rheometer; source time series,direct_experimental_process_property,conditional_reference,formulation_resolved_commercial_component_A_unresolved,rheometer_identified_shear_rate_and_temperature_unreported,0.25,False,,family_elorza_recycled_pu_foam,数据/原始/外部数据/新增开放数据/第十六批实验_再生PU泡沫/原始文件/row data for _Sustainable insulating foams_3/RPUF_viscosity_RawData/RPUF00_viscosty.xlsx#Hoja1!A29:B29,e971ad95716e4a6283d3cca8e0f9f6258132223e7f718941abe8e324a956783a,CC BY 4.0,elorza-2021-recycled-pu-foam-data;elorza-2021-recycled-pu-foam-paper,时间序列点共享一个配方运行预算，不按点扩增独立样本。
第十六批实验_再生PU泡沫,viscosity:RPUF_0,recycled-pu:RPUF_0:viscosity:028,RPUF_0,component_A_slurry_RPUF_0,curve_point,component_A_plus_CDW_PU_foam_powder,polyol_side_mixture_before_isocyanate_addition,dynamic_viscosity,0.7819,Pa*s,,,elapsed_time,2.3,min,experimental,source_raw_workbook,raw_point,TA Instruments AR200ex rheometer; source time series,direct_experimental_process_property,conditional_reference,formulation_resolved_commercial_component_A_unresolved,rheometer_identified_shear_rate_and_temperature_unreported,0.25,False,,family_elorza_recycled_pu_foam,数据/原始/外部数据/新增开放数据/第十六批实验_再生PU泡沫/原始文件/row data for _Sustainable insulating foams_3/RPUF_viscosity_RawData/RPUF00_viscosty.xlsx#Hoja1!A30:B30,e971ad95716e4a6283d3cca8e0f9f6258132223e7f718941abe8e324a956783a,CC BY 4.0,elorza-2021-recycled-pu-foam-data;elorza-2021-recycled-pu-foam-paper,时间序列点共享一个配方运行预算，不按点扩增独立样本。
第十六批实验_再生PU泡沫,viscosity:RPUF_0,recycled-pu:RPUF_0:viscosity:029,RPUF_0,component_A_slurry_RPUF_0,curve_point,component_A_plus_CDW_PU_foam_powder,polyol_side_mixture_before_isocyanate_addition,dynamic_viscosity,0.7795,Pa*s,,,elapsed_time,2.4,min,experimental,source_raw_workbook,raw_point,TA Instruments AR200ex rheometer; source time series,direct_experimental_process_property,conditional_reference,formulation_resolved_commercial_component_A_unresolved,rheometer_identified_shear_rate_and_temperature_unreported,0.25,False,,family_elorza_recycled_pu_foam,数据/原始/外部数据/新增开放数据/第十六批实验_再生PU泡沫/原始文件/row data for _Sustainable insulating foams_3/RPUF_viscosity_RawData/RPUF00_viscosty.xlsx#Hoja1!A31:B31,e971ad95716e4a6283d3cca8e0f9f6258132223e7f718941abe8e324a956783a,CC BY 4.0,elorza-2021-recycled-pu-foam-data;elorza-2021-recycled-pu-foam-paper,时间序列点共享一个配方运行预算，不按点扩增独立样本。
第十六批实验_再生PU泡沫,viscosity:RPUF_0,recycled-pu:RPUF_0:viscosity:030,RPUF_0,component_A_slurry_RPUF_0,curve_point,component_A_plus_CDW_PU_foam_powder,polyol_side_mixture_before_isocyanate_addition,dynamic_viscosity,0.7813,Pa*s,,,elapsed_time,2.5,min,experimental,source_raw_workbook,raw_point,TA Instruments AR200ex rheometer; source time series,direct_experimental_process_property,conditional_reference,formulation_resolved_commercial_component_A_unresolved,rheometer_identified_shear_rate_and_temperature_unreported,0.25,False,,family_elorza_recycled_pu_foam,数据/原始/外部数据/新增开放数据/第十六批实验_再生PU泡沫/原始文件/row data for _Sustainable insulating foams_3/RPUF_viscosity_RawData/RPUF00_viscosty.xlsx#Hoja1!A32:B32,e971ad95716e4a6283d3cca8e0f9f6258132223e7f718941abe8e324a956783a,CC BY 4.0,elorza-2021-recycled-pu-foam-data;elorza-2021-recycled-pu-foam-paper,时间序列点共享一个配方运行预算，不按点扩增独立样本。
第十六批实验_再生PU泡沫,viscosity:RPUF_0,recycled-pu:RPUF_0:viscosity:031,RPUF_0,component_A_slurry_RPUF_0,curve_point,component_A_plus_CDW_PU_foam_powder,polyol_side_mixture_before_isocyanate_addition,dynamic_viscosity,0.7809,Pa*s,,,elapsed_time,2.6,min,experimental,source_raw_workbook,raw_point,TA Instruments AR200ex rheometer; source time series,direct_experimental_process_property,conditional_reference,formulation_resolved_commercial_component_A_unresolved,rheometer_identified_shear_rate_and_temperature_unreported,0.25,False,,family_elorza_recycled_pu_foam,数据/原始/外部数据/新增开放数据/第十六批实验_再生PU泡沫/原始文件/row data for _Sustainable insulating foams_3/RPUF_viscosity_RawData/RPUF00_viscosty.xlsx#Hoja1!A33:B33,e971ad95716e4a6283d3cca8e0f9f6258132223e7f718941abe8e324a956783a,CC BY 4.0,elorza-2021-recycled-pu-foam-data;elorza-2021-recycled-pu-foam-paper,时间序列点共享一个配方运行预算，不按点扩增独立样本。
第十六批实验_再生PU泡沫,viscosity:RPUF_0,recycled-pu:RPUF_0:viscosity:032,RPUF_0,component_A_slurry_RPUF_0,curve_point,component_A_plus_CDW_PU_foam_powder,polyol_side_mixture_before_isocyanate_addition,dynamic_viscosity,0.7801,Pa*s,,,elapsed_time,2.7,min,experimental,source_raw_workbook,raw_point,TA Instruments AR200ex rheometer; source time series,direct_experimental_process_property,conditional_reference,formulation_resolved_commercial_component_A_unresolved,rheometer_identified_shear_rate_and_temperature_unreported,0.25,False,,family_elorza_recycled_pu_foam,数据/原始/外部数据/新增开放数据/第十六批实验_再生PU泡沫/原始文件/row data for _Sustainable insulating foams_3/RPUF_viscosity_RawData/RPUF00_viscosty.xlsx#Hoja1!A34:B34,e971ad95716e4a6283d3cca8e0f9f6258132223e7f718941abe8e324a956783a,CC BY 4.0,elorza-2021-recycled-pu-foam-data;elorza-2021-recycled-pu-foam-paper,时间序列点共享一个配方运行预算，不按点扩增独立样本。
第十六批实验_再生PU泡沫,viscosity:RPUF_0,recycled-pu:RPUF_0:viscosity:033,RPUF_0,component_A_slurry_RPUF_0,curve_point,component_A_plus_CDW_PU_foam_powder,polyol_side_mixture_before_isocyanate_addition,dynamic_viscosity,0.7826,Pa*s,,,elapsed_time,2.8,min,experimental,source_raw_workbook,raw_point,TA Instruments AR200ex rheometer; source time series,direct_experimental_process_property,conditional_reference,formulation_resolved_commercial_component_A_unresolved,rheometer_identified_shear_rate_and_temperature_unreported,0.25,False,,family_elorza_recycled_pu_foam,数据/原始/外部数据/新增开放数据/第十六批实验_再生PU泡沫/原始文件/row data for _Sustainable insulating foams_3/RPUF_viscosity_RawData/RPUF00_viscosty.xlsx#Hoja1!A35:B35,e971ad95716e4a6283d3cca8e0f9f6258132223e7f718941abe8e324a956783a,CC BY 4.0,elorza-2021-recycled-pu-foam-data;elorza-2021-recycled-pu-foam-paper,时间序列点共享一个配方运行预算，不按点扩增独立样本。
第十六批实验_再生PU泡沫,viscosity:RPUF_0,recycled-pu:RPUF_0:viscosity:034,RPUF_0,component_A_slurry_RPUF_0,curve_point,component_A_plus_CDW_PU_foam_powder,polyol_side_mixture_before_isocyanate_addition,dynamic_viscosity,0.7802,Pa*s,,,elapsed_time,2.8,min,experimental,source_raw_workbook,raw_point,TA Instruments AR200ex rheometer; source time series,direct_experimental_process_property,conditional_reference,formulation_resolved_commercial_component_A_unresolved,rheometer_identified_shear_rate_and_temperature_unreported,0.25,False,,family_elorza_recycled_pu_foam,数据/原始/外部数据/新增开放数据/第十六批实验_再生PU泡沫/原始文件/row data for _Sustainable insulating foams_3/RPUF_viscosity_RawData/RPUF00_viscosty.xlsx#Hoja1!A36:B36,e971ad95716e4a6283d3cca8e0f9f6258132223e7f718941abe8e324a956783a,CC BY 4.0,elorza-2021-recycled-pu-foam-data;elorza-2021-recycled-pu-foam-paper,时间序列点共享一个配方运行预算，不按点扩增独立样本。
第十六批实验_再生PU泡沫,viscosity:RPUF_0,recycled-pu:RPUF_0:viscosity:035,RPUF_0,component_A_slurry_RPUF_0,curve_point,component_A_plus_CDW_PU_foam_powder,polyol_side_mixture_before_isocyanate_addition,dynamic_viscosity,0.7779,Pa*s,,,elapsed_time,2.9,min,experimental,source_raw_workbook,raw_point,TA Instruments AR200ex rheometer; source time series,direct_experimental_process_property,conditional_reference,formulation_resolved_commercial_component_A_unresolved,rheometer_identified_shear_rate_and_temperature_unreported,0.25,False,,family_elorza_recycled_pu_foam,数据/原始/外部数据/新增开放数据/第十六批实验_再生PU泡沫/原始文件/row data for _Sustainable insulating foams_3/RPUF_viscosity_RawData/RPUF00_viscosty.xlsx#Hoja1!A37:B37,e971ad95716e4a6283d3cca8e0f9f6258132223e7f718941abe8e324a956783a,CC BY 4.0,elorza-2021-recycled-pu-foam-data;elorza-2021-recycled-pu-foam-paper,时间序列点共享一个配方运行预算，不按点扩增独立样本。
第十六批实验_再生PU泡沫,viscosity:RPUF_0,recycled-pu:RPUF_0:viscosity:036,RPUF_0,component_A_slurry_RPUF_0,curve_point,component_A_plus_CDW_PU_foam_powder,polyol_side_mixture_before_isocyanate_addition,dynamic_viscosity,0.7806,Pa*s,,,elapsed_time,3.0,min,experimental,source_raw_workbook,raw_point,TA Instruments AR200ex rheometer; source time series,direct_experimental_process_property,conditional_reference,formulation_resolved_commercial_component_A_unresolved,rheometer_identified_shear_rate_and_temperature_unreported,0.25,False,,family_elorza_recycled_pu_foam,数据/原始/外部数据/新增开放数据/第十六批实验_再生PU泡沫/原始文件/row data for _Sustainable insulating foams_3/RPUF_viscosity_RawData/RPUF00_viscosty.xlsx#Hoja1!A38:B38,e971ad95716e4a6283d3cca8e0f9f6258132223e7f718941abe8e324a956783a,CC BY 4.0,elorza-2021-recycled-pu-foam-data;elorza-2021-recycled-pu-foam-paper,时间序列点共享一个配方运行预算，不按点扩增独立样本。
第十六批实验_再生PU泡沫,viscosity:RPUF_0,recycled-pu:RPUF_0:viscosity:037,RPUF_0,component_A_slurry_RPUF_0,curve_point,component_A_plus_CDW_PU_foam_powder,polyol_side_mixture_before_isocyanate_addition,dynamic_viscosity,0.7784,Pa*s,,,elapsed_time,3.1,min,experimental,source_raw_workbook,raw_point,TA Instruments AR200ex rheometer; source time series,direct_experimental_process_property,conditional_reference,formulation_resolved_commercial_component_A_unresolved,rheometer_identified_shear_rate_and_temperature_unreported,0.25,False,,family_elorza_recycled_pu_foam,数据/原始/外部数据/新增开放数据/第十六批实验_再生PU泡沫/原始文件/row data for _Sustainable insulating foams_3/RPUF_viscosity_RawData/RPUF00_viscosty.xlsx#Hoja1!A39:B39,e971ad95716e4a6283d3cca8e0f9f6258132223e7f718941abe8e324a956783a,CC BY 4.0,elorza-2021-recycled-pu-foam-data;elorza-2021-recycled-pu-foam-paper,时间序列点共享一个配方运行预算，不按点扩增独立样本。
第十六批实验_再生PU泡沫,viscosity:RPUF_0,recycled-pu:RPUF_0:viscosity:038,RPUF_0,component_A_slurry_RPUF_0,curve_point,component_A_plus_CDW_PU_foam_powder,polyol_side_mixture_before_isocyanate_addition,dynamic_viscosity,0.7811,Pa*s,,,elapsed_time,3.2,min,experimental,source_raw_workbook,raw_point,TA Instruments AR200ex rheometer; source time series,direct_experimental_process_property,conditional_reference,formulation_resolved_commercial_component_A_unresolved,rheometer_identified_shear_rate_and_temperature_unreported,0.25,False,,family_elorza_recycled_pu_foam,数据/原始/外部数据/新增开放数据/第十六批实验_再生PU泡沫/原始文件/row data for _Sustainable insulating foams_3/RPUF_viscosity_RawData/RPUF00_viscosty.xlsx#Hoja1!A40:B40,e971ad95716e4a6283d3cca8e0f9f6258132223e7f718941abe8e324a956783a,CC BY 4.0,elorza-2021-recycled-pu-foam-data;elorza-2021-recycled-pu-foam-paper,时间序列点共享一个配方运行预算，不按点扩增独立样本。
第十六批实验_再生PU泡沫,viscosity:RPUF_0,recycled-pu:RPUF_0:viscosity:039,RPUF_0,component_A_slurry_RPUF_0,curve_point,component_A_plus_CDW_PU_foam_powder,polyol_side_mixture_before_isocyanate_addition,dynamic_viscosity,0.7797,Pa*s,,,elapsed_time,3.3,min,experimental,source_raw_workbook,raw_point,TA Instruments AR200ex rheometer; source time series,direct_experimental_process_property,conditional_reference,formulation_resolved_commercial_component_A_unresolved,rheometer_identified_shear_rate_and_temperature_unreported,0.25,False,,family_elorza_recycled_pu_foam,数据/原始/外部数据/新增开放数据/第十六批实验_再生PU泡沫/原始文件/row data for _Sustainable insulating foams_3/RPUF_viscosity_RawData/RPUF00_viscosty.xlsx#Hoja1!A41:B41,e971ad95716e4a6283d3cca8e0f9f6258132223e7f718941abe8e324a956783a,CC BY 4.0,elorza-2021-recycled-pu-foam-data;elorza-2021-recycled-pu-foam-paper,时间序列点共享一个配方运行预算，不按点扩增独立样本。
第十六批实验_再生PU泡沫,viscosity:RPUF_0,recycled-pu:RPUF_0:viscosity:040,RPUF_0,component_A_slurry_RPUF_0,curve_point,component_A_plus_CDW_PU_foam_powder,polyol_side_mixture_before_isocyanate_addition,dynamic_viscosity,0.7792,Pa*s,,,elapsed_time,3.3,min,experimental,source_raw_workbook,raw_point,TA Instruments AR200ex rheometer; source time series,direct_experimental_process_property,conditional_reference,formulation_resolved_commercial_component_A_unresolved,rheometer_identified_shear_rate_and_temperature_unreported,0.25,False,,family_elorza_recycled_pu_foam,数据/原始/外部数据/新增开放数据/第十六批实验_再生PU泡沫/原始文件/row data for _Sustainable insulating foams_3/RPUF_viscosity_RawData/RPUF00_viscosty.xlsx#Hoja1!A42:B42,e971ad95716e4a6283d3cca8e0f9f6258132223e7f718941abe8e324a956783a,CC BY 4.0,elorza-2021-recycled-pu-foam-data;elorza-2021-recycled-pu-foam-paper,时间序列点共享一个配方运行预算，不按点扩增独立样本。
第十六批实验_再生PU泡沫,viscosity:RPUF_0,recycled-pu:RPUF_0:viscosity:041,RPUF_0,component_A_slurry_RPUF_0,curve_point,component_A_plus_CDW_PU_foam_powder,polyol_side_mixture_before_isocyanate_addition,dynamic_viscosity,0.7842,Pa*s,,,elapsed_time,3.4,min,experimental,source_raw_workbook,raw_point,TA Instruments AR200ex rheometer; source time series,direct_experimental_process_property,conditional_reference,formulation_resolved_commercial_component_A_unresolved,rheometer_identified_shear_rate_and_temperature_unreported,0.25,False,,family_elorza_recycled_pu_foam,数据/原始/外部数据/新增开放数据/第十六批实验_再生PU泡沫/原始文件/row data for _Sustainable insulating foams_3/RPUF_viscosity_RawData/RPUF00_viscosty.xlsx#Hoja1!A43:B43,e971ad95716e4a6283d3cca8e0f9f6258132223e7f718941abe8e324a956783a,CC BY 4.0,elorza-2021-recycled-pu-foam-data;elorza-2021-recycled-pu-foam-paper,时间序列点共享一个配方运行预算，不按点扩增独立样本。
第十六批实验_再生PU泡沫,viscosity:RPUF_0,recycled-pu:RPUF_0:viscosity:042,RPUF_0,component_A_slurry_RPUF_0,curve_point,component_A_plus_CDW_PU_foam_powder,polyol_side_mixture_before_isocyanate_addition,dynamic_viscosity,0.7813,Pa*s,,,elapsed_time,3.5,min,experimental,source_raw_workbook,raw_point,TA Instruments AR200ex rheometer; source time series,direct_experimental_process_property,conditional_reference,formulation_resolved_commercial_component_A_unresolved,rheometer_identified_shear_rate_and_temperature_unreported,0.25,False,,family_elorza_recycled_pu_foam,数据/原始/外部数据/新增开放数据/第十六批实验_再生PU泡沫/原始文件/row data for _Sustainable insulating foams_3/RPUF_viscosity_RawData/RPUF00_viscosty.xlsx#Hoja1!A44:B44,e971ad95716e4a6283d3cca8e0f9f6258132223e7f718941abe8e324a956783a,CC BY 4.0,elorza-2021-recycled-pu-foam-data;elorza-2021-recycled-pu-foam-paper,时间序列点共享一个配方运行预算，不按点扩增独立样本。
第十六批实验_再生PU泡沫,viscosity:RPUF_0,recycled-pu:RPUF_0:viscosity:043,RPUF_0,component_A_slurry_RPUF_0,curve_point,component_A_plus_CDW_PU_foam_powder,polyol_side_mixture_before_isocyanate_addition,dynamic_viscosity,0.7859,Pa*s,,,elapsed_time,3.6,min,experimental,source_raw_workbook,raw_point,TA Instruments AR200ex rheometer; source time series,direct_experimental_process_property,conditional_reference,formulation_resolved_commercial_component_A_unresolved,rheometer_identified_shear_rate_and_temperature_unreported,0.25,False,,family_elorza_recycled_pu_foam,数据/原始/外部数据/新增开放数据/第十六批实验_再生PU泡沫/原始文件/row data for _Sustainable insulating foams_3/RPUF_viscosity_RawData/RPUF00_viscosty.xlsx#Hoja1!A45:B45,e971ad95716e4a6283d3cca8e0f9f6258132223e7f718941abe8e324a956783a,CC BY 4.0,elorza-2021-recycled-pu-foam-data;elorza-2021-recycled-pu-foam-paper,时间序列点共享一个配方运行预算，不按点扩增独立样本。
第十六批实验_再生PU泡沫,viscosity:RPUF_0,recycled-pu:RPUF_0:viscosity:044,RPUF_0,component_A_slurry_RPUF_0,curve_point,component_A_plus_CDW_PU_foam_powder,polyol_side_mixture_before_isocyanate_addition,dynamic_viscosity,0.7848,Pa*s,,,elapsed_time,3.7,min,experimental,source_raw_workbook,raw_point,TA Instruments AR200ex rheometer; source time series,direct_experimental_process_property,conditional_reference,formulation_resolved_commercial_component_A_unresolved,rheometer_identified_shear_rate_and_temperature_unreported,0.25,False,,family_elorza_recycled_pu_foam,数据/原始/外部数据/新增开放数据/第十六批实验_再生PU泡沫/原始文件/row data for _Sustainable insulating foams_3/RPUF_viscosity_RawData/RPUF00_viscosty.xlsx#Hoja1!A46:B46,e971ad95716e4a6283d3cca8e0f9f6258132223e7f718941abe8e324a956783a,CC BY 4.0,elorza-2021-recycled-pu-foam-data;elorza-2021-recycled-pu-foam-paper,时间序列点共享一个配方运行预算，不按点扩增独立样本。
第十六批实验_再生PU泡沫,viscosity:RPUF_0,recycled-pu:RPUF_0:viscosity:045,RPUF_0,component_A_slurry_RPUF_0,curve_point,component_A_plus_CDW_PU_foam_powder,polyol_side_mixture_before_isocyanate_addition,dynamic_viscosity,0.782,Pa*s,,,elapsed_time,3.8,min,experimental,source_raw_workbook,raw_point,TA Instruments AR200ex rheometer; source time series,direct_experimental_process_property,conditional_reference,formulation_resolved_commercial_component_A_unresolved,rheometer_identified_shear_rate_and_temperature_unreported,0.25,False,,family_elorza_recycled_pu_foam,数据/原始/外部数据/新增开放数据/第十六批实验_再生PU泡沫/原始文件/row data for _Sustainable insulating foams_3/RPUF_viscosity_RawData/RPUF00_viscosty.xlsx#Hoja1!A47:B47,e971ad95716e4a6283d3cca8e0f9f6258132223e7f718941abe8e324a956783a,CC BY 4.0,elorza-2021-recycled-pu-foam-data;elorza-2021-recycled-pu-foam-paper,时间序列点共享一个配方运行预算，不按点扩增独立样本。
