Repository: fafasco16/TPU-HighThroughput-Screening

# TPU/TPUU 定向五目标筛选数据集

- 版本：`tpu-directed-five-objective-2026-08-30-v1`
- 三目标相关实验记录：120,550行
- 商用构件：24种
- 现实配方：980个

## 结论

旧数据没有作废，而是重新分工：

| 旧资产 | 继续用途 | 禁止解释 |
|---|---|---|
| Gold-V结构与虚拟候选 | 化学空间、反应规则、适用域和候选排序 | 不是实验性能真值 |
| Gold-C计算与模拟 | 表示预训练、机理描述符、低保真代理和后段复核 | 不能无标记冒充宏观实验性能 |
| Gold-E实验曲线与标量 | 性能端点、来源内校准和最终实验残差 | 曲线点数不是材料数 |
| 商用构件与980个现实配方 | 成本/EHS门、现实Pareto候选和实验设计 | 目录证据不等于实时库存或低成本 |

新主线只训练三个清晰目标：韧性、循环恢复和热稳定。成本与环保保持透明规则约束，不制造虚假标签。昂贵DFT/MD在完成便宜的结构、配方、采购/EHS和模型预筛前保持后置。

## 当前任务门

| 目标 | 类型 | 实验主目标闭合组 | 直接低保真计算组 | 机理代理组 | 状态 |
|---|---|---:|---:|---:|---|
| 韧性 | single_task_model | 8 | 1 | 7988 | insufficient_chemistry_closed_labels |

File: 结果/定向筛选/导电自修复PU恢复文献指标.csv
source_id,record_id,formulation_id,pedot_pss_solution_wt_pct,pu_solution_wt_pct,glycerol_wt_pct,table_elongation_mean_pct,table_elongation_std_pct,table_youngs_modulus_mean_MPa,table_youngs_modulus_std_MPa,metric_name,metric_mean_pct,metric_std_pct,cycle_count,strain_range_pct,energy_dissipation_initial_kJ_m3,energy_dissipation_stable_kJ_m3,stabilization_cycle,test_protocol,target_role,source_numeric_level,raw_mechanical_cycle_curve_available_in_local_zip,model_admission_layer,sample_weight_ceiling,split_group,dataset_license,article_license,citation_keys
source_zenodo_19609901_v1,article_recovery_summary_1,PEDOT:PSS/PU-13,87.0,13.0,0.0,202.0,10.0,0.14,0.04,cut_stick_elongation_recovery,75.0,2.2,,to_break,,,,25C_20min_cut_stick_then_tensile_10mm_min,direct_cut_stick_mechanical_recovery_summary,published_article_summary,False,conductive_crosslinked_PU_composite_transfer,0.25,10.5281/zenodo.19609901|shared_crosslinked_PU_family,CC-BY-4.0,CC-BY-NC-3.0,reference-199;reference-200
source_zenodo_19609901_v1,article_recovery_summary_2,PEDOT:PSS/PU-18/Gly-2.2,80.3,17.5,2.2,630.0,19.0,0.02,0.002,cut_stick_elongation_recovery,98.0,0.2,,to_break,,,,25C_20min_cut_stick_then_tensile_10mm_min,direct_cut_stick_mechanical_recovery_summary,published_article_summary,False,conductive_crosslinked_PU_composite_transfer,0.25,10.5281/zenodo.19609901|shared_crosslinked_PU_family,CC-BY-4.0,CC-BY-NC-3.0,reference-199;reference-200
source_zenodo_19609901_v1,article_recovery_summary_3,PEDOT:PSS/PU-18/Gly-2.2,80.3,17.5,2.2,630.0,19.0,0.02,0.002,cyclic_energy_recovery,75.0,,500.0,0-50,145.0,110.0,100.0,500_loading_unloading_cycles_0_to_50pct_strain,published_cyclic_energy_recovery_summary_no_raw_curve,published_article_summary,False,conductive_crosslinked_PU_composite_transfer,0.25,10.5281/zenodo.19609901|shared_crosslinked_PU_family,CC-BY-4.0,CC-BY-NC-3.0,reference-199;reference-200

File: 结果/定向筛选/微孔PU_SHPB端点.csv
source_id,density_grade,apparent_density_kg_m3,impact_velocity_source_label,sensor_channel_count,physical_impact_condition_count,sigma1_point_count,sigma1_peak_stress_MPa,sigma1_time_to_peak_us,sigma1_stress_time_impulse_MPa_us,sigma1_record_duration_us,sigma2_point_count,sigma2_peak_stress_MPa,sigma2_time_to_peak_us,sigma2_stress_time_impulse_MPa_us,sigma2_record_duration_us,peak_stress_channel_ratio_sigma2_over_sigma1,target_role,model_admission_layer,usage_mode,complete_stress_strain_toughness_available,sample_weight_ceiling,split_group,source_locator,source_file_sha256,license,citation_keys
source_sciencedb_j00189_00045_v1,400M,400,30,2,1,325,4.34036,90.3,549.0642760000001,292.5,607,2.14308,347.9,852.9091464999999,546.3,0.49375627828106416,SHPB_dynamic_peak_stress_transfer_proxy,microporous_PU_dynamic_transfer,dynamic_impact_auxiliary_not_toughness,False,0.25,10.57760/sciencedb.j00189.00045|400M|SHPB|30,数据/原始/外部数据/新增开放数据/ScienceDB_微孔PU动态力学/原始文件/Figure 8a-20290330.xlsx,dcbdc8a4befe08d782878d858fbd23aed027afca4915605e737837205e9460b7,CC-BY-4.0,reference-57;reference-58
source_sciencedb_j00189_00045_v1,400M,400,48,2,1,422,7.51588,93.8,1144.1061905000001,379.8,677,3.25305,274.9,1362.364323,609.3,0.4328235682315311,SHPB_dynamic_peak_stress_transfer_proxy,microporous_PU_dynamic_transfer,dynamic_impact_auxiliary_not_toughness,False,0.25,10.57760/sciencedb.j00189.00045|400M|SHPB|48,数据/原始/外部数据/新增开放数据/ScienceDB_微孔PU动态力学/原始文件/Figure 8a-20290330.xlsx,dcbdc8a4befe08d782878d858fbd23aed027afca4915605e737837205e9460b7,CC-BY-4.0,reference-57;reference-58
source_sciencedb_j00189_00045_v1,400M,400,62,2,1,511,11.21964,103.7,1910.426309,459.9,744,4.19139,229.8,1702.4481165,669.6,0.3735761575237708,SHPB_dynamic_peak_stress_transfer_proxy,microporous_PU_dynamic_transfer,dynamic_impact_auxiliary_not_toughness,False,0.25,10.57760/sciencedb.j00189.00045|400M|SHPB|62,数据/原始/外部数据/新增开放数据/ScienceDB_微孔PU动态力学/原始文件/Figure 8a-20290330.xlsx,dcbdc8a4befe08d782878d858fbd23aed027afca4915605e737837205e9460b7,CC-BY-4.0,reference-57;reference-58
source_sciencedb_j00189_00045_v1,600M,600,30,2,1,355,4.59649,86.6,616.827687,319.5,468,2.05484,133.4,420.620638,421.2,0.4470454629510779,SHPB_dynamic_peak_stress_transfer_proxy,microporous_PU_dynamic_transfer,dynamic_impact_auxiliary_not_toughness,False,0.25,10.57760/sciencedb.j00189.00045|600M|SHPB|30,数据/原始/外部数据/新增开放数据/ScienceDB_微孔PU动态力学/原始文件/Figure 8b-20290330.csv,dfd2bd49de01ab6805e03b5f575cc173075f2070b561c126f16d5cf5c88b5f5a,CC-BY-4.0,reference-57;reference-58
source_sciencedb_j00189_00045_v1,600M,600,48,2,1,443,7.5208,105.4,1155.5559015,398.7,676,2.97767,158.6,815.9992579999999,608.4,0.3959246356770556,SHPB_dynamic_peak_stress_transfer_proxy,microporous_PU_dynamic_transfer,dynamic_impact_auxiliary_not_toughness,False,0.25,10.57760/sciencedb.j00189.00045|600M|SHPB|48,数据/原始/外部数据/新增开放数据/ScienceDB_微孔PU动态力学/原始文件/Figure 8b-20290330.csv,dfd2bd49de01ab6805e03b5f575cc173075f2070b561c126f16d5cf5c88b5f5a,CC-BY-4.0,reference-57;reference-58
source_sciencedb_j00189_00045_v1,600M,600,62,2,1,573,11.379,91.0,2092.6656445,515.7,796,3.68979,198.2,1458.328748,716.4,0.32426311626680726,SHPB_dynamic_peak_stress_transfer_proxy,microporous_PU_dynamic_transfer,dynamic_impact_auxiliary_not_toughness,False,0.25,10.57760/sciencedb.j00189.00045|600M|SHPB|62,数据/原始/外部数据/新增开放数据/ScienceDB_微孔PU动态力学/原始文件/Figure 8b-20290330.csv,dfd2bd49de01ab6805e03b5f575cc173075f2070b561c126f16d5cf5c88b5f5a,CC-BY-4.0,reference-57;reference-58
source_sciencedb_j00189_00045_v1,800M,800,30,2,1,388,4.48372,97.4,660.2063449999999,349.2,388,1.60415,192.1,332.4456725,349.2,0.3577721177950452,SHPB_dynamic_peak_stress_transfer_proxy,microporous_PU_dynamic_transfer,dynamic_impact_auxiliary_not_toughness,False,0.25,10.57760/sciencedb.j00189.00045|800M|SHPB|30,数据/原始/外部数据/新增开放数据/ScienceDB_微孔PU动态力学/原始文件/Figure 8c-20290330.csv,503c153c701129cddc2ea1cea847ea1033f0622371d5f0c6c15c68b87f443a9c,CC-BY-4.0,reference-57;reference-58
source_sciencedb_j00189_00045_v1,800M,800,48,2,1,370,7.63441,97.4,1181.5017444999999,333.0,526,2.44723,165.0,738.15708,473.4,0.3205526032791008,SHPB_dynamic_peak_stress_transfer_proxy,microporous_PU_dynamic_transfer,dynamic_impact_auxiliary_not_toughness,False,0.25,10.57760/sciencedb.j00189.00045|800M|SHPB|48,数据/原始/外部数据/新增开放数据/ScienceDB_微孔PU动态力学/原始文件/Figure 8c-20290330.csv,503c153c701129cddc2ea1cea847ea1033f0622371d5f0c6c15c68b87f443a9c,CC-BY-4.0,reference-57;reference-58
source_sciencedb_j00189_00045_v1,800M,800,62,2,1,473,11.36019,91.0,1919.2425534999998,425.7,658,3.02912,188.3,1084.6597635000003,592.2,0.2666434276187282,SHPB_dynamic_peak_stress_transfer_proxy,microporous_PU_dynamic_transfer,dynamic_impact_auxiliary_not_toughness,False,0.25,10.57760/sciencedb.j00189.00045|800M|SHPB|62,数据/原始/外部数据/新增开放数据/ScienceDB_微孔PU动态力学/原始文件/Figure 8c-20290330.csv,503c153c701129cddc2ea1cea847ea1033f0622371d5f0c6c15c68b87f443a9c,CC-BY-4.0,reference-57;reference-58

File: 结果/定向筛选/木质素TPU_TGA端点.csv
source_id,formulation_id,lignin_code,lignin_identity,lignin_wt_pct,commercial_tpu_grade,tpu_wt_pct,fraction_basis,chemistry_mapping_status,material_family,thermoplastic_TPU_core,model_admission_layer,split_group,dataset_license,citation_keys,raw_curve_point_count,unique_temperature_point_count,source_initial_mass_max_pct,T5_degC,T10_degC,T50_degC,terminal_temperature_degC,terminal_remaining_mass_pct,temperature_unit_status,source_time_unit_status,atmosphere,heating_rate_degC_min,target_role,sample_weight_ceiling,source_locator,source_file_sha256
source_zenodo_3631551_v1,TcA-TPU-50-50,TcA,Alcell organosolv hardwood lignin,50,Pearlthane ECO 12T95,50,weight_percent,lignin_identity_and_commercial_TPU_grade_mapped,lignin_commercial_TPU_carbon_fiber_precursor_blend,False,lignin_TPU_carbon_fiber_precursor_transfer,10.5281/zenodo.3631551|TcA-TPU-50-50,CC-BY-4.0,reference-122;reference-123,1355,1355,100.03543,276.4479958890031,307.0662008258088,406.3064963908939,1399.0,25.74549,primary_article_supported_Celsius_workbook_header_missing,workbook_header_missing_not_used,not_reported_in_local_workbook,,direct_TGA_thermal_stability_transfer,0.2,"数据/原始/外部数据/新增开放数据/Zenodo_木质素_TPU多模态数据/Biobased.xlsx#sheet=Sheet6,columns=17:19",5dd712d854f56a50946e195039d875e1dc22fb755b309f99e9516789d120c6d4
source_zenodo_3631551_v1,TcA-TPU-60-40,TcA,Alcell organosolv hardwood lignin,60,Pearlthane ECO 12T95,40,weight_percent,lignin_identity_and_commercial_TPU_grade_mapped,lignin_commercial_TPU_carbon_fiber_precursor_blend,False,lignin_TPU_carbon_fiber_precursor_transfer,10.5281/zenodo.3631551|TcA-TPU-60-40,CC-BY-4.0,reference-122;reference-123,1355,1355,100.30332,282.391249629849,310.0652453440624,425.1205477648298,1399.0,31.73058,primary_article_supported_Celsius_workbook_header_missing,workbook_header_missing_not_used,not_reported_in_local_workbook,,direct_TGA_thermal_stability_transfer,0.2,"数据/原始/外部数据/新增开放数据/Zenodo_木质素_TPU多模态数据/Biobased.xlsx#sheet=Sheet6,columns=14:16",5dd712d854f56a50946e195039d875e1dc22fb755b309f99e9516789d120c6d4
source_zenodo_3631551_v1,TcA-TPU-70-30,TcA,Alcell organosolv hardwood lignin,70,Pearlthane ECO 12T95,30,weight_percent,lignin_identity_and_commercial_TPU_grade_mapped,lignin_commercial_TPU_carbon_fiber_precursor_blend,False,lignin_TPU_carbon_fiber_precursor_transfer,10.5281/zenodo.3631551|TcA-TPU-70-30,CC-BY-4.0,reference-122;reference-123,1355,1355,99.94481,135.11554866227215,267.34775536759923,422.16204027680584,1399.0,33.65703,primary_article_supported_Celsius_workbook_header_missing,workbook_header_missing_not_used,not_reported_in_local_workbook,,direct_TGA_thermal_stability_transfer,0.2,"数据/原始/外部数据/新增开放数据/Zenodo_木质素_TPU多模态数据/Biobased.xlsx#sheet=Sheet6,columns=11:13",5dd712d854f56a50946e195039d875e1dc22fb755b309f99e9516789d120c6d4
source_zenodo_3631551_v1,TcC-TPU-50-50,TcC,hydroxypropyl-modified Kraft hardwood lignin,50,Pearlthane ECO 12T95,50,weight_percent,lignin_identity_and_commercial_TPU_grade_mapped,lignin_commercial_TPU_carbon_fiber_precursor_blend,False,lignin_TPU_carbon_fiber_precursor_transfer,10.5281/zenodo.3631551|TcC-TPU-50-50,CC-BY-4.0,reference-122;reference-123,1355,1355,100.25234,279.8634262151693,309.30286145452436,407.25286737609207,1399.0,26.08191,primary_article_supported_Celsius_workbook_header_missing,workbook_header_missing_not_used,not_reported_in_local_workbook,,direct_TGA_thermal_stability_transfer,0.2,"数据/原始/外部数据/新增开放数据/Zenodo_木质素_TPU多模态数据/Biobased.xlsx#sheet=Sheet6,columns=7:9",5dd712d854f56a50946e195039d875e1dc22fb755b309f99e9516789d120c6d4
source_zenodo_3631551_v1,TcC-TPU-60-40,TcC,hydroxypropyl-modified Kraft hardwood lignin,60,Pearlthane ECO 12T95,40,weight_percent,lignin_identity_and_commercial_TPU_grade_mapped,lignin_commercial_TPU_carbon_fiber_precursor_blend,False,lignin_TPU_carbon_fiber_precursor_transfer,10.5281/zenodo.3631551|TcC-TPU-60-40,CC-BY-4.0,reference-122;reference-123,1355,1355,100.02806,251.1756619144603,285.21813061843386,401.01841877025606,1399.0,27.2523,primary_article_supported_Celsius_workbook_header_missing,workbook_header_missing_not_used,not_reported_in_local_workbook,,direct_TGA_thermal_stability_transfer,0.2,"数据/原始/外部数据/新增开放数据/Zenodo_木质素_TPU多模态数据/Biobased.xlsx#sheet=Sheet6,columns=4:6",5dd712d854f56a50946e195039d875e1dc22fb755b309f99e9516789d120c6d4
source_zenodo_3631551_v1,TcC-TPU-70-30,TcC,hydroxypropyl-modified Kraft hardwood lignin,70,Pearlthane ECO 12T95,30,weight_percent,lignin_identity_and_commercial_TPU_grade_mapped,lignin_commercial_TPU_carbon_fiber_precursor_blend,False,lignin_TPU_carbon_fiber_precursor_transfer,10.5281/zenodo.3631551|TcC-TPU-70-30,CC-BY-4.0,reference-122;reference-123,1355,1355,100.21067,177.46742209631736,283.6140637195771,424.4714449028282,1399.0,35.8386,primary_article_supported_Celsius_workbook_header_missing,workbook_header_missing_not_used,not_reported_in_local_workbook,,direct_TGA_thermal_stability_transfer,0.2,"数据/原始/外部数据/新增开放数据/Zenodo_木质素_TPU多模态数据/Biobased.xlsx#sheet=Sheet6,columns=1:3",5dd712d854f56a50946e195039d875e1dc22fb755b309f99e9516789d120c6d4

File: 结果/定向筛选/木质素TPU前驱纤维力学.csv
source_id,formulation_id,lignin_code,lignin_identity,lignin_wt_pct,commercial_tpu_grade,tpu_wt_pct,fraction_basis,chemistry_mapping_status,material_family,thermoplastic_TPU_core,model_admission_layer,split_group,dataset_license,citation_keys,material_state,youngs_modulus_MPa,tensile_strength_MPa,elongation_at_break_pct,elongation_right_censored,elongation_lower_bound_pct,reported_replicate_count,complete_stress_strain_curve_available,complete_toughness_available,target_role,sample_weight_ceiling,source_locator,source_file_sha256
source_zenodo_3631551_v1,TcA-TPU-50-50,TcA,Alcell organosolv hardwood lignin,50,Pearlthane ECO 12T95,50,weight_percent,lignin_identity_and_commercial_TPU_grade_mapped,lignin_commercial_TPU_carbon_fiber_precursor_blend,False,lignin_TPU_carbon_fiber_precursor_transfer,10.5281/zenodo.3631551|TcA-TPU-50-50,CC-BY-4.0,reference-122;reference-123,melt_spun_lignin_TPU_precursor_fiber,183.0,25.4,,True,200.0,,False,False,precursor_fiber_strength_modulus_elongation_transfer,0.15,"数据/原始/外部数据/新增开放数据/Zenodo_木质素_TPU多模态数据/Biobased.xlsx#sheet=Sheet5,row=6,lignin=TcA",5dd712d854f56a50946e195039d875e1dc22fb755b309f99e9516789d120c6d4
source_zenodo_3631551_v1,TcA-TPU-55-45,TcA,Alcell organosolv hardwood lignin,55,Pearlthane ECO 12T95,45,weight_percent,lignin_identity_and_commercial_TPU_grade_mapped,lignin_commercial_TPU_carbon_fiber_precursor_blend,False,lignin_TPU_carbon_fiber_precursor_transfer,10.5281/zenodo.3631551|TcA-TPU-55-45,CC-BY-4.0,reference-122;reference-123,melt_spun_lignin_TPU_precursor_fiber,235.0,23.0,,True,200.0,,False,False,precursor_fiber_strength_modulus_elongation_transfer,0.15,"数据/原始/外部数据/新增开放数据/Zenodo_木质素_TPU多模态数据/Biobased.xlsx#sheet=Sheet5,row=5,lignin=TcA",5dd712d854f56a50946e195039d875e1dc22fb755b309f99e9516789d120c6d4
source_zenodo_3631551_v1,TcA-TPU-60-40,TcA,Alcell organosolv hardwood lignin,60,Pearlthane ECO 12T95,40,weight_percent,lignin_identity_and_commercial_TPU_grade_mapped,lignin_commercial_TPU_carbon_fiber_precursor_blend,False,lignin_TPU_carbon_fiber_precursor_transfer,10.5281/zenodo.3631551|TcA-TPU-60-40,CC-BY-4.0,reference-122;reference-123,melt_spun_lignin_TPU_precursor_fiber,277.0,16.07,141.0,False,,,False,False,precursor_fiber_strength_modulus_elongation_transfer,0.15,"数据/原始/外部数据/新增开放数据/Zenodo_木质素_TPU多模态数据/Biobased.xlsx#sheet=Sheet5,row=4,lignin=TcA",5dd712d854f56a50946e195039d875e1dc22fb755b309f99e9516789d120c6d4
source_zenodo_3631551_v1,TcA-TPU-65-35,TcA,Alcell organosolv hardwood lignin,65,Pearlthane ECO 12T95,35,weight_percent,lignin_identity_and_commercial_TPU_grade_mapped,lignin_commercial_TPU_carbon_fiber_precursor_blend,False,lignin_TPU_carbon_fiber_precursor_transfer,10.5281/zenodo.3631551|TcA-TPU-65-35,CC-BY-4.0,reference-122;reference-123,melt_spun_lignin_TPU_precursor_fiber,345.0,16.9,30.0,False,,,False,False,precursor_fiber_strength_modulus_elongation_transfer,0.15,"数据/原始/外部数据/新增开放数据/Zenodo_木质素_TPU多模态数据/Biobased.xlsx#sheet=Sheet5,row=3,lignin=TcA",5dd712d854f56a50946e195039d875e1dc22fb755b309f99e9516789d120c6d4
source_zenodo_3631551_v1,TcC-TPU-50-50,TcC,hydroxypropyl-modified Kraft hardwood lignin,50,Pearlthane ECO 12T95,50,weight_percent,lignin_identity_and_commercial_TPU_grade_mapped,lignin_commercial_TPU_carbon_fiber_precursor_blend,False,lignin_TPU_carbon_fiber_precursor_transfer,10.5281/zenodo.3631551|TcC-TPU-50-50,CC-BY-4.0,reference-122;reference-123,melt_spun_lignin_TPU_precursor_fiber,311.0,25.36,79.264,False,,,False,False,precursor_fiber_strength_modulus_elongation_transfer,0.15,"数据/原始/外部数据/新增开放数据/Zenodo_木质素_TPU多模态数据/Biobased.xlsx#sheet=Sheet5,row=6,lignin=TcC",5dd712d854f56a50946e195039d875e1dc22fb755b309f99e9516789d120c6d4
source_zenodo_3631551_v1,TcC-TPU-55-45,TcC,hydroxypropyl-modified Kraft hardwood lignin,55,Pearlthane ECO 12T95,45,weight_percent,lignin_identity_and_commercial_TPU_grade_mapped,lignin_commercial_TPU_carbon_fiber_precursor_blend,False,lignin_TPU_carbon_fiber_precursor_transfer,10.5281/zenodo.3631551|TcC-TPU-55-45,CC-BY-4.0,reference-122;reference-123,melt_spun_lignin_TPU_precursor_fiber,529.5,34.68,200.0,False,,,False,False,precursor_fiber_strength_modulus_elongation_transfer,0.15,"数据/原始/外部数据/新增开放数据/Zenodo_木质素_TPU多模态数据/Biobased.xlsx#sheet=Sheet5,row=5,lignin=TcC",5dd712d854f56a50946e195039d875e1dc22fb755b309f99e9516789d120c6d4
source_zenodo_3631551_v1,TcC-TPU-60-40,TcC,hydroxypropyl-modified Kraft hardwood lignin,60,Pearlthane ECO 12T95,40,weight_percent,lignin_identity_and_commercial_TPU_grade_mapped,lignin_commercial_TPU_carbon_fiber_precursor_blend,False,lignin_TPU_carbon_fiber_precursor_transfer,10.5281/zenodo.3631551|TcC-TPU-60-40,CC-BY-4.0,reference-122;reference-123,melt_spun_lignin_TPU_precursor_fiber,649.0,34.79,37.78,False,,,False,False,precursor_fiber_strength_modulus_elongation_transfer,0.15,"数据/原始/外部数据/新增开放数据/Zenodo_木质素_TPU多模态数据/Biobased.xlsx#sheet=Sheet5,row=4,lignin=TcC",5dd712d854f56a50946e195039d875e1dc22fb755b309f99e9516789d120c6d4
source_zenodo_3631551_v1,TcC-TPU-65-35,TcC,hydroxypropyl-modified Kraft hardwood lignin,65,Pearlthane ECO 12T95,35,weight_percent,lignin_identity_and_commercial_TPU_grade_mapped,lignin_commercial_TPU_carbon_fiber_precursor_blend,False,lignin_TPU_carbon_fiber_precursor_transfer,10.5281/zenodo.3631551|TcC-TPU-65-35,CC-BY-4.0,reference-122;reference-123,melt_spun_lignin_TPU_precursor_fiber,841.0,39.3,12.0,False,,,False,False,precursor_fiber_strength_modulus_elongation_transfer,0.15,"数据/原始/外部数据/新增开放数据/Zenodo_木质素_TPU多模态数据/Biobased.xlsx#sheet=Sheet5,row=3,lignin=TcC",5dd712d854f56a50946e195039d875e1dc22fb755b309f99e9516789d120c6d4

File: 结果/定向筛选/标准化热塑性弹性体拉伸端点.csv
source_id,formulation_id,sample_id,replicate_index,curve_point_count,tensile_strength_MPa,elongation_at_break_percent,toughness_MJ_m3,young_modulus_0_5pct_MPa,negative_strain_step_fraction,endpoint_quality_status,material_join_key,chemistry_mapping_status,usage_mode,source_locator,license,citation_keys
source_zenodo_14983287_v1,Cheetah,Cheetah_tensile_1,1,1822,28.576893375394324,404.18573333333336,71.03839613782209,71.67160036122868,0.0,valid,zenodo14983287|Cheetah,commercial_grade_identity_only,auxiliary_train,数据/原始/外部数据/新增开放数据/Zenodo_标准化弹性体表征/Uniaxial tension.zip#Uniaxial tension/Cheetah - 1.csv,CC-BY-4.0,reference-40;reference-41
source_zenodo_14983287_v1,Cheetah,Cheetah_tensile_2,2,1725,35.71298918918919,382.8538666666667,76.39235231219101,69.22404739273841,0.0,valid,zenodo14983287|Cheetah,commercial_grade_identity_only,auxiliary_train,数据/原始/外部数据/新增开放数据/Zenodo_标准化弹性体表征/Uniaxial tension.zip#Uniaxial tension/Cheetah - 2.csv,CC-BY-4.0,reference-40;reference-41
source_zenodo_14983287_v1,Cheetah,Cheetah_tensile_3,3,1941,39.50476979383229,430.40893333333327,95.68306367199408,76.27869157930982,0.0,valid,zenodo14983287|Cheetah,commercial_grade_identity_only,auxiliary_train,数据/原始/外部数据/新增开放数据/Zenodo_标准化弹性体表征/Uniaxial tension.zip#Uniaxial tension/Cheetah - 3.csv,CC-BY-4.0,reference-40;reference-41
source_zenodo_14983287_v1,Cheetah,Cheetah_tensile_4,4,1823,37.86957710137322,404.18666666666667,87.09781775380841,74.94897588643852,0.0,valid,zenodo14983287|Cheetah,commercial_grade_identity_only,auxiliary_train,数据/原始/外部数据/新增开放数据/Zenodo_标准化弹性体表征/Uniaxial tension.zip#Uniaxial tension/Cheetah - 4.csv,CC-BY-4.0,reference-40;reference-41
source_zenodo_14983287_v1,Cheetah,Cheetah_tensile_5,5,1879,36.773612618296525,416.6298666666666,85.86934156889504,71.93168985356303,0.0,valid,zenodo14983287|Cheetah,commercial_grade_identity_only,auxiliary_train,数据/原始/外部数据/新增开放数据/Zenodo_标准化弹性体表征/Uniaxial tension.zip#Uniaxial tension/Cheetah - 5.csv,CC-BY-4.0,reference-40;reference-41
source_zenodo_14983287_v1,Cheetah,Cheetah_tensile_6,6,1660,31.27558198604117,368.186,70.19429844074124,81.51779425938601,0.0,valid,zenodo14983287|Cheetah,commercial_grade_identity_only,auxiliary_train,数据/原始/外部数据/新增开放数据/Zenodo_标准化弹性体表征/Uniaxial tension.zip#Uniaxial tension/Cheetah - 6.csv,CC-BY-4.0,reference-40;reference-41
source_zenodo_14983287_v1,Filaflex 60A,Filaflex 60A_tensile_1,1,2883,11.546249809828083,640.0056000000001,39.62140203108678,5.527785600913953,0.0,valid,zenodo14983287|Filaflex 60A,commercial_grade_identity_only,auxiliary_train,数据/原始/外部数据/新增开放数据/Zenodo_标准化弹性体表征/Uniaxial tension.zip#Uniaxial tension/Filaflex 60A - 1.csv,CC-BY-4.0,reference-40;reference-41
source_zenodo_14983287_v1,Filaflex 60A,Filaflex 60A_tensile_2,2,2883,11.43221425467188,639.9945333333333,39.627055025228145,4.578613630582189,0.0,valid,zenodo14983287|Filaflex 60A,commercial_grade_identity_only,auxiliary_train,数据/原始/外部数据/新增开放数据/Zenodo_标准化弹性体表征/Uniaxial tension.zip#Uniaxial tension/Filaflex 60A - 2.csv,CC-BY-4.0,reference-40;reference-41
source_zenodo_14983287_v1,Filaflex 60A,Filaflex 60A_tensile_3,3,2884,11.971997845988152,640.0056000000001,41.07362390965973,4.591028194543414,0.0,valid,zenodo14983287|Filaflex 60A,commercial_grade_identity_only,auxiliary_train,数据/原始/外部数据/新增开放数据/Zenodo_标准化弹性体表征/Uniaxial tension.zip#Uniaxial tension/Filaflex 60A - 3.csv,CC-BY-4.0,reference-40;reference-41
source_zenodo_14983287_v1,Filaflex 60A,Filaflex 60A_tensile_4,4,2882,11.521886561502368,640.0056000000001,40.03860831811006,4.050558827551163,0.0,valid,zenodo14983287|Filaflex 60A,commercial_grade_identity_only,auxiliary_train,数据/原始/外部数据/新增开放数据/Zenodo_标准化弹性体表征/Uniaxial tension.zip#Uniaxial tension/Filaflex 60A - 4.csv,CC-BY-4.0,reference-40;reference-41
source_zenodo_14983287_v1,Filaflex 60A,Filaflex 60A_tensile_5,5,2884,11.61373434724208,640.0056000000001,40.04612688248698,4.4350774752313304,0.0,valid,zenodo14983287|Filaflex 60A,commercial_grade_identity_only,auxiliary_train,数据/原始/外部数据/新增开放数据/Zenodo_标准化弹性体表征/Uniaxial tension.zip#Uniaxial tension/Filaflex 60A - 5.csv,CC-BY-4.0,reference-40;reference-41
source_zenodo_14983287_v1,Filaflex 60A,Filaflex 60A_tensile_6,6,2884,9.3760092272203,640.0056000000001,33.55271401647501,4.856451973618898,0.0,valid,zenodo14983287|Filaflex 60A,commercial_grade_identity_only,auxiliary_train,数据/原始/外部数据/新增开放数据/Zenodo_标准化弹性体表征/Uniaxial tension.zip#Uniaxial tension/Filaflex 60A - 6.csv,CC-BY-4.0,reference-40;reference-41
source_zenodo_14983287_v1,Filaflex 60A,Filaflex 60A_tensile_7,7,2882,11.244723287671231,640.0056000000001,39.01779675395435,5.544427570781443,0.0,valid,zenodo14983287|Filaflex 60A,commercial_grade_identity_only,auxiliary_train,数据/原始/外部数据/新增开放数据/Zenodo_标准化弹性体表征/Uniaxial tension.zip#Uniaxial tension/Filaflex 60A - 7.csv,CC-BY-4.0,reference-40;reference-41

File: 结果/定向筛选/标准热塑性弹性体松弛端点.csv
source_id,material_grade,formulation_id,material_class,target_role,nominal_hold_strain_percent,overshoot_peak_time_s,overshoot_peak_strain_percent,overshoot_peak_stress_MPa,stable_hold_reference_time_s,stable_hold_reference_stress_MPa,stable_hold_detection,record_duration_after_reference_s,retention_at_1s,retention_at_10s,retention_at_100s,retention_at_1000s,retention_at_5000s,retention_at_10000s,retention_at_record_end,time_to_90pct_retention_s,time_to_80pct_retention_s,time_to_50pct_retention_s,time_to_50pct_status,source_point_count,physical_specimen_count_known,chemistry_mapping_status,model_admission_layer,usage_mode,sample_weight_ceiling,material_join_key,split_group,source_member,member_sha256,source_locator,license,citation_keys
source_zenodo_14983287_v1,Cheetah,Cheetah,commercial_thermoplastic_elastomer,stress_relaxation_transfer_proxy,25.0,1.0760017616193134,30.604320258622103,12.63649859070455,1.7030027890940198,7.714129358508376,first_100_consecutive_points_within_25_plusminus_0.01pct,10852.296997210906,0.9810996211503773,0.9307520052909988,0.8673566622584863,0.8022881758066911,0.7544196202595193,0.7335285930921037,0.7311713011111124,30.69754115925257,1079.1067822479015,,right_censored_at_record_end,610235,False,commercial_grade_identity_only,commercial_elastomer_auxiliary,auxiliary_train_proxy,0.35,zenodo14983287|Cheetah,10.5281/zenodo.14983287|Cheetah,Stress relaxation/Cheetah-relaxation.csv,6b011cb7b195b52493723bffc63b63c726d723321da980949278a0fc8169458f,数据/原始/外部数据/新增开放数据/Zenodo_标准化弹性体表征/Stress relaxation.zip#Stress relaxation/Cheetah-relaxation.csv,CC-BY-4.0,reference-40;reference-41
source_zenodo_14983287_v1,Filaflex 60A,Filaflex 60A,commercial_thermoplastic_elastomer,stress_relaxation_transfer_proxy,25.0,0.9680015848042348,27.44111061818837,3.1747974326171398,1.446002368192471,2.5072697868626777,first_100_consecutive_points_within_25_plusminus_0.01pct,10852.453997631806,0.9799901408851271,0.9383231863565105,0.8880519222522786,0.8371916769833159,0.799827869685619,0.7832840255312631,0.781407732931496,57.693640897004116,4945.352838979161,,right_censored_at_record_end,610171,False,commercial_grade_identity_only,commercial_elastomer_auxiliary,auxiliary_train_proxy,0.35,zenodo14983287|Filaflex 60A,10.5281/zenodo.14983287|Filaflex 60A,Stress relaxation/Filaflex 60A-relaxation.csv,2f5982b38f293cedff99a4dca82ea6846a026d1549cd51061be7dd93a6c98c7c,数据/原始/外部数据/新增开放数据/Zenodo_标准化弹性体表征/Stress relaxation.zip#Stress relaxation/Filaflex 60A-relaxation.csv,CC-BY-4.0,reference-40;reference-41

File: 结果/定向筛选/植物基PU泡沫温湿老化压缩端点.csv (part 1 of 3)
source_id,dataset_doi,material_family,material_grade,formulation_id,batch,direction,sample_id,exposure_temperature_degC,exposure_relative_humidity_pct,exposure_duration_status,raw_point_count,unique_displacement_point_count,maximum_displacement_mm,peak_force_N,force_displacement_work_J,force_at_10mm_N,force_at_20mm_N,force_at_30mm_N,force_unit,displacement_unit,force_displacement_work_semantics,absolute_stress_available,complete_toughness_available,target_role,model_admission_layer,chemistry_mapping_status,geometry_mapping_status,gold_admission_status,duplicate_content_group,training_weight_ceiling,current_training_weight,split_group,source_file,source_file_sha256,source_locator,source_columns,license,citation_keys
source_mendeley_2sp8fyvhfm_v3,10.17632/2sp8fyvhfm.3,plant_based_polyurethane_foam_unknown_formula,aged_vegetable_based_PU_foam_unknown_grade,plant_based_PUF_unknown_formula,1,DIR1,1BAT-DIR1-1,60.0,90.0,unknown_batch_exposure_duration,3991,3967,35.0731,2319.36,44.47629605329362,1141.0373884657236,1235.8757608695653,1603.5538554216866,N,mm,mechanical_work_proxy_not_energy_density,False,False,temperature_humidity_aging_compression_transfer,plant_based_PU_foam_aging_transfer,plant_based_PU_foam_formula_unresolved,batch_level_dimensions_not_safe_to_attach_to_specimen,conditional_reference,,0.35,0.0,10.17632/2sp8fyvhfm.3|plant_based_PUF|60C_90RH|batch1,数据/原始/外部数据/新增开放数据/Mendeley_植物基PU泡沫温湿老化压缩/数值数据/压缩试验曲线/批次1/1BAT-DIR1-1.TRA,2403e87713625dfba70fe6c28e87ddbc33a2d68f9666ea4c08383dd04c50eb47,数据/原始/外部数据/新增开放数据/Mendeley_植物基PU泡沫温湿老化压缩/数值数据/压缩试验曲线/批次1/1BAT-DIR1-1.TRA,"{""time_column"": ""Temps d'essai"", ""displacement_column"": ""Déformation nominale"", ""force_column"": ""Force standard""}",CC-BY-4.0,reference-84
source_mendeley_2sp8fyvhfm_v3,10.17632/2sp8fyvhfm.3,plant_based_polyurethane_foam_unknown_formula,aged_vegetable_based_PU_foam_unknown_grade,plant_based_PUF_unknown_formula,1,DIR1,1BAT-DIR1-2,60.0,90.0,unknown_batch_exposure_duration,3986,3970,35.0961,3155.47,49.47710419765672,1096.4523210412149,1343.29,1990.7025,N,mm,mechanical_work_proxy_not_energy_density,False,False,temperature_humidity_aging_compression_transfer,plant_based_PU_foam_aging_transfer,plant_based_PU_foam_formula_unresolved,batch_level_dimensions_not_safe_to_attach_to_specimen,conditional_reference,,0.35,0.0,10.17632/2sp8fyvhfm.3|plant_based_PUF|60C_90RH|batch1,数据/原始/外部数据/新增开放数据/Mendeley_植物基PU泡沫温湿老化压缩/数值数据/压缩试验曲线/批次1/1BAT-DIR1-2.TRA,8e9e41e50166a05791e7fefb078d0e32aa317f2ad9da5860e8f0ac7d23a66f10,数据/原始/外部数据/新增开放数据/Mendeley_植物基PU泡沫温湿老化压缩/数值数据/压缩试验曲线/批次1/1BAT-DIR1-2.TRA,"{""time_column"": ""Temps d'essai"", ""displacement_column"": ""Déformation nominale"", ""force_column"": ""Force standard""}",CC-BY-4.0,reference-84
source_mendeley_2sp8fyvhfm_v3,10.17632/2sp8fyvhfm.3,plant_based_polyurethane_foam_unknown_formula,aged_vegetable_based_PU_foam_unknown_grade,plant_based_PUF_unknown_formula,1,DIR1,1BAT-DIR1-3,60.0,90.0,unknown_batch_exposure_duration,3981,3968,35.0778,1965.08,33.96087092922672,784.596932166302,946.792695652174,1297.8426373626376,N,mm,mechanical_work_proxy_not_energy_density,False,False,temperature_humidity_aging_compression_transfer,plant_based_PU_foam_aging_transfer,plant_based_PU_foam_formula_unresolved,batch_level_dimensions_not_safe_to_attach_to_specimen,conditional_reference,,0.35,0.0,10.17632/2sp8fyvhfm.3|plant_based_PUF|60C_90RH|batch1,数据/原始/外部数据/新增开放数据/Mendeley_植物基PU泡沫温湿老化压缩/数值数据/压缩试验曲线/批次1/1BAT-DIR1-3.TRA,cfc2bfa18dbdb13e469e2b0eacadbe31bb361a580a4043815736fdf4ecc5a583,数据/原始/外部数据/新增开放数据/Mendeley_植物基PU泡沫温湿老化压缩/数值数据/压缩试验曲线/批次1/1BAT-DIR1-3.TRA,"{""time_column"": ""Temps d'essai"", ""displacement_column"": ""Déformation nominale"", ""force_column"": ""Force standard""}",CC-BY-4.0,reference-84
source_mendeley_2sp8fyvhfm_v3,10.17632/2sp8fyvhfm.3,plant_based_polyurethane_foam_unknown_formula,aged_vegetable_based_PU_foam_unknown_grade,plant_based_PUF_unknown_formula,1,DIR1,1BAT-DIR1-4,60.0,90.0,unknown_batch_exposure_duration,3981,3968,35.073,2733.74,43.4415920307799,989.4555508982036,1166.613043478261,1749.1189010989012,N,mm,mechanical_work_proxy_not_energy_density,False,False,temperature_humidity_aging_compression_transfer,plant_based_PU_foam_aging_transfer,plant_based_PU_foam_formula_unresolved,batch_level_dimensions_not_safe_to_attach_to_specimen,conditional_reference,,0.35,0.0,10.17632/2sp8fyvhfm.3|plant_based_PUF|60C_90RH|batch1,数据/原始/外部数据/新增开放数据/Mendeley_植物基PU泡沫温湿老化压缩/数值数据/压缩试验曲线/批次1/1BAT-DIR1-4.TRA,70567cdf4e588e080130a660921fed5493611ff7745d7a35d73157c06a5d12b8,数据/原始/外部数据/新增开放数据/Mendeley_植物基PU泡沫温湿老化压缩/数值数据/压缩试验曲线/批次1/1BAT-DIR1-4.TRA,"{""time_column"": ""Temps d'essai"", ""displacement_column"": ""Déformation nominale"", ""force_column"": ""Force standard""}",CC-BY-4.0,reference-84
source_mendeley_2sp8fyvhfm_v3,10.17632/2sp8fyvhfm.3,plant_based_polyurethane_foam_unknown_formula,aged_vegetable_based_PU_foam_unknown_grade,plant_based_PUF_unknown_formula,1,DIR1,1BAT-DIR1-5,60.0,90.0,unknown_batch_exposure_duration,3977,3967,35.066,1881.75,36.4104174840785,898.4441422366992,962.9438791208792,1316.2302380952383,N,mm,mechanical_work_proxy_not_energy_density,False,False,temperature_humidity_aging_compression_transfer,plant_based_PU_foam_aging_transfer,plant_based_PU_foam_formula_unresolved,batch_level_dimensions_not_safe_to_attach_to_specimen,conditional_reference,,0.35,0.0,10.17632/2sp8fyvhfm.3|plant_based_PUF|60C_90RH|batch1,数据/原始/外部数据/新增开放数据/Mendeley_植物基PU泡沫温湿老化压缩/数值数据/压缩试验曲线/批次1/1BAT-DIR1-5.TRA,74ce236df9c2e1684001a342b8ea515c6ddd12fd37cf26d183d5bf5928eae8b2,数据/原始/外部数据/新增开放数据/Mendeley_植物基PU泡沫温湿老化压缩/数值数据/压缩试验曲线/批次1/1BAT-DIR1-5.TRA,"{""time_column"": ""Temps d'essai"", ""displacement_column"": ""Déformation nominale"", ""force_column"": ""Force standard""}",CC-BY-4.0,reference-84
source_mendeley_2sp8fyvhfm_v3,10.17632/2sp8fyvhfm.3,plant_based_polyurethane_foam_unknown_formula,aged_vegetable_based_PU_foam_unknown_grade,plant_based_PUF_unknown_formula,1,DIR3,1BAT-DIR3-1,60.0,90.0,unknown_batch_exposure_duration,3982,3962,35.0261,2680.21,46.244938515324556,1057.3125708061002,1204.9617391304348,1804.6732142857143,N,mm,mechanical_work_proxy_not_energy_density,False,False,temperature_humidity_aging_compression_transfer,plant_based_PU_foam_aging_transfer,plant_based_PU_foam_formula_unresolved,batch_level_dimensions_not_safe_to_attach_to_specimen,conditional_reference,,0.35,0.0,10.17632/2sp8fyvhfm.3|plant_based_PUF|60C_90RH|batch1,数据/原始/外部数据/新增开放数据/Mendeley_植物基PU泡沫温湿老化压缩/数值数据/压缩试验曲线/批次1/1BAT-DIR3-1.TRA,b0b35b97bac955b6622ef88d973632a1389e557f8513e05c5048e425001134e0,数据/原始/外部数据/新增开放数据/Mendeley_植物基PU泡沫温湿老化压缩/数值数据/压缩试验曲线/批次1/1BAT-DIR3-1.TRA,"{""time_column"": ""Temps d'essai"", ""displacement_column"": ""Déformation nominale"", ""force_column"": ""Force standard""}",CC-BY-4.0,reference-84
source_mendeley_2sp8fyvhfm_v3,10.17632/2sp8fyvhfm.3,plant_based_polyurethane_foam_unknown_formula,aged_vegetable_based_PU_foam_unknown_grade,plant_based_PUF_unknown_formula,1,DIR3,1BAT-DIR3-2,60.0,90.0,unknown_batch_exposure_duration,3986,3971,35.1091,3249.31,47.0802140605798,936.6371834061135,1174.9653012048195,2067.882967032967,N,mm,mechanical_work_proxy_not_energy_density,False,False,temperature_humidity_aging_compression_transfer,plant_based_PU_foam_aging_transfer,plant_based_PU_foam_formula_unresolved,batch_level_dimensions_not_safe_to_attach_to_specimen,conditional_reference,,0.35,0.0,10.17632/2sp8fyvhfm.3|plant_based_PUF|60C_90RH|batch1,数据/原始/外部数据/新增开放数据/Mendeley_植物基PU泡沫温湿老化压缩/数值数据/压缩试验曲线/批次1/1BAT-DIR3-2.TRA,36e6d1a5e216843f90d74e872e033c8f10e23cb1158364768c1e6c9b57af1d22,数据/原始/外部数据/新增开放数据/Mendeley_植物基PU泡沫温湿老化压缩/数值数据/压缩试验曲线/批次1/1BAT-DIR3-2.TRA,"{""time_column"": ""Temps d'essai"", ""displacement_column"": ""Déformation nominale"", ""force_column"": ""Force standard""}",CC-BY-4.0,reference-84
source_mendeley_2sp8fyvhfm_v3,10.17632/2sp8fyvhfm.3,plant_based_polyurethane_foam_unknown_formula,aged_vegetable_based_PU_foam_unknown_grade,plant_based_PUF_unknown_formula,1,DIR3,1BAT-DIR3-3,60.0,90.0,unknown_batch_exposure_duration,3983,3969,35.0861,3295.2,48.10199712254324,1092.5710382513662,1228.091739130435,1930.5738043478264,N,mm,mechanical_work_proxy_not_energy_density,False,False,temperature_humidity_aging_compression_transfer,plant_based_PU_foam_aging_transfer,plant_based_PU_foam_formula_unresolved,batch_level_dimensions_not_safe_to_attach_to_specimen,conditional_reference,,0.35,0.0,10.17632/2sp8fyvhfm.3|plant_based_PUF|60C_90RH|batch1,数据/原始/外部数据/新增开放数据/Mendeley_植物基PU泡沫温湿老化压缩/数值数据/压缩试验曲线/批次1/1BAT-DIR3-3.TRA,ea0a6cf249de8c0b99a2587e2940ad17cee79bea42e19c3b1dd64a36f1656b50,数据/原始/外部数据/新增开放数据/Mendeley_植物基PU泡沫温湿老化压缩/数值数据/压缩试验曲线/批次1/1BAT-DIR3-3.TRA,"{""time_column"": ""Temps d'essai"", ""displacement_column"": ""Déformation nominale"", ""force_column"": ""Force standard""}",CC-BY-4.0,reference-84
source_mendeley_2sp8fyvhfm_v3,10.17632/2sp8fyvhfm.3,plant_based_polyurethane_foam_unknown_formula,aged_vegetable_based_PU_foam_unknown_grade,plant_based_PUF_unknown_formula,1,DIR3,1BAT-DIR3-4,60.0,90.0,unknown_batch_exposure_duration,3979,3967,35.071,3268.06,44.24623127610466,898.6850996398559,1088.6684523809524,1958.3838043478263,N,mm,mechanical_work_proxy_not_energy_density,False,False,temperature_humidity_aging_compression_transfer,plant_based_PU_foam_aging_transfer,plant_based_PU_foam_formula_unresolved,batch_level_dimensions_not_safe_to_attach_to_specimen,conditional_reference,,0.35,0.0,10.17632/2sp8fyvhfm.3|plant_based_PUF|60C_90RH|batch1,数据/原始/外部数据/新增开放数据/Mendeley_植物基PU泡沫温湿老化压缩/数值数据/压缩试验曲线/批次1/1BAT-DIR3-4.TRA,38247d6c0043630e2e38015751b206cf7ec84978d8bd464613be65dadd702a5a,数据/原始/外部数据/新增开放数据/Mendeley_植物基PU泡沫温湿老化压缩/数值数据/压缩试验曲线/批次1/1BAT-DIR3-4.TRA,"{""time_column"": ""Temps d'essai"", ""displacement_column"": ""Déformation nominale"", ""force_column"": ""Force standard""}",CC-BY-4.0,reference-84
source_mendeley_2sp8fyvhfm_v3,10.17632/2sp8fyvhfm.3,plant_based_polyurethane_foam_unknown_formula,aged_vegetable_based_PU_foam_unknown_grade,plant_based_PUF_unknown_formula,1,DIR3,1BAT-DIR3-5,60.0,90.0,unknown_batch_exposure_duration,3993,3973,35.1211,2472.9,39.85136903189136,922.5902455089821,1035.3936263736264,1555.2352173913043,N,mm,mechanical_work_proxy_not_energy_density,False,False,temperature_humidity_aging_compression_transfer,plant_based_PU_foam_aging_transfer,plant_based_PU_foam_formula_unresolved,batch_level_dimensions_not_safe_to_attach_to_specimen,conditional_reference,,0.35,0.0,10.17632/2sp8fyvhfm.3|plant_based_PUF|60C_90RH|batch1,数据/原始/外部数据/新增开放数据/Mendeley_植物基PU泡沫温湿老化压缩/数值数据/压缩试验曲线/批次1/1BAT-DIR3-5.TRA,3861ddc4a285f812fcbc1d08089d61c66779cad033f61abc4a9259738812296f,数据/原始/外部数据/新增开放数据/Mendeley_植物基PU泡沫温湿老化压缩/数值数据/压缩试验曲线/批次1/1BAT-DIR3-5.TRA,"{""time_column"": ""Temps d'essai"", ""displacement_column"": ""Déformation nominale"", ""force_column"": ""Force standard""}",CC-BY-4.0,reference-84
source_mendeley_2sp8fyvhfm_v3,10.17632/2sp8fyvhfm.3,plant_based_polyurethane_foam_unknown_formula,aged_vegetable_based_PU_foam_unknown_grade,plant_based_PUF_unknown_formula,2,DIR1,2BAT-DIR1-1,60.0,90.0,unknown_batch_exposure_duration,3984,3970,35.1043,2526.91,42.87777923923424,1041.9893989071038,1172.7425,1664.3237362637362,N,mm,mechanical_work_proxy_not_energy_density,False,False,temperature_humidity_aging_compression_transfer,plant_based_PU_foam_aging_transfer,plant_based_PU_foam_formula_unresolved,batch_level_dimensions_not_safe_to_attach_to_specimen,conditional_reference,,0.35,0.0,10.17632/2sp8fyvhfm.3|plant_based_PUF|60C_90RH|batch2,数据/原始/外部数据/新增开放数据/Mendeley_植物基PU泡沫温湿老化压缩/数值数据/压缩试验曲线/批次2/2BAT-DIR1-1.TRA,a199f0cf4be61539c35efa4d0e68a77dd7db0d71574d505bff232d7a1f7b28e2,数据/原始/外部数据/新增开放数据/Mendeley_植物基PU泡沫温湿老化压缩/数值数据/压缩试验曲线/批次2/2BAT-DIR1-1.TRA,"{""time_column"": ""Temps d'essai"", ""displacement_column"": ""Déformation nominale"", ""force_column"": ""Force standard""}",CC-BY-4.0,reference-84
source_mendeley_2sp8fyvhfm_v3,10.17632/2sp8fyvhfm.3,plant_based_polyurethane_foam_unknown_formula,aged_vegetable_based_PU_foam_unknown_grade,plant_based_PUF_unknown_formula,2,DIR1,2BAT-DIR1-2,60.0,90.0,unknown_batch_exposure_duration,3989,3970,35.1013,2461.7,40.10265071166538,999.4728887677209,1031.114761904762,1473.4416666666664,N,mm,mechanical_work_proxy_not_energy_density,False,False,temperature_humidity_aging_compression_transfer,plant_based_PU_foam_aging_transfer,plant_based_PU_foam_formula_unresolved,batch_level_dimensions_not_safe_to_attach_to_specimen,conditional_reference,,0.35,0.0,10.17632/2sp8fyvhfm.3|plant_based_PUF|60C_90RH|batch2,数据/原始/外部数据/新增开放数据/Mendeley_植物基PU泡沫温湿老化压缩/数值数据/压缩试验曲线/批次2/2BAT-DIR1-2.TRA,b55294f9a479f763f965bdc5d8e14dbca5db482e067e7a1fb3c982560f3588be,数据/原始/外部数据/新增开放数据/Mendeley_植物基PU泡沫温湿老化压缩/数值数据/压缩试验曲线/批次2/2BAT-DIR1-2.TRA,"{""time_column"": ""Temps d'essai"", ""displacement_column"": ""Déformation nominale"", ""force_column"": ""Force standard""}",CC-BY-4.0,reference-84
source_mendeley_2sp8fyvhfm_v3,10.17632/2sp8fyvhfm.3,plant_based_polyurethane_foam_unknown_formula,aged_vegetable_based_PU_foam_unknown_grade,plant_based_PUF_unknown_formula,2,DIR1,2BAT-DIR1-3,60.0,90.0,unknown_batch_exposure_duration,3981,3968,35.073,2623.12,40.079398181621684,857.2517826086956,1022.910843373494,1643.4792307692308,N,mm,mechanical_work_proxy_not_energy_density,False,False,temperature_humidity_aging_compression_transfer,plant_based_PU_foam_aging_transfer,plant_based_PU_foam_formula_unresolved,batch_level_dimensions_not_safe_to_attach_to_specimen,conditional_reference,,0.35,0.0,10.17632/2sp8fyvhfm.3|plant_based_PUF|60C_90RH|batch2,数据/原始/外部数据/新增开放数据/Mendeley_植物基PU泡沫温湿老化压缩/数值数据/压缩试验曲线/批次2/2BAT-DIR1-3.TRA,f385dfc5bb021b5eb49f668aa1b186d00bb3d380d71b7a93ecdefc20e3d63e49,数据/原始/外部数据/新增开放数据/Mendeley_植物基PU泡沫温湿老化压缩/数值数据/压缩试验曲线/批次2/2BAT-DIR1-3.TRA,"{""time_column"": ""Temps d'essai"", ""displacement_column"": ""Déformation nominale"", ""force_column"": ""Force standard""}",CC-BY-4.0,reference-84
source_mendeley_2sp8fyvhfm_v3,10.17632/2sp8fyvhfm.3,plant_based_polyurethane_foam_unknown_formula,aged_vegetable_based_PU_foam_unknown_grade,plant_based_PUF_unknown_formula,2,DIR1,2BAT-DIR1-4,60.0,90.0,unknown_batch_exposure_duration,3994,3970,35.0976,2463.89,43.05294195495355,1012.1761676646706,1146.973076923077,1634.0126190476192,N,mm,mechanical_work_proxy_not_energy_density,False,False,temperature_humidity_aging_compression_transfer,plant_based_PU_foam_aging_transfer,plant_based_PU_foam_formula_unresolved,batch_level_dimensions_not_safe_to_attach_to_specimen,conditional_reference,,0.35,0.0,10.17632/2sp8fyvhfm.3|plant_based_PUF|60C_90RH|batch2,数据/原始/外部数据/新增开放数据/Mendeley_植物基PU泡沫温湿老化压缩/数值数据/压缩试验曲线/批次2/2BAT-DIR1-4.TRA,3434f608499405917889ce983e3473f4908263baf3e39b26529aa18e62279e18,数据/原始/外部数据/新增开放数据/Mendeley_植物基PU泡沫温湿老化压缩/数值数据/压缩试验曲线/批次2/2BAT-DIR1-4.TRA,"{""time_column"": ""Temps d'essai"", ""displacement_column"": ""Déformation nominale"", ""force_column"": ""Force standard""}",CC-BY-4.0,reference-84
source_mendeley_2sp8fyvhfm_v3,10.17632/2sp8fyvhfm.3,plant_based_polyurethane_foam_unknown_formula,aged_vegetable_based_PU_foam_unknown_grade,plant_based_PUF_unknown_formula,2,DIR1,2BAT-DIR1-5,60.0,90.0,unknown_batch_exposure_duration,3984,3968,35.0876,1989.77,36.9888444643289,925.712,996.6195217391304,1396.8461538461538,N,mm,mechanical_work_proxy_not_energy_density,False,False,temperature_humidity_aging_compression_transfer,plant_based_PU_foam_aging_transfer,plant_based_PU_foam_formula_unresolved,batch_level_dimensions_not_safe_to_attach_to_specimen,conditional_reference,,0.35,0.0,10.17632/2sp8fyvhfm.3|plant_based_PUF|60C_90RH|batch2,数据/原始/外部数据/新增开放数据/Mendeley_植物基PU泡沫温湿老化压缩/数值数据/压缩试验曲线/批次2/2BAT-DIR1-5.TRA,d0dc0fa2bd1b70abbcf563334f10131fcb2922e907489ddfc220289e8dc6d9a9,数据/原始/外部数据/新增开放数据/Mendeley_植物基PU泡沫温湿老化压缩/数值数据/压缩试验曲线/批次2/2BAT-DIR1-5.TRA,"{""time_column"": ""Temps d'essai"", ""displacement_column"": ""Déformation nominale"", ""force_column"": ""Force standard""}",CC-BY-4.0,reference-84
source_mendeley_2sp8fyvhfm_v3,10.17632/2sp8fyvhfm.3,plant_based_polyurethane_foam_unknown_formula,aged_vegetable_based_PU_foam_unknown_grade,plant_based_PUF_unknown_formula,2,DIR3,2BAT-DIR3-1,60.0,90.0,unknown_batch_exposure_duration,3988,3968,35.0828,3123.38,45.57783572931268,958.3889782608695,1164.1041304347827,1927.0471428571427,N,mm,mechanical_work_proxy_not_energy_density,False,False,temperature_humidity_aging_compression_transfer,plant_based_PU_foam_aging_transfer,plant_based_PU_foam_formula_unresolved,batch_level_dimensions_not_safe_to_attach_to_specimen,conditional_reference,,0.35,0.0,10.17632/2sp8fyvhfm.3|plant_based_PUF|60C_90RH|batch2,数据/原始/外部数据/新增开放数据/Mendeley_植物基PU泡沫温湿老化压缩/数值数据/压缩试验曲线/批次2/2BAT-DIR3-1.TRA,1afaad81e3156b017c5795b966c18da0a62a4929b902f2f8f9b71339ad0b6055,数据/原始/外部数据/新增开放数据/Mendeley_植物基PU泡沫温湿老化压缩/数值数据/压缩试验曲线/批次2/2BAT-DIR3-1.TRA,"{""time_column"": ""Temps d'essai"", ""displacement_column"": ""Déformation nominale"", ""force_column"": ""Force standard""}",CC-BY-4.0,reference-84
source_mendeley_2sp8fyvhfm_v3,10.17632/2sp8fyvhfm.3,plant_based_polyurethane_foam_unknown_formula,aged_vegetable_based_PU_foam_unknown_grade,plant_based_PUF_unknown_formula,2,DIR3,2BAT-DIR3-2,60.0,90.0,unknown_batch_exposure_duration,4008,3972,35.1128,2690.39,42.85424891393805,951.1078451380552,1121.896739130435,1681.9985714285713,N,mm,mechanical_work_proxy_not_energy_density,False,False,temperature_humidity_aging_compression_transfer,plant_based_PU_foam_aging_transfer,plant_based_PU_foam_formula_unresolved,batch_level_dimensions_not_safe_to_attach_to_specimen,conditional_reference,,0.35,0.0,10.17632/2sp8fyvhfm.3|plant_based_PUF|60C_90RH|batch2,数据/原始/外部数据/新增开放数据/Mendeley_植物基PU泡沫温湿老化压缩/数值数据/压缩试验曲线/批次2/2BAT-DIR3-2.TRA,cfdcbd1b8c3e7f58c104f4e73748a2eb4f1972778e28ab700cd0e82eaa7b1814,数据/原始/外部数据/新增开放数据/Mendeley_植物基PU泡沫温湿老化压缩/数值数据/压缩试验曲线/批次2/2BAT-DIR3-2.TRA,"{""time_column"": ""Temps d'essai"", ""displacement_column"": ""Déformation nominale"", ""force_column"": ""Force standard""}",CC-BY-4.0,reference-84
source_mendeley_2sp8fyvhfm_v3,10.17632/2sp8fyvhfm.3,plant_based_polyurethane_foam_unknown_formula,aged_vegetable_based_PU_foam_unknown_grade,plant_based_PUF_unknown_formula,2,DIR3,2BAT-DIR3-3,60.0,90.0,unknown_batch_exposure_duration,3983,3968,35.0776,3274.44,45.61299228158593,989.5064153005465,1154.724891304348,1959.2193975903613,N,mm,mechanical_work_proxy_not_energy_density,False,False,temperature_humidity_aging_compression_transfer,plant_based_PU_foam_aging_transfer,plant_based_PU_foam_formula_unresolved,batch_level_dimensions_not_safe_to_attach_to_specimen,conditional_reference,,0.35,0.0,10.17632/2sp8fyvhfm.3|plant_based_PUF|60C_90RH|batch2,数据/原始/外部数据/新增开放数据/Mendeley_植物基PU泡沫温湿老化压缩/数值数据/压缩试验曲线/批次2/2BAT-DIR3-3.TRA,80ff26ae51e605fa800c11604d4ef42ff95f859bd004958f40360929d7b7022b,数据/原始/外部数据/新增开放数据/Mendeley_植物基PU泡沫温湿老化压缩/数值数据/压缩试验曲线/批次2/2BAT-DIR3-3.TRA,"{""time_column"": ""Temps d'essai"", ""displacement_column"": ""Déformation nominale"", ""force_column"": ""Force standard""}",CC-BY-4.0,reference-84
source_mendeley_2sp8fyvhfm_v3,10.17632/2sp8fyvhfm.3,plant_based_polyurethane_foam_unknown_formula,aged_vegetable_based_PU_foam_unknown_grade,plant_based_PUF_unknown_formula,2,DIR3,2BAT-DIR3-4,60.0,90.0,unknown_batch_exposure_duration,3981,3967,35.068,2931.97,40.81755524631072,866.3016739130435,1035.6478571428572,1678.2965217391309,N,mm,mechanical_work_proxy_not_energy_density,False,False,temperature_humidity_aging_compression_transfer,plant_based_PU_foam_aging_transfer,plant_based_PU_foam_formula_unresolved,batch_level_dimensions_not_safe_to_attach_to_specimen,conditional_reference,,0.35,0.0,10.17632/2sp8fyvhfm.3|plant_based_PUF|60C_90RH|batch2,数据/原始/外部数据/新增开放数据/Mendeley_植物基PU泡沫温湿老化压缩/数值数据/压缩试验曲线/批次2/2BAT-DIR3-4.TRA,8d5b47c874064c5ceb5a40a5ca627745831a0dea59bf8956948e13fb05ee2232,数据/原始/外部数据/新增开放数据/Mendeley_植物基PU泡沫温湿老化压缩/数值数据/压缩试验曲线/批次2/2BAT-DIR3-4.TRA,"{""time_column"": ""Temps d'essai"", ""displacement_column"": ""Déformation nominale"", ""force_column"": ""Force standard""}",CC-BY-4.0,reference-84
source_mendeley_2sp8fyvhfm_v3,10.17632/2sp8fyvhfm.3,plant_based_polyurethane_foam_unknown_formula,aged_vegetable_based_PU_foam_unknown_grade,plant_based_PUF_unknown_formula,2,DIR3,2BAT-DIR3-5,60.0,90.0,unknown_batch_exposure_duration,3984,3969,35.0911,3389.62,45.03550574068755,856.3142404371584,1143.4746987951808,2074.118695652174,N,mm,mechanical_work_proxy_not_energy_density,False,False,temperature_humidity_aging_compression_transfer,plant_based_PU_foam_aging_transfer,plant_based_PU_foam_formula_unresolved,batch_level_dimensions_not_safe_to_attach_to_specimen,conditional_reference,,0.35,0.0,10.17632/2sp8fyvhfm.3|plant_based_PUF|60C_90RH|batch2,数据/原始/外部数据/新增开放数据/Mendeley_植物基PU泡沫温湿老化压缩/数值数据/压缩试验曲线/批次2/2BAT-DIR3-5.TRA,4c7e2e2117990c7864481a49a195532e4157c8c8e3fc70b7c909ce92e19373a3,数据/原始/外部数据/新增开放数据/Mendeley_植物基PU泡沫温湿老化压缩/数值数据/压缩试验曲线/批次2/2BAT-DIR3-5.TRA,"{""time_column"": ""Temps d'essai"", ""displacement_column"": ""Déformation nominale"", ""force_column"": ""Force standard""}",CC-BY-4.0,reference-84
source_mendeley_2sp8fyvhfm_v3,10.17632/2sp8fyvhfm.3,plant_based_polyurethane_foam_unknown_formula,aged_vegetable_based_PU_foam_unknown_grade,plant_based_PUF_unknown_formula,3,DIR1,3BAT-DIR1-1,60.0,90.0,unknown_batch_exposure_duration,3992,3970,35.0915,2369.58,40.038300206051055,912.6504983642312,1086.5933695652175,1550.7392771084337,N,mm,mechanical_work_proxy_not_energy_density,False,False,temperature_humidity_aging_compression_transfer,plant_based_PU_foam_aging_transfer,plant_based_PU_foam_formula_unresolved,batch_level_dimensions_not_safe_to_attach_to_specimen,conditional_reference,,0.35,0.0,10.17632/2sp8fyvhfm.3|plant_based_PUF|60C_90RH|batch3,数据/原始/外部数据/新增开放数据/Mendeley_植物基PU泡沫温湿老化压缩/数值数据/压缩试验曲线/批次3/3BAT-DIR1-1.TRA,93fe5dfb57933738d781d5dbdfb47988eae0ca0b82a0cfddb7c8749222d839aa,数据/原始/外部数据/新增开放数据/Mendeley_植物基PU泡沫温湿老化压缩/数值数据/压缩试验曲线/批次3/3BAT-DIR1-1.TRA,"{""time_column"": ""Temps d'essai"", ""displacement_column"": ""Déformation nominale"", ""force_column"": ""Force standard""}",CC-BY-4.0,reference-84
source_mendeley_2sp8fyvhfm_v3,10.17632/2sp8fyvhfm.3,plant_based_polyurethane_foam_unknown_formula,aged_vegetable_based_PU_foam_unknown_grade,plant_based_PUF_unknown_formula,3,DIR1,3BAT-DIR1-2,60.0,90.0,unknown_batch_exposure_duration,3985,3966,35.0711,1552.3,25.913713813715237,594.8872038369304,702.3870843373494,1039.231847826087,N,mm,mechanical_work_proxy_not_energy_density,False,False,temperature_humidity_aging_compression_transfer,plant_based_PU_foam_aging_transfer,plant_based_PU_foam_formula_unresolved,batch_level_dimensions_not_safe_to_attach_to_specimen,conditional_reference,,0.35,0.0,10.17632/2sp8fyvhfm.3|plant_based_PUF|60C_90RH|batch3,数据/原始/外部数据/新增开放数据/Mendeley_植物基PU泡沫温湿老化压缩/数值数据/压缩试验曲线/批次3/3BAT-DIR1-2.TRA,250ed868e5ed93b3ab58b001f2de00c617315ac4fd6392112a2909049c399f34,数据/原始/外部数据/新增开放数据/Mendeley_植物基PU泡沫温湿老化压缩/数值数据/压缩试验曲线/批次3/3BAT-DIR1-2.TRA,"{""time_column"": ""Temps d'essai"", ""displacement_column"": ""Déformation nominale"", ""force_column"": ""Force standard""}",CC-BY-4.0,reference-84
source_mendeley_2sp8fyvhfm_v3,10.17632/2sp8fyvhfm.3,plant_based_polyurethane_foam_unknown_formula,aged_vegetable_based_PU_foam_unknown_grade,plant_based_PUF_unknown_formula,3,DIR1,3BAT-DIR1-3,60.0,90.0,unknown_batch_exposure_duration,3995,3970,35.0976,2748.14,47.26121836693065,1086.2664734299517,1272.2448192771085,1887.6159340659342,N,mm,mechanical_work_proxy_not_energy_density,False,False,temperature_humidity_aging_compression_transfer,plant_based_PU_foam_aging_transfer,plant_based_PU_foam_formula_unresolved,batch_level_dimensions_not_safe_to_attach_to_specimen,conditional_reference,,0.35,0.0,10.17632/2sp8fyvhfm.3|plant_based_PUF|60C_90RH|batch3,数据/原始/外部数据/新增开放数据/Mendeley_植物基PU泡沫温湿老化压缩/数值数据/压缩试验曲线/批次3/3BAT-DIR1-3.TRA,c8697d476dde89aefa783de5e33a9cb98137c6d018d854533cb28e10ca95a8c2,数据/原始/外部数据/新增开放数据/Mendeley_植物基PU泡沫温湿老化压缩/数值数据/压缩试验曲线/批次3/3BAT-DIR1-3.TRA,"{""time_column"": ""Temps d'essai"", ""displacement_column"": ""Déformation nominale"", ""force_column"": ""Force standard""}",CC-BY-4.0,reference-84
source_mendeley_2sp8fyvhfm_v3,10.17632/2sp8fyvhfm.3,plant_based_polyurethane_foam_unknown_formula,aged_vegetable_based_PU_foam_unknown_grade,plant_based_PUF_unknown_formula,3,DIR1,3BAT-DIR1-4,60.0,90.0,unknown_batch_exposure_duration,3993,3969,35.0878,2316.45,40.83115793707039,955.1698346028292,1150.1611956521738,1509.023043478261,N,mm,mechanical_work_proxy_not_energy_density,False,False,temperature_humidity_aging_compression_transfer,plant_based_PU_foam_aging_transfer,plant_based_PU_foam_formula_unresolved,batch_level_dimensions_not_safe_to_attach_to_specimen,conditional_reference,,0.35,0.0,10.17632/2sp8fyvhfm.3|plant_based_PUF|60C_90RH|batch3,数据/原始/外部数据/新增开放数据/Mendeley_植物基PU泡沫温湿老化压缩/数值数据/压缩试验曲线/批次3/3BAT-DIR1-4.TRA,8dd493a06dcd6116e2487e99ef57e732d9c29fc5505fd585ee4cca727ebaab7c,数据/原始/外部数据/新增开放数据/Mendeley_植物基PU泡沫温湿老化压缩/数值数据/压缩试验曲线/批次3/3BAT-DIR1-4.TRA,"{""time_column"": ""Temps d'essai"", ""displacement_column"": ""Déformation nominale"", ""force_column"": ""Force standard""}",CC-BY-4.0,reference-84
source_mendeley_2sp8fyvhfm_v3,10.17632/2sp8fyvhfm.3,plant_based_polyurethane_foam_unknown_formula,aged_vegetable_based_PU_foam_unknown_grade,plant_based_PUF_unknown_formula,3,DIR1,3BAT-DIR1-5,60.0,90.0,unknown_batch_exposure_duration,3990,3967,35.068,2276.2,37.636249231264,885.3785258525853,1008.2535869565218,1451.1963736263735,N,mm,mechanical_work_proxy_not_energy_density,False,False,temperature_humidity_aging_compression_transfer,plant_based_PU_foam_aging_transfer,plant_based_PU_foam_formula_unresolved,batch_level_dimensions_not_safe_to_attach_to_specimen,conditional_reference,,0.35,0.0,10.17632/2sp8fyvhfm.3|plant_based_PUF|60C_90RH|batch3,数据/原始/外部数据/新增开放数据/Mendeley_植物基PU泡沫温湿老化压缩/数值数据/压缩试验曲线/批次3/3BAT-DIR1-5.TRA,5e44baa0d6e7859033088314ad9095407731065c4b6da2c66f21e945b651601d,数据/原始/外部数据/新增开放数据/Mendeley_植物基PU泡沫温湿老化压缩/数值数据/压缩试验曲线/批次3/3BAT-DIR1-5.TRA,"{""time_column"": ""Temps d'essai"", ""displacement_column"": ""Déformation nominale"", ""force_column"": ""Force standard""}",CC-BY-4.0,reference-84
source_mendeley_2sp8fyvhfm_v3,10.17632/2sp8fyvhfm.3,plant_based_polyurethane_foam_unknown_formula,aged_vegetable_based_PU_foam_unknown_grade,plant_based_PUF_unknown_formula,3,DIR3,3BAT-DIR3-1,60.0,90.0,unknown_batch_exposure_duration,3980,3969,35.0861,3065.77,43.62358183452003,894.982125,1120.5915662650602,1862.9563855421684,N,mm,mechanical_work_proxy_not_energy_density,False,False,temperature_humidity_aging_compression_transfer,plant_based_PU_foam_aging_transfer,plant_based_PU_foam_formula_unresolved,batch_level_dimensions_not_safe_to_attach_to_specimen,conditional_reference,,0.35,0.0,10.17632/2sp8fyvhfm.3|plant_based_PUF|60C_90RH|batch3,数据/原始/外部数据/新增开放数据/Mendeley_植物基PU泡沫温湿老化压缩/数值数据/压缩试验曲线/批次3/3BAT-DIR3-1.TRA,01d2c4969a23362cb68e717ea8a1cd7ffc3d37d0996534cee78062b86fc1963f,数据/原始/外部数据/新增开放数据/Mendeley_植物基PU泡沫温湿老化压缩/数值数据/压缩试验曲线/批次3/3BAT-DIR3-1.TRA,"{""time_column"": ""Temps d'essai"", ""displacement_column"": ""Déformation nominale"", ""force_column"": ""Force standard""}",CC-BY-4.0,reference-84
source_mendeley_2sp8fyvhfm_v3,10.17632/2sp8fyvhfm.3,plant_based_polyurethane_foam_unknown_formula,aged_vegetable_based_PU_foam_unknown_grade,plant_based_PUF_unknown_formula,3,DIR3,3BAT-DIR3-2,60.0,90.0,unknown_batch_exposure_duration,3997,3976,35.1581,1801.07,29.890238330393693,707.5548263473054,786.2891098901099,1159.3602173913043,N,mm,mechanical_work_proxy_not_energy_density,False,False,temperature_humidity_aging_compression_transfer,plant_based_PU_foam_aging_transfer,plant_based_PU_foam_formula_unresolved,batch_level_dimensions_not_safe_to_attach_to_specimen,conditional_reference,,0.35,0.0,10.17632/2sp8fyvhfm.3|plant_based_PUF|60C_90RH|batch3,数据/原始/外部数据/新增开放数据/Mendeley_植物基PU泡沫温湿老化压缩/数值数据/压缩试验曲线/批次3/3BAT-DIR3-2.TRA,7597efb200ac77fb87c76cfcb47ced804c3d3df731df53509c82c9f96b840e60,数据/原始/外部数据/新增开放数据/Mendeley_植物基PU泡沫温湿老化压缩/数值数据/压缩试验曲线/批次3/3BAT-DIR3-2.TRA,"{""time_column"": ""Temps d'essai"", ""displacement_column"": ""Déformation nominale"", ""force_column"": ""Force standard""}",CC-BY-4.0,reference-84
source_mendeley_2sp8fyvhfm_v3,10.17632/2sp8fyvhfm.3,plant_based_polyurethane_foam_unknown_formula,aged_vegetable_based_PU_foam_unknown_grade,plant_based_PUF_unknown_formula,3,DIR3,3BAT-DIR3-3,60.0,90.0,unknown_batch_exposure_duration,3991,3975,35.1431,2675.88,39.617095867177376,833.1332891566265,1028.9589156626507,1582.622608695652,N,mm,mechanical_work_proxy_not_energy_density,False,False,temperature_humidity_aging_compression_transfer,plant_based_PU_foam_aging_transfer,plant_based_PU_foam_formula_unresolved,batch_level_dimensions_not_safe_to_attach_to_specimen,conditional_reference,,0.35,0.0,10.17632/2sp8fyvhfm.3|plant_based_PUF|60C_90RH|batch3,数据/原始/外部数据/新增开放数据/Mendeley_植物基PU泡沫温湿老化压缩/数值数据/压缩试验曲线/批次3/3BAT-DIR3-3.TRA,7180f811de0e97dc34dc16554d1d6fe5792ffdf9d9f2b5009d4cc4f0d25933dc,数据/原始/外部数据/新增开放数据/Mendeley_植物基PU泡沫温湿老化压缩/数值数据/压缩试验曲线/批次3/3BAT-DIR3-3.TRA,"{""time_column"": ""Temps d'essai"", ""displacement_column"": ""Déformation nominale"", ""force_column"": ""Force standard""}",CC-BY-4.0,reference-84
source_mendeley_2sp8fyvhfm_v3,10.17632/2sp8fyvhfm.3,plant_based_polyurethane_foam_unknown_formula,aged_vegetable_based_PU_foam_unknown_grade,plant_based_PUF_unknown_formula,3,DIR3,3BAT-DIR3-4,60.0,90.0,unknown_batch_exposure_duration,3997,3968,35.073,1855.58,31.277528157017745,718.4098173076923,817.353847826087,1205.9752747252746,N,mm,mechanical_work_proxy_not_energy_density,False,False,temperature_humidity_aging_compression_transfer,plant_based_PU_foam_aging_transfer,plant_based_PU_foam_formula_unresolved,batch_level_dimensions_not_safe_to_attach_to_specimen,conditional_reference,,0.35,0.0,10.17632/2sp8fyvhfm.3|plant_based_PUF|60C_90RH|batch3,数据/原始/外部数据/新增开放数据/Mendeley_植物基PU泡沫温湿老化压缩/数值数据/压缩试验曲线/批次3/3BAT-DIR3-4.TRA,4b5517ba21dcd42cab0106583a4f28fb4167e1477d00827ad8a5bbd9a9f0dc74,数据/原始/外部数据/新增开放数据/Mendeley_植物基PU泡沫温湿老化压缩/数值数据/压缩试验曲线/批次3/3BAT-DIR3-4.TRA,"{""time_column"": ""Temps d'essai"", ""displacement_column"": ""Déformation nominale"", ""force_column"": ""Force standard""}",CC-BY-4.0,reference-84
source_mendeley_2sp8fyvhfm_v3,10.17632/2sp8fyvhfm.3,plant_based_polyurethane_foam_unknown_formula,aged_vegetable_based_PU_foam_unknown_grade,plant_based_PUF_unknown_formula,3,DIR3,3BAT-DIR3-5,60.0,90.0,unknown_batch_exposure_duration,3992,3973,35.1158,3188.47,46.182595778957,956.4410595947556,1136.124578313253,1959.1607228915664,N,mm,mechanical_work_proxy_not_energy_density,False,False,temperature_humidity_aging_compression_transfer,plant_based_PU_foam_aging_transfer,plant_based_PU_foam_formula_unresolved,batch_level_dimensions_not_safe_to_attach_to_specimen,conditional_reference,,0.35,0.0,10.17632/2sp8fyvhfm.3|plant_based_PUF|60C_90RH|batch3,数据/原始/外部数据/新增开放数据/Mendeley_植物基PU泡沫温湿老化压缩/数值数据/压缩试验曲线/批次3/3BAT-DIR3-5.TRA,b64338b0a92f747edecf2be7971f0c5deb395f49b6156c6e7074b56607589d24,数据/原始/外部数据/新增开放数据/Mendeley_植物基PU泡沫温湿老化压缩/数值数据/压缩试验曲线/批次3/3BAT-DIR3-5.TRA,"{""time_column"": ""Temps d'essai"", ""displacement_column"": ""Déformation nominale"", ""force_column"": ""Force standard""}",CC-BY-4.0,reference-84
source_mendeley_2sp8fyvhfm_v3,10.17632/2sp8fyvhfm.3,plant_based_polyurethane_foam_unknown_formula,aged_vegetable_based_PU_foam_unknown_grade,plant_based_PUF_unknown_formula,4,DIR1,4BAT-DIR1-1,75.0,90.0,unknown_batch_exposure_duration,4007,3993,35.1356,2937.88,46.74783426435644,1045.9573469387756,1258.1069879518072,1874.717142857143,N,mm,mechanical_work_proxy_not_energy_density,False,False,temperature_humidity_aging_compression_transfer,plant_based_PU_foam_aging_transfer,plant_based_PU_foam_formula_unresolved,batch_level_dimensions_not_safe_to_attach_to_specimen,conditional_reference,,0.35,0.0,10.17632/2sp8fyvhfm.3|plant_based_PUF|75C_90RH|batch4,数据/原始/外部数据/新增开放数据/Mendeley_植物基PU泡沫温湿老化压缩/数值数据/压缩试验曲线/批次4/4BAT-DIR1-1.TRA,0c569e85f45625bcce61d3b705c9ddf4f26d21a6c10412bd013acb19b4428f93,数据/原始/外部数据/新增开放数据/Mendeley_植物基PU泡沫温湿老化压缩/数值数据/压缩试验曲线/批次4/4BAT-DIR1-1.TRA,"{""time_column"": ""Temps d'essai"", ""displacement_column"": ""Déformation nominale"", ""force_column"": ""Force standard""}",CC-BY-4.0,reference-84
source_mendeley_2sp8fyvhfm_v3,10.17632/2sp8fyvhfm.3,plant_based_polyurethane_foam_unknown_formula,aged_vegetable_based_PU_foam_unknown_grade,plant_based_PUF_unknown_formula,4,DIR1,4BAT-DIR1-2,75.0,90.0,unknown_batch_exposure_duration,4008,3994,35.128,2160.59,33.986065376854285,723.809313253012,913.0650963855422,1428.273956043956,N,mm,mechanical_work_proxy_not_energy_density,False,False,temperature_humidity_aging_compression_transfer,plant_based_PU_foam_aging_transfer,plant_based_PU_foam_formula_unresolved,batch_level_dimensions_not_safe_to_attach_to_specimen,conditional_reference,,0.35,0.0,10.17632/2sp8fyvhfm.3|plant_based_PUF|75C_90RH|batch4,数据/原始/外部数据/新增开放数据/Mendeley_植物基PU泡沫温湿老化压缩/数值数据/压缩试验曲线/批次4/4BAT-DIR1-2.TRA,b905a79ddcd8e16cb14a82feb60b4ee1aa9efe32bd3c8aa80cc144a2cbc7a17a,数据/原始/外部数据/新增开放数据/Mendeley_植物基PU泡沫温湿老化压缩/数值数据/压缩试验曲线/批次4/4BAT-DIR1-2.TRA,"{""time_column"": ""Temps d'essai"", ""displacement_column"": ""Déformation nominale"", ""force_column"": ""Force standard""}",CC-BY-4.0,reference-84
source_mendeley_2sp8fyvhfm_v3,10.17632/2sp8fyvhfm.3,plant_based_polyurethane_foam_unknown_formula,aged_vegetable_based_PU_foam_unknown_grade,plant_based_PUF_unknown_formula,4,DIR1,4BAT-DIR1-3,75.0,90.0,unknown_batch_exposure_duration,4017,4000,35.1853,3055.39,46.25713117347093,1019.4611123227917,1203.7920238095237,1878.9839759036145,N,mm,mechanical_work_proxy_not_energy_density,False,False,temperature_humidity_aging_compression_transfer,plant_based_PU_foam_aging_transfer,plant_based_PU_foam_formula_unresolved,batch_level_dimensions_not_safe_to_attach_to_specimen,conditional_duplicate_content,TRA_DUP_001,0.0,0.0,10.17632/2sp8fyvhfm.3|plant_based_PUF|75C_90RH|batch4,数据/原始/外部数据/新增开放数据/Mendeley_植物基PU泡沫温湿老化压缩/数值数据/压缩试验曲线/批次4/4BAT-DIR1-3.TRA,af1871378bde95da763d063b035d3a6697de373cc2282890fb766eccac0a4fca,数据/原始/外部数据/新增开放数据/Mendeley_植物基PU泡沫温湿老化压缩/数值数据/压缩试验曲线/批次4/4BAT-DIR1-3.TRA,"{""time_column"": ""Temps d'essai"", ""displacement_column"": ""Déformation nominale"", ""force_column"": ""Force standard""}",CC-BY-4.0,reference-84
source_mendeley_2sp8fyvhfm_v3,10.17632/2sp8fyvhfm.3,plant_based_polyurethane_foam_unknown_formula,aged_vegetable_based_PU_foam_unknown_grade,plant_based_PUF_unknown_formula,4,DIR1,4BAT-DIR1-4,75.0,90.0,unknown_batch_exposure_duration,4012,3994,35.1313,3012.13,42.8380157654989,913.3092763873776,1136.1017391304347,1786.3239130434783,N,mm,mechanical_work_proxy_not_energy_density,False,False,temperature_humidity_aging_compression_transfer,plant_based_PU_foam_aging_transfer,plant_based_PU_foam_formula_unresolved,batch_level_dimensions_not_safe_to_attach_to_specimen,conditional_reference,,0.35,0.0,10.17632/2sp8fyvhfm.3|plant_based_PUF|75C_90RH|batch4,数据/原始/外部数据/新增开放数据/Mendeley_植物基PU泡沫温湿老化压缩/数值数据/压缩试验曲线/批次4/4BAT-DIR1-4.TRA,072dc1c5107011f6d19fee4b0f4ad749fe04c769fe2da7dd53fc3e47aef4ce34,数据/原始/外部数据/新增开放数据/Mendeley_植物基PU泡沫温湿老化压缩/数值数据/压缩试验曲线/批次4/4BAT-DIR1-4.TRA,"{""time_column"": ""Temps d'essai"", ""displacement_column"": ""Déformation nominale"", ""force_column"": ""Force standard""}",CC-BY-4.0,reference-84
source_mendeley_2sp8fyvhfm_v3,10.17632/2sp8fyvhfm.3,plant_based_polyurethane_foam_unknown_formula,aged_vegetable_based_PU_foam_unknown_grade,plant_based_PUF_unknown_formula,4,DIR1,4BAT-DIR1-5,75.0,90.0,unknown_batch_exposure_duration,4001,3991,35.106,2458.49,38.770578408847136,869.6417065868263,1045.222857142857,1599.869456521739,N,mm,mechanical_work_proxy_not_energy_density,False,False,temperature_humidity_aging_compression_transfer,plant_based_PU_foam_aging_transfer,plant_based_PU_foam_formula_unresolved,batch_level_dimensions_not_safe_to_attach_to_specimen,conditional_reference,,0.35,0.0,10.17632/2sp8fyvhfm.3|plant_based_PUF|75C_90RH|batch4,数据/原始/外部数据/新增开放数据/Mendeley_植物基PU泡沫温湿老化压缩/数值数据/压缩试验曲线/批次4/4BAT-DIR1-5.TRA,af2f84ebf757288ec1994ddab4b0c026ab1eb91a8deb3612fdce379ec755ccde,数据/原始/外部数据/新增开放数据/Mendeley_植物基PU泡沫温湿老化压缩/数值数据/压缩试验曲线/批次4/4BAT-DIR1-5.TRA,"{""time_column"": ""Temps d'essai"", ""displacement_column"": ""Déformation nominale"", ""force_column"": ""Force standard""}",CC-BY-4.0,reference-84
source_mendeley_2sp8fyvhfm_v3,10.17632/2sp8fyvhfm.3,plant_based_polyurethane_foam_unknown_formula,aged_vegetable_based_PU_foam_unknown_grade,plant_based_PUF_unknown_formula,4,DIR3,4BAT-DIR3-1,75.0,90.0,unknown_batch_exposure_duration,4009,3997,35.1646,2682.55,37.54523696310341,803.3794295010846,981.7917590361445,1557.4491304347823,N,mm,mechanical_work_proxy_not_energy_density,False,False,temperature_humidity_aging_compression_transfer,plant_based_PU_foam_aging_transfer,plant_based_PU_foam_formula_unresolved,batch_level_dimensions_not_safe_to_attach_to_specimen,conditional_reference,,0.35,0.0,10.17632/2sp8fyvhfm.3|plant_based_PUF|75C_90RH|batch4,数据/原始/外部数据/新增开放数据/Mendeley_植物基PU泡沫温湿老化压缩/数值数据/压缩试验曲线/批次4/4BAT-DIR3-1.TRA,8b04b5b35b7f94c29f2ea84cf90eaa477748fccc1163d40b6dc00ab0ead65185,数据/原始/外部数据/新增开放数据/Mendeley_植物基PU泡沫温湿老化压缩/数值数据/压缩试验曲线/批次4/4BAT-DIR3-1.TRA,"{""time_column"": ""Temps d'essai"", ""displacement_column"": ""Déformation nominale"", ""force_column"": ""Force standard""}",CC-BY-4.0,reference-84
source_mendeley_2sp8fyvhfm_v3,10.17632/2sp8fyvhfm.3,plant_based_polyurethane_foam_unknown_formula,aged_vegetable_based_PU_foam_unknown_grade,plant_based_PUF_unknown_formula,4,DIR3,4BAT-DIR3-2,75.0,90.0,unknown_batch_exposure_duration,4006,3991,35.1176,2251.79,37.635819266130255,887.8799041916168,1006.2055421686747,1508.908313253012,N,mm,mechanical_work_proxy_not_energy_density,False,False,temperature_humidity_aging_compression_transfer,plant_based_PU_foam_aging_transfer,plant_based_PU_foam_formula_unresolved,batch_level_dimensions_not_safe_to_attach_to_specimen,conditional_reference,,0.35,0.0,10.17632/2sp8fyvhfm.3|plant_based_PUF|75C_90RH|batch4,数据/原始/外部数据/新增开放数据/Mendeley_植物基PU泡沫温湿老化压缩/数值数据/压缩试验曲线/批次4/4BAT-DIR3-2.TRA,5df1f5c6f4472f6d3fdf61c75a7a1cecde460618898ed11c145a9fba94d75299,数据/原始/外部数据/新增开放数据/Mendeley_植物基PU泡沫温湿老化压缩/数值数据/压缩试验曲线/批次4/4BAT-DIR3-2.TRA,"{""time_column"": ""Temps d'essai"", ""displacement_column"": ""Déformation nominale"", ""force_column"": ""Force standard""}",CC-BY-4.0,reference-84
source_mendeley_2sp8fyvhfm_v3,10.17632/2sp8fyvhfm.3,plant_based_polyurethane_foam_unknown_formula,aged_vegetable_based_PU_foam_unknown_grade,plant_based_PUF_unknown_formula,4,DIR3,4BAT-DIR3-3,75.0,90.0,unknown_batch_exposure_duration,4014,3996,35.1478,2467.15,39.409885552116506,891.3500909090909,1059.4967741935484,1620.082608695652,N,mm,mechanical_work_proxy_not_energy_density,False,False,temperature_humidity_aging_compression_transfer,plant_based_PU_foam_aging_transfer,plant_based_PU_foam_formula_unresolved,batch_level_dimensions_not_safe_to_attach_to_specimen,conditional_reference,,0.35,0.0,10.17632/2sp8fyvhfm.3|plant_based_PUF|75C_90RH|batch4,数据/原始/外部数据/新增开放数据/Mendeley_植物基PU泡沫温湿老化压缩/数值数据/压缩试验曲线/批次4/4BAT-DIR3-3.TRA,e90c2d314bdcfec86f486e1dc397c4cef6be317a60fdb22c662ea9078084a8c5,数据/原始/外部数据/新增开放数据/Mendeley_植物基PU泡沫温湿老化压缩/数值数据/压缩试验曲线/批次4/4BAT-DIR3-3.TRA,"{""time_column"": ""Temps d'essai"", ""displacement_column"": ""Déformation nominale"", ""force_column"": ""Force standard""}",CC-BY-4.0,reference-84
