Repository: fafasco16/TPU-HighThroughput-Screening

# TPU/TPUU 定向五目标筛选数据集

- 版本：`tpu-directed-five-objective-2026-08-30-v1`
- 三目标相关实验记录：120,550行
- 商用构件：24种
- 现实配方：980个

## 结论

旧数据没有作废，而是重新分工：

| 旧资产 | 继续用途 | 禁止解释 |
|---|---|---|
| Gold-V结构与虚拟候选 | 化学空间、反应规则、适用域和候选排序 | 不是实验性能真值 |
| Gold-C计算与模拟 | 表示预训练、机理描述符、低保真代理和后段复核 | 不能无标记冒充宏观实验性能 |
| Gold-E实验曲线与标量 | 性能端点、来源内校准和最终实验残差 | 曲线点数不是材料数 |
| 商用构件与980个现实配方 | 成本/EHS门、现实Pareto候选和实验设计 | 目录证据不等于实时库存或低成本 |

新主线只训练三个清晰目标：韧性、循环恢复和热稳定。成本与环保保持透明规则约束，不制造虚假标签。昂贵DFT/MD在完成便宜的结构、配方、采购/EHS和模型预筛前保持后置。

## 当前任务门

| 目标 | 类型 | 实验主目标闭合组 | 直接低保真计算组 | 机理代理组 | 状态 |
|---|---|---:|---:|---:|---|
| 韧性 | single_task_model | 8 | 1 | 7988 | insufficient_chemistry_closed_labels |

File: 结果/定向筛选/生物基玻璃体TGA端点.csv
source_id,formulation_id,material_state,material_class,target_role,chemistry_mapping_status,model_admission_layer,thermoplastic_tpu_core,usage_mode,sample_weight_ceiling,split_group,source_locator,source_sha256,license,citation_keys,sample_id,source_curve_row_count,point_count,temperature_min_degC,temperature_max_degC,baseline_mass,final_residual_mass_percent,monotonic_adjustment_point_count,T5_degC,T10_degC,T50_degC,Td_onset_degC,Td_onset_status
source_zenodo_21096098_v1,P1T,recycled,crosslinked_vinylogous_urethane_vitrimer,direct_TGA_thermal_transfer,formulation_code_synthesis_family_mapped,dynamic_network_vitrimer_transfer,False,transfer_only_not_tpu_core,0.2,10.5281/zenodo.21096098|P1T,数据/原始/外部数据/新增开放数据/Zenodo_生物基共轭氨基甲酸酯玻璃体/解压内容/001_Data_Raw/TGA_Raw_original-P1T-recycled.csv,e97157aad53fca2d80839a7d38c25b4969b7b05eef0e1416337eb024c5b70dd1,CC-BY-4.0,reference-195;reference-196,P1T_recycled_TGA,4620,4620,23.32,813.27,100.0431,14.082430472466367,0,245.37942342342345,260.794491503268,363.85155944055947,,not_derived_without_protocolized_tangent_method
source_zenodo_21096098_v1,P1T,original,crosslinked_vinylogous_urethane_vitrimer,direct_TGA_thermal_transfer,formulation_code_synthesis_family_mapped,dynamic_network_vitrimer_transfer,False,transfer_only_not_tpu_core,0.2,10.5281/zenodo.21096098|P1T,数据/原始/外部数据/新增开放数据/Zenodo_生物基共轭氨基甲酸酯玻璃体/解压内容/001_Data_Raw/TGA_Raw_original-P1T.csv,7500cef3a9dec747cb23ceccb1d77a3e26d4976aa590b306607d4dcb2c7361a9,CC-BY-4.0,reference-195;reference-196,P1T_original_TGA,4621,4592,35.81,797.01,100.1085,11.577338587632418,188,280.356565,291.74054955839057,371.90580237741455,,not_derived_without_protocolized_tangent_method
source_zenodo_21096098_v1,X1T,recycled,crosslinked_vinylogous_urethane_vitrimer,direct_TGA_thermal_transfer,formulation_code_synthesis_family_mapped,dynamic_network_vitrimer_transfer,False,transfer_only_not_tpu_core,0.2,10.5281/zenodo.21096098|X1T,数据/原始/外部数据/新增开放数据/Zenodo_生物基共轭氨基甲酸酯玻璃体/解压内容/001_Data_Raw/TGA_Raw_original-X1T-recycled.csv,721981c8b9827d6393580d44b96c21d8153ae0ab52d14ebeba4a1db6d787889d,CC-BY-4.0,reference-195;reference-196,X1T_recycled_TGA,4620,4615,23.4,809.12,100.0253,11.815810599918219,185,268.2680099601593,286.16995006402044,359.7077881619938,,not_derived_without_protocolized_tangent_method
source_zenodo_21096098_v1,X1T,original,crosslinked_vinylogous_urethane_vitrimer,direct_TGA_thermal_transfer,formulation_code_synthesis_family_mapped,dynamic_network_vitrimer_transfer,False,transfer_only_not_tpu_core,0.2,10.5281/zenodo.21096098|X1T,数据/原始/外部数据/新增开放数据/Zenodo_生物基共轭氨基甲酸酯玻璃体/解压内容/001_Data_Raw/TGA_Raw_original-X1T.csv,3dc0d7f3b1b43d624a1b01a50aaef19118b4132d75ac12337ef74bdcb6823104,CC-BY-4.0,reference-195;reference-196,X1T_original_TGA,4620,4609,28.94,812.88,100.0188,12.7651001611697,0,275.80542382271466,289.13744578313253,362.3882866556837,,not_derived_without_protocolized_tangent_method

File: 结果/定向筛选/DRUM机械回收循环端点.csv (part 2 of 3)
source_id,formulation_id,polymer_family,macrodiol_family,macrodiol_nominal_mn_g_mol,hard_segment_mass_fraction,diisocyanate_family,chain_extension_route,cycle_number,point_count,maximum_strain_percent,peak_stress_MPa,peak_stress_retention_percent,residual_strain_percent,elastic_recovery_percent,loading_energy_MJ_m3,unloading_energy_MJ_m3,hysteresis_energy_MJ_m3,energy_dissipation_percent,quality_status,chemistry_mapping_status,usage_mode,source_locator,license,citation_keys
source_drum_tpuu_recycling_05ek6k60,P4PrCL-1k-45HS,TPUU,P4PrCL,1000.0,0.45,IPDI,water_to_urea,6,1496,50.0,18.37974226330973,100.0,30.064669204924325,39.87066159015135,2.9359170247239823,1.5744909538427259,1.3614260708812564,46.371408299907586,valid,family_mn_hard_segment_mapped,primary_train,数据/原始/外部数据/新增开放数据/DRUM_TPUU_机械回收/解包内容/RAW_TPUU_characterization/Polyol_1k-45HS_Hysteresis.xlsx#sheet=P4PrCL-1k-45HS;cycle=6,CC0-1.0,reference-53;reference-54
source_drum_tpuu_recycling_05ek6k60,P4PrCL-1k-45HS,TPUU,P4PrCL,1000.0,0.45,IPDI,water_to_urea,7,1496,50.0,18.167719840020983,100.0,30.499537071615464,39.00092585676907,2.8627923709876706,1.545972878372254,1.3168194926154166,45.997729558050715,valid,family_mn_hard_segment_mapped,primary_train,数据/原始/外部数据/新增开放数据/DRUM_TPUU_机械回收/解包内容/RAW_TPUU_characterization/Polyol_1k-45HS_Hysteresis.xlsx#sheet=P4PrCL-1k-45HS;cycle=7,CC0-1.0,reference-53;reference-54
source_drum_tpuu_recycling_05ek6k60,P4PrCL-1k-45HS,TPUU,P4PrCL,1000.0,0.45,IPDI,water_to_urea,8,1496,50.00033299697276,17.969351822711776,100.0,30.778201157122975,38.444007644936235,2.791494465174225,1.5137564803052068,1.2777379848690182,45.77254229982043,valid,family_mn_hard_segment_mapped,primary_train,数据/原始/外部数据/新增开放数据/DRUM_TPUU_机械回收/解包内容/RAW_TPUU_characterization/Polyol_1k-45HS_Hysteresis.xlsx#sheet=P4PrCL-1k-45HS;cycle=8,CC0-1.0,reference-53;reference-54
source_drum_tpuu_recycling_05ek6k60,P4PrCL-1k-45HS,TPUU,P4PrCL,1000.0,0.45,IPDI,water_to_urea,9,1496,50.00033299697276,17.838251442433783,100.0,31.16430170458649,37.6718116927875,2.739278457935215,1.489944600203093,1.2493338577321222,45.60813648254775,valid,family_mn_hard_segment_mapped,primary_train,数据/原始/外部数据/新增开放数据/DRUM_TPUU_机械回收/解包内容/RAW_TPUU_characterization/Polyol_1k-45HS_Hysteresis.xlsx#sheet=P4PrCL-1k-45HS;cycle=9,CC0-1.0,reference-53;reference-54
source_drum_tpuu_recycling_05ek6k60,P4PrCL-1k-45HS,TPUU,P4PrCL,1000.0,0.45,IPDI,water_to_urea,10,1499,50.0,17.686195777602936,100.0,31.36921010896959,37.26157978206082,2.692756657707394,1.4739857042199187,1.2187709534874753,45.261087740662525,valid,family_mn_hard_segment_mapped,primary_train,数据/原始/外部数据/新增开放数据/DRUM_TPUU_机械回收/解包内容/RAW_TPUU_characterization/Polyol_1k-45HS_Hysteresis.xlsx#sheet=P4PrCL-1k-45HS;cycle=10,CC0-1.0,reference-53;reference-54
source_drum_tpuu_recycling_05ek6k60,P4PrCL-2k-18HS,TPUU,P4PrCL,2000.0,0.18,IPDI,water_to_urea,1,1276,50.000311909262756,0.6689919548872182,100.0,9.514109288534017,80.97190012374405,0.2152314645498086,0.13810803681063624,0.07712342773917236,35.83278490460884,valid,family_mn_hard_segment_mapped,primary_train,数据/原始/外部数据/新增开放数据/DRUM_TPUU_机械回收/解包内容/RAW_TPUU_characterization/Polyol-2k-18HS_Hysteresis.xlsx#sheet=P4PrCL-2k-18HS;cycle=1,CC0-1.0,reference-53;reference-54
source_drum_tpuu_recycling_05ek6k60,P4PrCL-2k-18HS,TPUU,P4PrCL,2000.0,0.18,IPDI,water_to_urea,2,1276,50.0,0.6527367847585065,99.99999999999999,10.985675942407038,78.02864811518592,0.18261719296256415,0.13416708976902023,0.048450103193543925,26.53096480542005,valid,family_mn_hard_segment_mapped,primary_train,数据/原始/外部数据/新增开放数据/DRUM_TPUU_机械回收/解包内容/RAW_TPUU_characterization/Polyol-2k-18HS_Hysteresis.xlsx#sheet=P4PrCL-2k-18HS;cycle=2,CC0-1.0,reference-53;reference-54
source_drum_tpuu_recycling_05ek6k60,P4PrCL-2k-18HS,TPUU,P4PrCL,2000.0,0.18,IPDI,water_to_urea,3,1276,49.99936672967865,0.622707856505671,100.0,12.5767859692624,74.84610947722852,0.17000432220518322,0.12682212652080704,0.04318219568437617,25.400645774322317,valid,family_mn_hard_segment_mapped,primary_train,数据/原始/外部数据/新增开放数据/DRUM_TPUU_机械回收/解包内容/RAW_TPUU_characterization/Polyol-2k-18HS_Hysteresis.xlsx#sheet=P4PrCL-2k-18HS;cycle=3,CC0-1.0,reference-53;reference-54
source_drum_tpuu_recycling_05ek6k60,P4PrCL-2k-18HS,TPUU,P4PrCL,2000.0,0.18,IPDI,water_to_urea,4,1276,50.0,0.6021485153561871,100.0,13.554389152448934,72.89122169510213,0.15835911205061193,0.11770462961747474,0.040654482433137185,25.67233543223198,valid,family_mn_hard_segment_mapped,primary_train,数据/原始/外部数据/新增开放数据/DRUM_TPUU_机械回收/解包内容/RAW_TPUU_characterization/Polyol-2k-18HS_Hysteresis.xlsx#sheet=P4PrCL-2k-18HS;cycle=4,CC0-1.0,reference-53;reference-54
source_drum_tpuu_recycling_05ek6k60,P4PrCL-2k-18HS,TPUU,P4PrCL,2000.0,0.18,IPDI,water_to_urea,5,1276,50.000311909262756,0.5937929973238181,100.0,14.103868288652572,71.79243938668355,0.15707090409510646,0.11778079570911024,0.039290108385996225,25.01424984617524,valid,family_mn_hard_segment_mapped,primary_train,数据/原始/外部数据/新增开放数据/DRUM_TPUU_机械回收/解包内容/RAW_TPUU_characterization/Polyol-2k-18HS_Hysteresis.xlsx#sheet=P4PrCL-2k-18HS;cycle=5,CC0-1.0,reference-53;reference-54
source_drum_tpuu_recycling_05ek6k60,P4PrCL-2k-18HS,TPUU,P4PrCL,2000.0,0.18,IPDI,water_to_urea,6,1276,50.0,0.5915648464381292,100.0,15.058782095647107,69.8824358087058,0.15206819349734402,0.11363745204467736,0.03843074145266666,25.272044448491382,valid,family_mn_hard_segment_mapped,primary_train,数据/原始/外部数据/新增开放数据/DRUM_TPUU_机械回收/解包内容/RAW_TPUU_characterization/Polyol-2k-18HS_Hysteresis.xlsx#sheet=P4PrCL-2k-18HS;cycle=6,CC0-1.0,reference-53;reference-54
source_drum_tpuu_recycling_05ek6k60,P4PrCL-2k-18HS,TPUU,P4PrCL,2000.0,0.18,IPDI,water_to_urea,7,1276,50.0,0.5928815152287499,100.0,14.98106461730583,70.03787076538833,0.1509023148007661,0.11349319440564215,0.03740912039512395,24.79028929709568,valid,family_mn_hard_segment_mapped,primary_train,数据/原始/外部数据/新增开放数据/DRUM_TPUU_机械回收/解包内容/RAW_TPUU_characterization/Polyol-2k-18HS_Hysteresis.xlsx#sheet=P4PrCL-2k-18HS;cycle=7,CC0-1.0,reference-53;reference-54
source_drum_tpuu_recycling_05ek6k60,P4PrCL-2k-18HS,TPUU,P4PrCL,2000.0,0.18,IPDI,water_to_urea,8,1276,50.000311909262756,0.5649794571173697,100.0,15.743793432412721,68.51260955934933,0.1390101474042822,0.10235270896224923,0.036657438442032966,26.370332760976368,valid,family_mn_hard_segment_mapped,primary_train,数据/原始/外部数据/新增开放数据/DRUM_TPUU_机械回收/解包内容/RAW_TPUU_characterization/Polyol-2k-18HS_Hysteresis.xlsx#sheet=P4PrCL-2k-18HS;cycle=8,CC0-1.0,reference-53;reference-54
source_drum_tpuu_recycling_05ek6k60,P4PrCL-2k-18HS,TPUU,P4PrCL,2000.0,0.18,IPDI,water_to_urea,9,1276,50.0,0.5747527653880464,100.0,16.486543934217398,67.02691213156521,0.14136333136847595,0.10587908505785087,0.03548424631062508,25.101450260911204,valid,family_mn_hard_segment_mapped,primary_train,数据/原始/外部数据/新增开放数据/DRUM_TPUU_机械回收/解包内容/RAW_TPUU_characterization/Polyol-2k-18HS_Hysteresis.xlsx#sheet=P4PrCL-2k-18HS;cycle=9,CC0-1.0,reference-53;reference-54
source_drum_tpuu_recycling_05ek6k60,P4PrCL-2k-18HS,TPUU,P4PrCL,2000.0,0.18,IPDI,water_to_urea,10,1276,50.0,0.5535349751497387,100.0,16.536021330046324,66.92795733990735,0.13480597620360174,0.09979052949491841,0.035015446708683326,25.974699115563233,valid,family_mn_hard_segment_mapped,primary_train,数据/原始/外部数据/新增开放数据/DRUM_TPUU_机械回收/解包内容/RAW_TPUU_characterization/Polyol-2k-18HS_Hysteresis.xlsx#sheet=P4PrCL-2k-18HS;cycle=10,CC0-1.0,reference-53;reference-54
source_drum_tpuu_recycling_05ek6k60,P4PrCL-2k-31HS,TPUU,P4PrCL,2000.0,0.31,IPDI,water_to_urea,1,1584,50.00025796661609,3.3798579576502736,100.0,7.699687604669882,84.60070424074459,1.0937844311555323,0.6407501731311629,0.45303425802436936,41.41897115373637,valid,family_mn_hard_segment_mapped,primary_train,数据/原始/外部数据/新增开放数据/DRUM_TPUU_机械回收/解包内容/RAW_TPUU_characterization/Polyol-2k-31HS_Hysteresis.xlsx#sheet=P4PrCL-2k-31HS;cycle=1,CC0-1.0,reference-53;reference-54
source_drum_tpuu_recycling_05ek6k60,P4PrCL-2k-31HS,TPUU,P4PrCL,2000.0,0.31,IPDI,water_to_urea,2,1584,50.0,3.2708364071038254,100.0,9.1247289630415,81.750542073917,0.8773735913027348,0.6450114117292983,0.23236217957343652,26.483835606269203,valid,family_mn_hard_segment_mapped,primary_train,数据/原始/外部数据/新增开放数据/DRUM_TPUU_机械回收/解包内容/RAW_TPUU_characterization/Polyol-2k-31HS_Hysteresis.xlsx#sheet=P4PrCL-2k-31HS;cycle=2,CC0-1.0,reference-53;reference-54
source_drum_tpuu_recycling_05ek6k60,P4PrCL-2k-31HS,TPUU,P4PrCL,2000.0,0.31,IPDI,water_to_urea,3,1584,50.00025796661609,3.1597332081056466,100.0,9.995326377579262,80.00945038273025,0.8248044068634568,0.6174598548214721,0.20734455204198465,25.138632906978362,valid,family_mn_hard_segment_mapped,primary_train,数据/原始/外部数据/新增开放数据/DRUM_TPUU_机械回收/解包内容/RAW_TPUU_characterization/Polyol-2k-31HS_Hysteresis.xlsx#sheet=P4PrCL-2k-31HS;cycle=3,CC0-1.0,reference-53;reference-54
source_drum_tpuu_recycling_05ek6k60,P4PrCL-2k-31HS,TPUU,P4PrCL,2000.0,0.31,IPDI,water_to_urea,4,1584,50.00025796661609,3.0728785860655736,99.99999999999999,10.430247641633894,79.13961234240449,0.7870302978800104,0.5923675389360553,0.19466275894395513,24.733832924642137,valid,family_mn_hard_segment_mapped,primary_train,数据/原始/外部数据/新增开放数据/DRUM_TPUU_机械回收/解包内容/RAW_TPUU_characterization/Polyol-2k-31HS_Hysteresis.xlsx#sheet=P4PrCL-2k-31HS;cycle=4,CC0-1.0,reference-53;reference-54
source_drum_tpuu_recycling_05ek6k60,P4PrCL-2k-31HS,TPUU,P4PrCL,2000.0,0.31,IPDI,water_to_urea,5,1584,50.00025796661609,3.015562670765027,100.0,10.861208748982365,78.27769457462776,0.7641042260446161,0.5760375469126057,0.18806667913201047,24.612699775989622,valid,family_mn_hard_segment_mapped,primary_train,数据/原始/外部数据/新增开放数据/DRUM_TPUU_机械回收/解包内容/RAW_TPUU_characterization/Polyol-2k-31HS_Hysteresis.xlsx#sheet=P4PrCL-2k-31HS;cycle=5,CC0-1.0,reference-53;reference-54
source_drum_tpuu_recycling_05ek6k60,P4PrCL-2k-31HS,TPUU,P4PrCL,2000.0,0.31,IPDI,water_to_urea,6,1584,50.0,2.980548554189436,100.0,11.18826299562466,77.62347400875068,0.7474355015924298,0.5647874460920528,0.182648055500377,24.43663100177083,valid,family_mn_hard_segment_mapped,primary_train,数据/原始/外部数据/新增开放数据/DRUM_TPUU_机械回收/解包内容/RAW_TPUU_characterization/Polyol-2k-31HS_Hysteresis.xlsx#sheet=P4PrCL-2k-31HS;cycle=6,CC0-1.0,reference-53;reference-54
source_drum_tpuu_recycling_05ek6k60,P4PrCL-2k-31HS,TPUU,P4PrCL,2000.0,0.31,IPDI,water_to_urea,7,1584,50.0,2.9480232240437156,100.0,11.411392563010205,77.1772148739796,0.733587794246505,0.5566089148321594,0.17697887941434565,24.125112331800338,valid,family_mn_hard_segment_mapped,primary_train,数据/原始/外部数据/新增开放数据/DRUM_TPUU_机械回收/解包内容/RAW_TPUU_characterization/Polyol-2k-31HS_Hysteresis.xlsx#sheet=P4PrCL-2k-31HS;cycle=7,CC0-1.0,reference-53;reference-54
source_drum_tpuu_recycling_05ek6k60,P4PrCL-2k-31HS,TPUU,P4PrCL,2000.0,0.31,IPDI,water_to_urea,8,1584,50.00025796661609,2.929340220856102,100.0,11.872773994838107,76.25457452086495,0.7283349952920379,0.5537192915780403,0.1746157037139976,23.974641455197762,valid,family_mn_hard_segment_mapped,primary_train,数据/原始/外部数据/新增开放数据/DRUM_TPUU_机械回收/解包内容/RAW_TPUU_characterization/Polyol-2k-31HS_Hysteresis.xlsx#sheet=P4PrCL-2k-31HS;cycle=8,CC0-1.0,reference-53;reference-54
source_drum_tpuu_recycling_05ek6k60,P4PrCL-2k-31HS,TPUU,P4PrCL,2000.0,0.31,IPDI,water_to_urea,9,1584,50.0,2.889892987249545,100.0,12.003663549452195,75.9926729010956,0.7143319133058754,0.5425984867796385,0.1717334265262369,24.041124766702257,valid,family_mn_hard_segment_mapped,primary_train,数据/原始/外部数据/新增开放数据/DRUM_TPUU_机械回收/解包内容/RAW_TPUU_characterization/Polyol-2k-31HS_Hysteresis.xlsx#sheet=P4PrCL-2k-31HS;cycle=9,CC0-1.0,reference-53;reference-54
source_drum_tpuu_recycling_05ek6k60,P4PrCL-2k-31HS,TPUU,P4PrCL,2000.0,0.31,IPDI,water_to_urea,10,1583,50.0,2.873517531876139,100.0,12.212587466978954,75.5748250660421,0.7065389030095472,0.5372582120281139,0.1692806909814334,23.959146518383,valid,family_mn_hard_segment_mapped,primary_train,数据/原始/外部数据/新增开放数据/DRUM_TPUU_机械回收/解包内容/RAW_TPUU_characterization/Polyol-2k-31HS_Hysteresis.xlsx#sheet=P4PrCL-2k-31HS;cycle=10,CC0-1.0,reference-53;reference-54
source_drum_tpuu_recycling_05ek6k60,P4PrCL-5k-26HS,TPUU,P4PrCL,5000.0,0.26,IPDI,water_to_urea,1,1482,50.00027530364373,3.9455678632478635,100.0,7.175583977393641,85.64891106335422,1.2247336839847975,0.7981101740434944,0.42662350994130316,34.83398191133598,valid,family_mn_hard_segment_mapped,primary_train,数据/原始/外部数据/新增开放数据/DRUM_TPUU_机械回收/解包内容/RAW_TPUU_characterization/Polyol-5k-29HS_Hysteresis.xlsx#sheet=P4PrCL-5k-26HS;cycle=1,CC0-1.0,reference-53;reference-54
source_drum_tpuu_recycling_05ek6k60,P4PrCL-5k-26HS,TPUU,P4PrCL,5000.0,0.26,IPDI,water_to_urea,2,1485,50.0,3.8823202279202285,100.0,7.762819710349912,84.47436057930017,1.012081529893617,0.8170003168102572,0.1950812130833598,19.275246837462333,valid,family_mn_hard_segment_mapped,primary_train,数据/原始/外部数据/新增开放数据/DRUM_TPUU_机械回收/解包内容/RAW_TPUU_characterization/Polyol-5k-29HS_Hysteresis.xlsx#sheet=P4PrCL-5k-26HS;cycle=2,CC0-1.0,reference-53;reference-54
source_drum_tpuu_recycling_05ek6k60,P4PrCL-5k-26HS,TPUU,P4PrCL,5000.0,0.26,IPDI,water_to_urea,3,1485,50.0,3.813639791073125,100.0,7.918859082721703,84.1622818345566,0.9755524763159542,0.7997140397716671,0.1758384365442871,18.024497996080935,valid,family_mn_hard_segment_mapped,primary_train,数据/原始/外部数据/新增开放数据/DRUM_TPUU_机械回收/解包内容/RAW_TPUU_characterization/Polyol-5k-29HS_Hysteresis.xlsx#sheet=P4PrCL-5k-26HS;cycle=3,CC0-1.0,reference-53;reference-54
source_drum_tpuu_recycling_05ek6k60,P4PrCL-5k-26HS,TPUU,P4PrCL,5000.0,0.26,IPDI,water_to_urea,4,1485,50.00027530364373,3.7494887939221275,100.0,8.048816191695629,83.90245625085774,0.9531346705591655,0.7879197606082545,0.16521490995091093,17.333847467114595,valid,family_mn_hard_segment_mapped,primary_train,数据/原始/外部数据/新增开放数据/DRUM_TPUU_机械回收/解包内容/RAW_TPUU_characterization/Polyol-5k-29HS_Hysteresis.xlsx#sheet=P4PrCL-5k-26HS;cycle=4,CC0-1.0,reference-53;reference-54
source_drum_tpuu_recycling_05ek6k60,P4PrCL-5k-26HS,TPUU,P4PrCL,5000.0,0.26,IPDI,water_to_urea,5,1485,49.99973279352226,3.7148471984805322,100.0,8.309875048985653,83.38016108345634,0.9374752632041917,0.7781183559127068,0.15935690729148488,16.998518632568477,valid,family_mn_hard_segment_mapped,primary_train,数据/原始/外部数据/新增开放数据/DRUM_TPUU_机械回收/解包内容/RAW_TPUU_characterization/Polyol-5k-29HS_Hysteresis.xlsx#sheet=P4PrCL-5k-26HS;cycle=5,CC0-1.0,reference-53;reference-54
source_drum_tpuu_recycling_05ek6k60,P4PrCL-5k-26HS,TPUU,P4PrCL,5000.0,0.26,IPDI,water_to_urea,6,1480,50.00054251012146,3.701790028490029,100.0,8.240874051929284,83.51843072450443,0.9323452534240251,0.7781435097473466,0.1542017436766785,16.53912465477512,valid,family_mn_hard_segment_mapped,primary_train,数据/原始/外部数据/新增开放数据/DRUM_TPUU_机械回收/解包内容/RAW_TPUU_characterization/Polyol-5k-29HS_Hysteresis.xlsx#sheet=P4PrCL-5k-26HS;cycle=6,CC0-1.0,reference-53;reference-54
source_drum_tpuu_recycling_05ek6k60,P4PrCL-5k-26HS,TPUU,P4PrCL,5000.0,0.26,IPDI,water_to_urea,7,1480,50.0,3.660808708452042,100.0,8.499052631578948,83.00189473684209,0.916926411038069,0.7645274846968195,0.15239892634124952,16.620627839557585,valid,family_mn_hard_segment_mapped,primary_train,数据/原始/外部数据/新增开放数据/DRUM_TPUU_机械回收/解包内容/RAW_TPUU_characterization/Polyol-5k-29HS_Hysteresis.xlsx#sheet=P4PrCL-5k-26HS;cycle=7,CC0-1.0,reference-53;reference-54
source_drum_tpuu_recycling_05ek6k60,P4PrCL-5k-26HS,TPUU,P4PrCL,5000.0,0.26,IPDI,water_to_urea,8,1480,50.00027530364373,3.662997340930675,100.0,8.52002486533971,82.9600440925596,0.9166762330520077,0.7684890699983792,0.14818716305362856,16.16570362692289,valid,family_mn_hard_segment_mapped,primary_train,数据/原始/外部数据/新增开放数据/DRUM_TPUU_机械回收/解包内容/RAW_TPUU_characterization/Polyol-5k-29HS_Hysteresis.xlsx#sheet=P4PrCL-5k-26HS;cycle=8,CC0-1.0,reference-53;reference-54
source_drum_tpuu_recycling_05ek6k60,P4PrCL-5k-26HS,TPUU,P4PrCL,5000.0,0.26,IPDI,water_to_urea,9,1480,50.00027530364373,3.6397511870845207,100.00000000000001,8.684021826085402,82.63205197701669,0.9105287952256162,0.7633469271585008,0.14718186806711542,16.16443860302582,valid,family_mn_hard_segment_mapped,primary_train,数据/原始/外部数据/新增开放数据/DRUM_TPUU_机械回收/解包内容/RAW_TPUU_characterization/Polyol-5k-29HS_Hysteresis.xlsx#sheet=P4PrCL-5k-26HS;cycle=9,CC0-1.0,reference-53;reference-54
source_drum_tpuu_recycling_05ek6k60,P4PrCL-5k-26HS,TPUU,P4PrCL,5000.0,0.26,IPDI,water_to_urea,10,1480,50.00027530364373,3.6274495061728396,100.0,8.72733328392097,82.54542953829501,0.9023196553329144,0.7580879573248893,0.14423169800802504,15.98454573781951,valid,family_mn_hard_segment_mapped,primary_train,数据/原始/外部数据/新增开放数据/DRUM_TPUU_机械回收/解包内容/RAW_TPUU_characterization/Polyol-5k-29HS_Hysteresis.xlsx#sheet=P4PrCL-5k-26HS;cycle=10,CC0-1.0,reference-53;reference-54
source_drum_tpuu_recycling_05ek6k60,PCL-1.6k-31HS,TPUU,PCL,1600.0,0.31,IPDI,water_to_urea,1,1316,50.0,2.058064472884526,100.0,7.151930264178434,85.69613947164312,0.6836874372835728,0.44148757797202576,0.24219985931154708,35.42552431179015,valid,family_mn_hard_segment_mapped,primary_train,数据/原始/外部数据/新增开放数据/DRUM_TPUU_机械回收/解包内容/RAW_Chemical_recycling/Repolymerized_TPUUs_hysteresis.xlsx#sheet=PCL-1.6k-31HS;cycle=1,CC0-1.0,reference-53;reference-54
source_drum_tpuu_recycling_05ek6k60,PCL-1.6k-31HS,TPUU,PCL,1600.0,0.31,IPDI,water_to_urea,2,1317,50.0,1.999222235857878,100.0,8.534084018988523,82.93183196202295,0.5692237189086704,0.43772386743626157,0.13149985147240884,23.10161138831733,valid,family_mn_hard_segment_mapped,primary_train,数据/原始/外部数据/新增开放数据/DRUM_TPUU_机械回收/解包内容/RAW_Chemical_recycling/Repolymerized_TPUUs_hysteresis.xlsx#sheet=PCL-1.6k-31HS;cycle=2,CC0-1.0,reference-53;reference-54
source_drum_tpuu_recycling_05ek6k60,PCL-1.6k-31HS,TPUU,PCL,1600.0,0.31,IPDI,water_to_urea,3,1317,50.0,1.9689870266479663,100.0,9.24793708103358,81.50412583793283,0.539837135205918,0.42167194668647584,0.11816518851944219,21.889044086299972,valid,family_mn_hard_segment_mapped,primary_train,数据/原始/外部数据/新增开放数据/DRUM_TPUU_机械回收/解包内容/RAW_Chemical_recycling/Repolymerized_TPUUs_hysteresis.xlsx#sheet=PCL-1.6k-31HS;cycle=3,CC0-1.0,reference-53;reference-54
source_drum_tpuu_recycling_05ek6k60,PCL-1.6k-31HS,TPUU,PCL,1600.0,0.31,IPDI,water_to_urea,4,1317,50.00030136986302,1.9032708917718562,100.0,9.853959295499022,80.2922001957405,0.5175442367435248,0.4062629744777577,0.11128126226576707,21.50178755075459,valid,family_mn_hard_segment_mapped,primary_train,数据/原始/外部数据/新增开放数据/DRUM_TPUU_机械回收/解包内容/RAW_Chemical_recycling/Repolymerized_TPUUs_hysteresis.xlsx#sheet=PCL-1.6k-31HS;cycle=4,CC0-1.0,reference-53;reference-54
source_drum_tpuu_recycling_05ek6k60,PCL-1.6k-31HS,TPUU,PCL,1600.0,0.31,IPDI,water_to_urea,5,1317,50.00030136986302,1.878842286115007,100.0,9.98856239682229,80.02299561569691,0.5064284468896237,0.39888078547233546,0.10754766141728828,21.236496898589177,valid,family_mn_hard_segment_mapped,primary_train,数据/原始/外部数据/新增开放数据/DRUM_TPUU_机械回收/解包内容/RAW_Chemical_recycling/Repolymerized_TPUUs_hysteresis.xlsx#sheet=PCL-1.6k-31HS;cycle=5,CC0-1.0,reference-53;reference-54
source_drum_tpuu_recycling_05ek6k60,PCL-1.6k-31HS,TPUU,PCL,1600.0,0.31,IPDI,water_to_urea,6,1317,50.0,1.8535304114071998,100.0,10.523797460355604,78.9524050792888,0.4905361378759154,0.3855571456983452,0.10497899217757017,21.40086816684755,valid,family_mn_hard_segment_mapped,primary_train,数据/原始/外部数据/新增开放数据/DRUM_TPUU_机械回收/解包内容/RAW_Chemical_recycling/Repolymerized_TPUUs_hysteresis.xlsx#sheet=PCL-1.6k-31HS;cycle=6,CC0-1.0,reference-53;reference-54
source_drum_tpuu_recycling_05ek6k60,PCL-1.6k-31HS,TPUU,PCL,1600.0,0.31,IPDI,water_to_urea,7,1317,50.0,1.8474463008415147,100.0,10.685304782070666,78.62939043585867,0.4850279705161961,0.38302620918740643,0.10200176132878969,21.03007816646806,valid,family_mn_hard_segment_mapped,primary_train,数据/原始/外部数据/新增开放数据/DRUM_TPUU_机械回收/解包内容/RAW_Chemical_recycling/Repolymerized_TPUUs_hysteresis.xlsx#sheet=PCL-1.6k-31HS;cycle=7,CC0-1.0,reference-53;reference-54
source_drum_tpuu_recycling_05ek6k60,PCL-1.6k-31HS,TPUU,PCL,1600.0,0.31,IPDI,water_to_urea,8,1317,50.00030136986302,1.8235291374474056,100.0,10.82167087803609,78.35678869616034,0.47637070356395295,0.3748803863032887,0.10149031726066426,21.304903198573616,valid,family_mn_hard_segment_mapped,primary_train,数据/原始/外部数据/新增开放数据/DRUM_TPUU_机械回收/解包内容/RAW_Chemical_recycling/Repolymerized_TPUUs_hysteresis.xlsx#sheet=PCL-1.6k-31HS;cycle=8,CC0-1.0,reference-53;reference-54
source_drum_tpuu_recycling_05ek6k60,PCL-1.6k-31HS,TPUU,PCL,1600.0,0.31,IPDI,water_to_urea,9,1317,50.00030136986302,1.8146580703599813,100.0,11.023801370323113,77.95253014821316,0.47600083268487137,0.37692978594077475,0.09907104674409661,20.81320870496985,valid,family_mn_hard_segment_mapped,primary_train,数据/原始/外部数据/新增开放数据/DRUM_TPUU_机械回收/解包内容/RAW_Chemical_recycling/Repolymerized_TPUUs_hysteresis.xlsx#sheet=PCL-1.6k-31HS;cycle=9,CC0-1.0,reference-53;reference-54
source_drum_tpuu_recycling_05ek6k60,PCL-1.6k-31HS,TPUU,PCL,1600.0,0.31,IPDI,water_to_urea,10,1317,50.0,1.8043483169705472,100.0,11.361416376738246,77.2771672465235,0.46692736581048633,0.3684291088528423,0.09849825695764403,21.094984824175395,valid,family_mn_hard_segment_mapped,primary_train,数据/原始/外部数据/新增开放数据/DRUM_TPUU_机械回收/解包内容/RAW_Chemical_recycling/Repolymerized_TPUUs_hysteresis.xlsx#sheet=PCL-1.6k-31HS;cycle=10,CC0-1.0,reference-53;reference-54
source_drum_tpuu_recycling_05ek6k60,PCL-1k-28HS,TPUU,PCL,1000.0,0.28,IPDI,water_to_urea,1,8520,50.0,1.7419487598128023,100.0,5.568727086609248,88.8625458267815,0.5575915115641821,0.4304696465010171,0.12712186506316497,22.7983859916656,valid,family_mn_hard_segment_mapped,primary_train,数据/原始/外部数据/新增开放数据/DRUM_TPUU_机械回收/解包内容/RAW_TPUU_characterization/Polyol-1k-28HS_Hysteresis.xlsx#sheet=PCL-1k-28HS;cycle=1,CC0-1.0,reference-53;reference-54
source_drum_tpuu_recycling_05ek6k60,PCL-1k-28HS,TPUU,PCL,1000.0,0.28,IPDI,water_to_urea,2,8521,50.000230286113045,1.7878990791062803,100.00000000000001,7.087400040885762,85.82526520312008,0.5454272025669401,0.4602738697911006,0.08515333277583953,15.612226961743566,valid,family_mn_hard_segment_mapped,primary_train,数据/原始/外部数据/新增开放数据/DRUM_TPUU_机械回收/解包内容/RAW_TPUU_characterization/Polyol-1k-28HS_Hysteresis.xlsx#sheet=PCL-1k-28HS;cycle=2,CC0-1.0,reference-53;reference-54
source_drum_tpuu_recycling_05ek6k60,PCL-1k-28HS,TPUU,PCL,1000.0,0.28,IPDI,water_to_urea,3,8521,50.000230286113045,1.7559853562801937,100.0,7.740603629134874,84.51886404354275,0.5211511146414972,0.44318277273728995,0.07796834190420726,14.960793465412065,valid,family_mn_hard_segment_mapped,primary_train,数据/原始/外部数据/新增开放数据/DRUM_TPUU_机械回收/解包内容/RAW_TPUU_characterization/Polyol-1k-28HS_Hysteresis.xlsx#sheet=PCL-1k-28HS;cycle=3,CC0-1.0,reference-53;reference-54
source_drum_tpuu_recycling_05ek6k60,PCL-1k-28HS,TPUU,PCL,1000.0,0.28,IPDI,water_to_urea,4,8521,50.0,1.7343295591787442,100.0,8.397201674569256,83.20559665086148,0.5072739814191042,0.43301097263036514,0.07426300878873904,14.639625036747894,valid,family_mn_hard_segment_mapped,primary_train,数据/原始/外部数据/新增开放数据/DRUM_TPUU_机械回收/解包内容/RAW_TPUU_characterization/Polyol-1k-28HS_Hysteresis.xlsx#sheet=PCL-1k-28HS;cycle=4,CC0-1.0,reference-53;reference-54
source_drum_tpuu_recycling_05ek6k60,PCL-1k-28HS,TPUU,PCL,1000.0,0.28,IPDI,water_to_urea,5,8522,50.00046755059316,1.71789273852657,100.0,8.811554875146424,82.3770550420745,0.4978045610637996,0.425182448785339,0.0726221122784606,14.588478683937414,valid,family_mn_hard_segment_mapped,primary_train,数据/原始/外部数据/新增开放数据/DRUM_TPUU_机械回收/解包内容/RAW_TPUU_characterization/Polyol-1k-28HS_Hysteresis.xlsx#sheet=PCL-1k-28HS;cycle=5,CC0-1.0,reference-53;reference-54
source_drum_tpuu_recycling_05ek6k60,PCL-1k-28HS,TPUU,PCL,1000.0,0.28,IPDI,water_to_urea,6,8527,50.000230286113045,1.694077219202899,100.0,9.206735240489662,81.58661432596097,0.4845133776024822,0.4137978350383803,0.0707155425641019,14.595168231272304,valid,family_mn_hard_segment_mapped,primary_train,数据/原始/外部数据/新增开放数据/DRUM_TPUU_机械回收/解包内容/RAW_TPUU_characterization/Polyol-1k-28HS_Hysteresis.xlsx#sheet=PCL-1k-28HS;cycle=6,CC0-1.0,reference-53;reference-54
source_drum_tpuu_recycling_05ek6k60,PCL-1k-28HS,TPUU,PCL,1000.0,0.28,IPDI,water_to_urea,7,8521,50.0,1.6760806159420294,100.0,9.3353758237447,81.3292483525106,0.4773327137729075,0.4063641544738621,0.07096855929904539,14.86773423470173,valid,family_mn_hard_segment_mapped,primary_train,数据/原始/外部数据/新增开放数据/DRUM_TPUU_机械回收/解包内容/RAW_TPUU_characterization/Polyol-1k-28HS_Hysteresis.xlsx#sheet=PCL-1k-28HS;cycle=7,CC0-1.0,reference-53;reference-54
source_drum_tpuu_recycling_05ek6k60,PCL-1k-28HS,TPUU,PCL,1000.0,0.28,IPDI,water_to_urea,8,8521,50.00046755059316,1.6606037137681162,100.0,9.568970969072343,80.86223701930399,0.47013972359206946,0.4003798555554077,0.06975986803666173,14.838113976769794,valid,family_mn_hard_segment_mapped,primary_train,数据/原始/外部数据/新增开放数据/DRUM_TPUU_机械回收/解包内容/RAW_TPUU_characterization/Polyol-1k-28HS_Hysteresis.xlsx#sheet=PCL-1k-28HS;cycle=8,CC0-1.0,reference-53;reference-54
source_drum_tpuu_recycling_05ek6k60,PCL-1k-28HS,TPUU,PCL,1000.0,0.28,IPDI,water_to_urea,9,8521,50.00046755059316,1.6464462560386477,100.0,9.788899935316497,80.42238319989396,0.4594229941322512,0.3909427718427508,0.0684802222895004,14.90570197054339,valid,family_mn_hard_segment_mapped,primary_train,数据/原始/外部数据/新增开放数据/DRUM_TPUU_机械回收/解包内容/RAW_TPUU_characterization/Polyol-1k-28HS_Hysteresis.xlsx#sheet=PCL-1k-28HS;cycle=9,CC0-1.0,reference-53;reference-54
source_drum_tpuu_recycling_05ek6k60,PCL-1k-28HS,TPUU,PCL,1000.0,0.28,IPDI,water_to_urea,10,8521,50.000230286113045,1.6437469051932372,100.0,10.2315879329122,79.53691838144614,0.45994274793277334,0.39212665229940624,0.0678160956333671,14.744464596554376,valid,family_mn_hard_segment_mapped,primary_train,数据/原始/外部数据/新增开放数据/DRUM_TPUU_机械回收/解包内容/RAW_TPUU_characterization/Polyol-1k-28HS_Hysteresis.xlsx#sheet=PCL-1k-28HS;cycle=10,CC0-1.0,reference-53;reference-54
source_drum_tpuu_recycling_05ek6k60,PCL-1k-44HS,TPUU,PCL,1000.0,0.44,IPDI,water_to_urea,1,9730,50.0008124618204,8.78943247251489,100.0,24.1777951792453,51.6451953701613,3.412837797863301,0.7504992164724931,2.6623385813908076,78.00952576936521,valid,family_mn_hard_segment_mapped,primary_train,数据/原始/外部数据/新增开放数据/DRUM_TPUU_机械回收/解包内容/RAW_TPUU_characterization/Polyol_1k-45HS_Hysteresis.xlsx#sheet=PCL-1k-44HS;cycle=1,CC0-1.0,reference-53;reference-54
source_drum_tpuu_recycling_05ek6k60,PCL-1k-44HS,TPUU,PCL,1000.0,0.44,IPDI,water_to_urea,2,9731,50.00061698228466,8.675211291800276,100.0,26.794350513730937,46.41196022996229,2.3570956364791904,0.9777119840930347,1.3793836523861556,58.52047880613576,valid,family_mn_hard_segment_mapped,primary_train,数据/原始/外部数据/新增开放数据/DRUM_TPUU_机械回收/解包内容/RAW_TPUU_characterization/Polyol_1k-45HS_Hysteresis.xlsx#sheet=PCL-1k-44HS;cycle=2,CC0-1.0,reference-53;reference-54
source_drum_tpuu_recycling_05ek6k60,PCL-1k-44HS,TPUU,PCL,1000.0,0.44,IPDI,water_to_urea,3,9731,50.0008124618204,8.162851007787449,100.0,28.362285778282576,43.27635015943103,2.079211730091344,0.8850892656617233,1.194122464429621,57.43149902185097,valid,family_mn_hard_segment_mapped,primary_train,数据/原始/外部数据/新增开放数据/DRUM_TPUU_机械回收/解包内容/RAW_TPUU_characterization/Polyol_1k-45HS_Hysteresis.xlsx#sheet=PCL-1k-44HS;cycle=3,CC0-1.0,reference-53;reference-54
source_drum_tpuu_recycling_05ek6k60,PCL-1k-44HS,TPUU,PCL,1000.0,0.44,IPDI,water_to_urea,4,9731,50.0008124618204,7.875931058176821,100.0,29.30814207173401,41.38466831091373,1.9257352277658704,0.8337098122079274,1.092025415557943,56.70693456778321,valid,family_mn_hard_segment_mapped,primary_train,数据/原始/外部数据/新增开放数据/DRUM_TPUU_机械回收/解包内容/RAW_TPUU_characterization/Polyol_1k-45HS_Hysteresis.xlsx#sheet=PCL-1k-44HS;cycle=4,CC0-1.0,reference-53;reference-54
source_drum_tpuu_recycling_05ek6k60,PCL-1k-44HS,TPUU,PCL,1000.0,0.44,IPDI,water_to_urea,5,9732,50.0008124618204,7.648215758131012,100.0,30.127865620506714,39.74524785269892,1.8216049272104622,0.7938556942315946,1.0277492329788676,56.419985345160676,valid,family_mn_hard_segment_mapped,primary_train,数据/原始/外部数据/新增开放数据/DRUM_TPUU_机械回收/解包内容/RAW_TPUU_characterization/Polyol_1k-45HS_Hysteresis.xlsx#sheet=PCL-1k-44HS;cycle=5,CC0-1.0,reference-53;reference-54
source_drum_tpuu_recycling_05ek6k60,PCL-1k-44HS,TPUU,PCL,1000.0,0.44,IPDI,water_to_urea,6,9732,50.0008124618204,7.5007289280806235,100.0,30.48081722946452,39.039356104985195,1.7589365279707805,0.7715578427170429,0.9873786852537376,56.13498097016835,valid,family_mn_hard_segment_mapped,primary_train,数据/原始/外部数据/新增开放数据/DRUM_TPUU_机械回收/解包内容/RAW_TPUU_characterization/Polyol_1k-45HS_Hysteresis.xlsx#sheet=PCL-1k-44HS;cycle=6,CC0-1.0,reference-53;reference-54
source_drum_tpuu_recycling_05ek6k60,PCL-1k-44HS,TPUU,PCL,1000.0,0.44,IPDI,water_to_urea,7,9731,50.001014050091634,7.348281607879065,100.0,31.118251937135355,37.76475831877988,1.6955089068298783,0.7412001828782442,0.9543087239516341,56.28450078365683,valid,family_mn_hard_segment_mapped,primary_train,数据/原始/外部数据/新增开放数据/DRUM_TPUU_机械回收/解包内容/RAW_TPUU_characterization/Polyol_1k-45HS_Hysteresis.xlsx#sheet=PCL-1k-44HS;cycle=7,CC0-1.0,reference-53;reference-54
source_drum_tpuu_recycling_05ek6k60,PCL-1k-44HS,TPUU,PCL,1000.0,0.44,IPDI,water_to_urea,8,9731,50.0008124618204,7.212944342647733,100.0,31.504880075464023,36.99126369292398,1.6432154437056017,0.7220719360878193,0.9211435076177824,56.057378911953215,valid,family_mn_hard_segment_mapped,primary_train,数据/原始/外部数据/新增开放数据/DRUM_TPUU_机械回收/解包内容/RAW_TPUU_characterization/Polyol_1k-45HS_Hysteresis.xlsx#sheet=PCL-1k-44HS;cycle=8,CC0-1.0,reference-53;reference-54
source_drum_tpuu_recycling_05ek6k60,PCL-1k-44HS,TPUU,PCL,1000.0,0.44,IPDI,water_to_urea,9,9731,50.001014050091634,7.1082793174530465,100.0,31.84193350464381,36.31742453714205,1.6003530586535206,0.7031455266045714,0.8972075320489492,56.063099776484776,valid,family_mn_hard_segment_mapped,primary_train,数据/原始/外部数据/新增开放数据/DRUM_TPUU_机械回收/解包内容/RAW_TPUU_characterization/Polyol_1k-45HS_Hysteresis.xlsx#sheet=PCL-1k-44HS;cycle=9,CC0-1.0,reference-53;reference-54
source_drum_tpuu_recycling_05ek6k60,PCL-1k-44HS,TPUU,PCL,1000.0,0.44,IPDI,water_to_urea,10,9731,50.001014050091634,7.002839555657353,100.0,32.30075256997816,35.39980501671653,1.5603688705906338,0.6849704326081284,0.8753984379825054,56.10201885475631,valid,family_mn_hard_segment_mapped,primary_train,数据/原始/外部数据/新增开放数据/DRUM_TPUU_机械回收/解包内容/RAW_TPUU_characterization/Polyol_1k-45HS_Hysteresis.xlsx#sheet=PCL-1k-44HS;cycle=10,CC0-1.0,reference-53;reference-54
source_drum_tpuu_recycling_05ek6k60,PCL-2k-17HS,TPUU,PCL,2000.0,0.17,IPDI,water_to_urea,1,1482,50.000544715447155,3.523550956196581,100.0,30.644414332896567,38.711839026367066,1.6179141700339705,0.29832336785826136,1.3195908021757092,81.56123647449125,valid,family_mn_hard_segment_mapped,primary_train,数据/原始/外部数据/新增开放数据/DRUM_TPUU_机械回收/解包内容/RAW_TPUU_characterization/Polyol-2k-18HS_Hysteresis.xlsx#sheet=PCL-2k-17HS;cycle=1,CC0-1.0,reference-53;reference-54
source_drum_tpuu_recycling_05ek6k60,PCL-2k-17HS,TPUU,PCL,2000.0,0.17,IPDI,water_to_urea,2,1482,50.00081300813008,4.221825854700856,100.0,31.16776844902157,37.66547667144188,1.1496616226926353,0.6969090096104548,0.4527526130821805,39.38138006396905,valid,family_mn_hard_segment_mapped,primary_train,数据/原始/外部数据/新增开放数据/DRUM_TPUU_机械回收/解包内容/RAW_TPUU_characterization/Polyol-2k-18HS_Hysteresis.xlsx#sheet=PCL-2k-17HS;cycle=2,CC0-1.0,reference-53;reference-54
source_drum_tpuu_recycling_05ek6k60,PCL-2k-17HS,TPUU,PCL,2000.0,0.17,IPDI,water_to_urea,3,1482,50.00026829268292,4.1655325854700855,100.0,31.366148754505257,37.26803910151137,1.0605791854194824,0.6784834280966624,0.38209575732282,36.02708431164361,valid,family_mn_hard_segment_mapped,primary_train,数据/原始/外部数据/新增开放数据/DRUM_TPUU_机械回收/解包内容/RAW_TPUU_characterization/Polyol-2k-18HS_Hysteresis.xlsx#sheet=PCL-2k-17HS;cycle=3,CC0-1.0,reference-53;reference-54
source_drum_tpuu_recycling_05ek6k60,PCL-2k-17HS,TPUU,PCL,2000.0,0.17,IPDI,water_to_urea,4,1482,50.00026829268292,4.104271901709401,100.0,31.52350728096875,36.95332373730097,1.0092003479773022,0.6615145993719594,0.34768574860534274,34.451608077840504,valid,family_mn_hard_segment_mapped,primary_train,数据/原始/外部数据/新增开放数据/DRUM_TPUU_机械回收/解包内容/RAW_TPUU_characterization/Polyol-2k-18HS_Hysteresis.xlsx#sheet=PCL-2k-17HS;cycle=4,CC0-1.0,reference-53;reference-54
source_drum_tpuu_recycling_05ek6k60,PCL-2k-17HS,TPUU,PCL,2000.0,0.17,IPDI,water_to_urea,5,1482,50.0,4.077653311965812,100.0,31.75368410978828,36.49263178042344,0.9830552288552233,0.6526752491725119,0.3303799796827115,33.60746883646018,valid,family_mn_hard_segment_mapped,primary_train,数据/原始/外部数据/新增开放数据/DRUM_TPUU_机械回收/解包内容/RAW_TPUU_characterization/Polyol-2k-18HS_Hysteresis.xlsx#sheet=PCL-2k-17HS;cycle=5,CC0-1.0,reference-53;reference-54
source_drum_tpuu_recycling_05ek6k60,PCL-2k-17HS,TPUU,PCL,2000.0,0.17,IPDI,water_to_urea,6,1482,50.0,4.064450854700855,100.0,32.00560418155074,35.988791636898526,0.9624022479657208,0.6412568006842576,0.3211454472814632,33.36914974588691,valid,family_mn_hard_segment_mapped,primary_train,数据/原始/外部数据/新增开放数据/DRUM_TPUU_机械回收/解包内容/RAW_TPUU_characterization/Polyol-2k-18HS_Hysteresis.xlsx#sheet=PCL-2k-17HS;cycle=6,CC0-1.0,reference-53;reference-54
source_drum_tpuu_recycling_05ek6k60,PCL-2k-17HS,TPUU,PCL,2000.0,0.17,IPDI,water_to_urea,7,1482,50.000544715447155,4.064536324786325,100.0,32.019625113935184,35.96144742790562,0.9439133485320979,0.6316808211545699,0.31223252737752794,33.07851593190076,valid,family_mn_hard_segment_mapped,primary_train,数据/原始/外部数据/新增开放数据/DRUM_TPUU_机械回收/解包内容/RAW_TPUU_characterization/Polyol-2k-18HS_Hysteresis.xlsx#sheet=PCL-2k-17HS;cycle=7,CC0-1.0,reference-53;reference-54
source_drum_tpuu_recycling_05ek6k60,PCL-2k-17HS,TPUU,PCL,2000.0,0.17,IPDI,water_to_urea,8,1482,50.000544715447155,4.051758012820513,100.0,32.19888500218327,35.602931557192115,0.9313322299538657,0.6283775357103318,0.30295469424353383,32.5291753575994,valid,family_mn_hard_segment_mapped,primary_train,数据/原始/外部数据/新增开放数据/DRUM_TPUU_机械回收/解包内容/RAW_TPUU_characterization/Polyol-2k-18HS_Hysteresis.xlsx#sheet=PCL-2k-17HS;cycle=8,CC0-1.0,reference-53;reference-54
source_drum_tpuu_recycling_05ek6k60,PCL-2k-17HS,TPUU,PCL,2000.0,0.17,IPDI,water_to_urea,9,1482,50.00026829268292,4.043776175213675,100.0,32.4622060096789,35.07593635366663,0.9215673968667487,0.6240083719132945,0.2975590249534542,32.28836284412076,valid,family_mn_hard_segment_mapped,primary_train,数据/原始/外部数据/新增开放数据/DRUM_TPUU_机械回收/解包内容/RAW_TPUU_characterization/Polyol-2k-18HS_Hysteresis.xlsx#sheet=PCL-2k-17HS;cycle=9,CC0-1.0,reference-53;reference-54
source_drum_tpuu_recycling_05ek6k60,PCL-2k-17HS,TPUU,PCL,2000.0,0.17,IPDI,water_to_urea,10,1482,50.00026829268292,4.027644230769231,100.0,32.549613490960155,34.901122329130594,0.9074007146370854,0.6149278910642341,0.2924728235728513,32.23193665764587,valid,family_mn_hard_segment_mapped,primary_train,数据/原始/外部数据/新增开放数据/DRUM_TPUU_机械回收/解包内容/RAW_TPUU_characterization/Polyol-2k-18HS_Hysteresis.xlsx#sheet=PCL-2k-17HS;cycle=10,CC0-1.0,reference-53;reference-54
source_drum_tpuu_recycling_05ek6k60,PCL-2k-30HS,TPUU,PCL,2000.0,0.3,IPDI,water_to_urea,1,1563,50.000253846153846,3.283124466586393,100.0,8.973637855824217,82.0528154048272,1.147988553905985,0.7020150839849121,0.445973469921073,38.84825056867214,valid,family_mn_hard_segment_mapped,primary_train,数据/原始/外部数据/新增开放数据/DRUM_TPUU_机械回收/解包内容/RAW_TPUU_characterization/Polyol-2k-31HS_Hysteresis.xlsx#sheet=PCL-2k-30HS;cycle=1,CC0-1.0,reference-53;reference-54
source_drum_tpuu_recycling_05ek6k60,PCL-2k-30HS,TPUU,PCL,2000.0,0.3,IPDI,water_to_urea,2,1563,50.0,3.393600963275135,100.0,10.520122879776801,78.9597542404464,1.0156053676049814,0.7939832079031781,0.22162215970180332,21.821680622310677,valid,family_mn_hard_segment_mapped,primary_train,数据/原始/外部数据/新增开放数据/DRUM_TPUU_机械回收/解包内容/RAW_TPUU_characterization/Polyol-2k-31HS_Hysteresis.xlsx#sheet=PCL-2k-30HS;cycle=2,CC0-1.0,reference-53;reference-54
source_drum_tpuu_recycling_05ek6k60,PCL-2k-30HS,TPUU,PCL,2000.0,0.3,IPDI,water_to_urea,3,1563,50.0,3.285229741119807,100.0,11.404862884838924,77.19027423032216,0.9567034752756132,0.7596925745335339,0.19701090074207928,20.592681623250414,valid,family_mn_hard_segment_mapped,primary_train,数据/原始/外部数据/新增开放数据/DRUM_TPUU_机械回收/解包内容/RAW_TPUU_characterization/Polyol-2k-31HS_Hysteresis.xlsx#sheet=PCL-2k-30HS;cycle=3,CC0-1.0,reference-53;reference-54
source_drum_tpuu_recycling_05ek6k60,PCL-2k-30HS,TPUU,PCL,2000.0,0.3,IPDI,water_to_urea,4,1563,50.0,3.222214990969295,100.0,11.713306673331697,76.5733866533366,0.9219036827206847,0.7359353702632009,0.1859683124574838,20.172206266565905,valid,family_mn_hard_segment_mapped,primary_train,数据/原始/外部数据/新增开放数据/DRUM_TPUU_机械回收/解包内容/RAW_TPUU_characterization/Polyol-2k-31HS_Hysteresis.xlsx#sheet=PCL-2k-30HS;cycle=4,CC0-1.0,reference-53;reference-54
source_drum_tpuu_recycling_05ek6k60,PCL-2k-30HS,TPUU,PCL,2000.0,0.3,IPDI,water_to_urea,5,1563,50.000253846153846,3.15900999397953,100.0,12.168705544195724,75.66271247014524,0.8953859980551524,0.7178966403361592,0.1774893577189932,19.82266398006154,valid,family_mn_hard_segment_mapped,primary_train,数据/原始/外部数据/新增开放数据/DRUM_TPUU_机械回收/解包内容/RAW_TPUU_characterization/Polyol-2k-31HS_Hysteresis.xlsx#sheet=PCL-2k-30HS;cycle=5,CC0-1.0,reference-53;reference-54
source_drum_tpuu_recycling_05ek6k60,PCL-2k-30HS,TPUU,PCL,2000.0,0.3,IPDI,water_to_urea,6,1563,50.0,3.1259968693558093,100.00000000000001,12.68923076923077,74.62153846153846,0.8773567915280153,0.7028088867091975,0.17454790481881777,19.8947459578928,valid,family_mn_hard_segment_mapped,primary_train,数据/原始/外部数据/新增开放数据/DRUM_TPUU_机械回收/解包内容/RAW_TPUU_characterization/Polyol-2k-31HS_Hysteresis.xlsx#sheet=PCL-2k-30HS;cycle=6,CC0-1.0,reference-53;reference-54
source_drum_tpuu_recycling_05ek6k60,PCL-2k-30HS,TPUU,PCL,2000.0,0.3,IPDI,water_to_urea,7,1568,50.0,3.0939874774232385,100.0,12.849094870041029,74.30181025991794,0.8650552003277789,0.6944942772689785,0.17056092305880044,19.7167675535819,valid,family_mn_hard_segment_mapped,primary_train,数据/原始/外部数据/新增开放数据/DRUM_TPUU_机械回收/解包内容/RAW_TPUU_characterization/Polyol-2k-31HS_Hysteresis.xlsx#sheet=PCL-2k-30HS;cycle=7,CC0-1.0,reference-53;reference-54
source_drum_tpuu_recycling_05ek6k60,PCL-2k-30HS,TPUU,PCL,2000.0,0.3,IPDI,water_to_urea,8,1563,50.0,3.0807336544250448,100.0,12.969549293611264,74.06090141277747,0.8526517482523603,0.685266524020778,0.1673852242315823,19.63113599129584,valid,family_mn_hard_segment_mapped,primary_train,数据/原始/外部数据/新增开放数据/DRUM_TPUU_机械回收/解包内容/RAW_TPUU_characterization/Polyol-2k-31HS_Hysteresis.xlsx#sheet=PCL-2k-30HS;cycle=8,CC0-1.0,reference-53;reference-54
source_drum_tpuu_recycling_05ek6k60,PCL-2k-30HS,TPUU,PCL,2000.0,0.3,IPDI,water_to_urea,9,1563,50.000253846153846,3.038485249849487,100.0,13.506000092187605,72.98813695277565,0.8390208506465098,0.6747092377475981,0.16431161289891172,19.58373415539089,valid,family_mn_hard_segment_mapped,primary_train,数据/原始/外部数据/新增开放数据/DRUM_TPUU_机械回收/解包内容/RAW_TPUU_characterization/Polyol-2k-31HS_Hysteresis.xlsx#sheet=PCL-2k-30HS;cycle=9,CC0-1.0,reference-53;reference-54
source_drum_tpuu_recycling_05ek6k60,PCL-2k-30HS,TPUU,PCL,2000.0,0.3,IPDI,water_to_urea,10,1563,50.0,3.03231282360024,100.0,13.597508840254472,72.80498231949106,0.8332057151592379,0.6701275585751792,0.16307815658405866,19.572376139173745,valid,family_mn_hard_segment_mapped,primary_train,数据/原始/外部数据/新增开放数据/DRUM_TPUU_机械回收/解包内容/RAW_TPUU_characterization/Polyol-2k-31HS_Hysteresis.xlsx#sheet=PCL-2k-30HS;cycle=10,CC0-1.0,reference-53;reference-54
source_drum_tpuu_recycling_05ek6k60,PCL-5k-29HS,TPUU,PCL,5000.0,0.29,IPDI,water_to_urea,1,1446,50.00028286189684,9.219823423913043,100.0,48.75063872098765,2.4992741428298846,3.3934175283429875,-1.4077273069062801,4.801144835249268,141.4840583320048,review_energy_balance,family_mn_hard_segment_mapped,primary_train,数据/原始/外部数据/新增开放数据/DRUM_TPUU_机械回收/解包内容/RAW_TPUU_characterization/Polyol-5k-29HS_Hysteresis.xlsx#sheet=PCL-5k-29HS;cycle=1,CC0-1.0,reference-53;reference-54
source_drum_tpuu_recycling_05ek6k60,PCL-5k-29HS,TPUU,PCL,5000.0,0.29,IPDI,water_to_urea,2,1445,50.0,11.542604619565216,100.0,48.27057001528604,3.4588599694279196,1.9291896112600166,0.7466530432073392,1.1825365680526776,61.29706282630894,valid,family_mn_hard_segment_mapped,primary_train,数据/原始/外部数据/新增开放数据/DRUM_TPUU_机械回收/解包内容/RAW_TPUU_characterization/Polyol-5k-29HS_Hysteresis.xlsx#sheet=PCL-5k-29HS;cycle=2,CC0-1.0,reference-53;reference-54
