Repository: fafasco16/TPU-HighThroughput-Screening

# TPU/TPUU 定向五目标筛选数据集

- 版本：`tpu-directed-five-objective-2026-08-30-v1`
- 三目标相关实验记录：120,550行
- 商用构件：24种
- 现实配方：980个

## 结论

旧数据没有作废，而是重新分工：

| 旧资产 | 继续用途 | 禁止解释 |
|---|---|---|
| Gold-V结构与虚拟候选 | 化学空间、反应规则、适用域和候选排序 | 不是实验性能真值 |
| Gold-C计算与模拟 | 表示预训练、机理描述符、低保真代理和后段复核 | 不能无标记冒充宏观实验性能 |
| Gold-E实验曲线与标量 | 性能端点、来源内校准和最终实验残差 | 曲线点数不是材料数 |
| 商用构件与980个现实配方 | 成本/EHS门、现实Pareto候选和实验设计 | 目录证据不等于实时库存或低成本 |

新主线只训练三个清晰目标：韧性、循环恢复和热稳定。成本与环保保持透明规则约束，不制造虚假标签。昂贵DFT/MD在完成便宜的结构、配方、采购/EHS和模型预筛前保持后置。

## 当前任务门

| 目标 | 类型 | 实验主目标闭合组 | 直接低保真计算组 | 机理代理组 | 状态 |
|---|---|---:|---:|---:|---|
| 韧性 | single_task_model | 8 | 1 | 7988 | insufficient_chemistry_closed_labels |

File: 结果/定向筛选/DRUM机械回收拉伸端点.csv (part 2 of 3)
release_id,source_id,source_family_id,observation_id,formulation_id,sample_id,batch_id,lifecycle_status,model_admission_layer,usage_mode,recommended_loss_weight_ceiling,polymer_family,macrodiol_family,macrodiol_nominal_mn_g_mol,macrodiol_repeat_unit_text,macrodiol_structure_mapping_status,hard_segment_mass_fraction,diisocyanate_family,diisocyanate_smiles,chain_extension_route,chain_extension_reagent,curve_point_count,tensile_strength_MPa,elongation_at_break_percent,toughness_MJ_m3,young_modulus_0_5pct_MPa,negative_strain_step_fraction,endpoint_quality_status,test_speed,method_or_test_protocol,leakage_group,curve_sha256,source_file_sha256,source_locator,license,citation_keys
tpu-drum-mechanical-recycling-2026-08-30-v1,source_drum_tpuu_recycling_05ek6k60,family_drum_tpuu_recycling_2024,drum_tensile_6a68dcebe287ed124821,P4PrCL-1k-45HS,10.13020/05ek-6k60|P4PrCL-1k-45HS|未解析批次|P4PrCL-1k-45HS|1 _ 3,P4PrCL-1k-45HS|未解析批次,原生实验材料,核心实验层,primary_train,1.0,TPUU,P4PrCL,1000.0,[-O-CH2-CH2-CH(CH2CH2CH3)-CH2-CH2-C(=O)-]n,repeat_topology_mapped,0.45,IPDI,CC1(C)CC(CC(C)(CN=C=O)C1)N=C=O,water_to_urea,water,79,34.75616,284.548,55.18742172047267,,0.0,valid,50mm/min,README: Shimadzu AGS-X；室温；50 mm/min；至少5个拉伸重复；模量拟合0–5%应变,10.13020/05ek-6k60|P4PrCL-1k-45HS|未解析批次,6a68dcebe287ed124821df8b98db0bd38200ce9877054f60f4b3b6092aad6e0a,b9cfc1217788a2bc2917c53da24b120524d14dc65cffda3121beeafa5c3593d1,数据/原始/外部数据/新增开放数据/DRUM_TPUU_机械回收/解包内容/RAW_TPUU_characterization/Polyol_1k-45HS_Tensile_Prop.xlsx#sheet=P4PrCL-1k-45HS;sample=1 _ 3,CC0-1.0,reference-53;reference-54
tpu-drum-mechanical-recycling-2026-08-30-v1,source_drum_tpuu_recycling_05ek6k60,family_drum_tpuu_recycling_2024,drum_tensile_6b2ef27b3cf2a25731a9,P4MCL-1k-46HS,10.13020/05ek-6k60|P4MCL-1k-46HS|DCB-3-106|P4MCL-1k-46HS|1 _ 1,P4MCL-1k-46HS|DCB-3-106,原生实验材料,核心实验层,primary_train,1.0,TPUU,P4MCL,1000.0,[-O-CH2-CH2-CH(CH3)-CH2-CH2-C(=O)-]n,repeat_topology_mapped,0.46,IPDI,CC1(C)CC(CC(C)(CN=C=O)C1)N=C=O,water_to_urea,water,115,58.23391,285.0028,83.18428897564723,,0.0,valid,nan,README: Shimadzu AGS-X；室温；50 mm/min；至少5个拉伸重复；模量拟合0–5%应变,10.13020/05ek-6k60|P4MCL-1k-46HS|DCB-3-106,6b2ef27b3cf2a25731a9835c0f196ad77647a546477cb44f8ba7d2c6b1681ff9,b9cfc1217788a2bc2917c53da24b120524d14dc65cffda3121beeafa5c3593d1,数据/原始/外部数据/新增开放数据/DRUM_TPUU_机械回收/解包内容/RAW_TPUU_characterization/Polyol_1k-45HS_Tensile_Prop.xlsx#sheet=P4MCL-1k-46HS;sample=1 _ 1,CC0-1.0,reference-53;reference-54
tpu-drum-mechanical-recycling-2026-08-30-v1,source_drum_tpuu_recycling_05ek6k60,family_drum_tpuu_recycling_2024,drum_tensile_6c130beef54113d2eab7,P4PrCL-1k-28HS,10.13020/05ek-6k60|P4PrCL-1k-28HS|未解析批次|P4PrCL-1k-28HS|1 _ 6,P4PrCL-1k-28HS|未解析批次,原生实验材料,核心实验层,primary_train,1.0,TPUU,P4PrCL,1000.0,[-O-CH2-CH2-CH(CH2CH2CH3)-CH2-CH2-C(=O)-]n,repeat_topology_mapped,0.28,IPDI,CC1(C)CC(CC(C)(CN=C=O)C1)N=C=O,water_to_urea,water,210,16.28834,782.352,38.01828747900245,,0.0,valid,50mm/min,README: Shimadzu AGS-X；室温；50 mm/min；至少5个拉伸重复；模量拟合0–5%应变,10.13020/05ek-6k60|P4PrCL-1k-28HS|未解析批次,6c130beef54113d2eab7ec5d1e2007c7ae0895298ff99f30788986301b2d0e75,0f1aa0dbff5937f2846c0ea0473afbf2b3a09737b7082fd28257d85bc4d8c718,数据/原始/外部数据/新增开放数据/DRUM_TPUU_机械回收/解包内容/RAW_TPUU_characterization/Polyol-1k-28HS_Tensile_Prop.xlsx#sheet=P4PrCL-1k-28HS;sample=1 _ 6,CC0-1.0,reference-53;reference-54
tpu-drum-mechanical-recycling-2026-08-30-v1,source_drum_tpuu_recycling_05ek6k60,family_drum_tpuu_recycling_2024,drum_tensile_6d08e02eef3c78e9dee6,P4MCL-1k-46HS,10.13020/05ek-6k60|P4MCL-1k-46HS|DCB-3-106|P4MCL-1k-46HS|1 _ 7,P4MCL-1k-46HS|DCB-3-106,原生实验材料,核心实验层,primary_train,1.0,TPUU,P4MCL,1000.0,[-O-CH2-CH2-CH(CH3)-CH2-CH2-C(=O)-]n,repeat_topology_mapped,0.46,IPDI,CC1(C)CC(CC(C)(CN=C=O)C1)N=C=O,water_to_urea,water,107,53.40874,286.3904,77.44938269071967,,0.0,valid,nan,README: Shimadzu AGS-X；室温；50 mm/min；至少5个拉伸重复；模量拟合0–5%应变,10.13020/05ek-6k60|P4MCL-1k-46HS|DCB-3-106,6d08e02eef3c78e9dee6064a21f75867f0de7164fb6dd049df29d1592f78c8a3,b9cfc1217788a2bc2917c53da24b120524d14dc65cffda3121beeafa5c3593d1,数据/原始/外部数据/新增开放数据/DRUM_TPUU_机械回收/解包内容/RAW_TPUU_characterization/Polyol_1k-45HS_Tensile_Prop.xlsx#sheet=P4MCL-1k-46HS;sample=1 _ 7,CC0-1.0,reference-53;reference-54
tpu-drum-mechanical-recycling-2026-08-30-v1,source_drum_tpuu_recycling_05ek6k60,family_drum_tpuu_recycling_2024,drum_tensile_7042608c5afb40dce6f4,PCL-2k-30HS,10.13020/05ek-6k60|PCL-2k-30HS|DCB-4-9|PCL-2k-30HS|1 _ 2,PCL-2k-30HS|DCB-4-9,原生实验材料,核心实验层,primary_train,1.0,TPUU,PCL,2000.0,[-O-(CH2)5-C(=O)-]n,repeat_topology_mapped,0.3,IPDI,CC1(C)CC(CC(C)(CN=C=O)C1)N=C=O,water_to_urea,water,204,61.4244,663.5459,155.49430889262032,,0.0,valid,nan,README: Shimadzu AGS-X；室温；50 mm/min；至少5个拉伸重复；模量拟合0–5%应变,10.13020/05ek-6k60|PCL-2k-30HS|DCB-4-9,7042608c5afb40dce6f4fd0de0b93ad7c8eae9a338f0158c235b589ce742de2e,8f89c6e6135d892d43401187948eb28d388ef5d8acfd35ab3e6137820cb8da16,数据/原始/外部数据/新增开放数据/DRUM_TPUU_机械回收/解包内容/RAW_TPUU_characterization/Polyol-2k-31HS_Tensile_Prop.xlsx#sheet=PCL-2k-30HS;sample=1 _ 2,CC0-1.0,reference-53;reference-54
tpu-drum-mechanical-recycling-2026-08-30-v1,source_drum_tpuu_recycling_05ek6k60,family_drum_tpuu_recycling_2024,drum_tensile_7301264c50d3fc6efb19,PCL-2k-17HS,10.13020/05ek-6k60|PCL-2k-17HS|DCB-4-8|PCL-2k-17HS|1 _ 6,PCL-2k-17HS|DCB-4-8,原生实验材料,核心实验层,primary_train,1.0,TPUU,PCL,2000.0,[-O-(CH2)5-C(=O)-]n,repeat_topology_mapped,0.17,IPDI,CC1(C)CC(CC(C)(CN=C=O)C1)N=C=O,water_to_urea,water,254,50.13303,804.6858,130.62461411894577,,0.0,valid,nan,README: Shimadzu AGS-X；室温；50 mm/min；至少5个拉伸重复；模量拟合0–5%应变,10.13020/05ek-6k60|PCL-2k-17HS|DCB-4-8,7301264c50d3fc6efb191e8f724b4a27e2da09abc48fec4cec6fc85881947747,1ea43958ddb18c6bed9f52fed3e00ca3335d9248dabbca34f911f262a9843215,数据/原始/外部数据/新增开放数据/DRUM_TPUU_机械回收/解包内容/RAW_TPUU_characterization/Polyol-2k-18HS_Tensile_Prop.xlsx#sheet=PCL-2k-17HS;sample=1 _ 6,CC0-1.0,reference-53;reference-54
tpu-drum-mechanical-recycling-2026-08-30-v1,source_drum_tpuu_recycling_05ek6k60,family_drum_tpuu_recycling_2024,drum_tensile_73320a922031656ebd9a,PCL-1k-28HS,10.13020/05ek-6k60|PCL-1k-28HS|DCB-3-112|PCL-1k-28HS|1 _ 3,PCL-1k-28HS|DCB-3-112,原生实验材料,核心实验层,primary_train,1.0,TPUU,PCL,1000.0,[-O-(CH2)5-C(=O)-]n,repeat_topology_mapped,0.28,IPDI,CC1(C)CC(CC(C)(CN=C=O)C1)N=C=O,water_to_urea,water,210,37.88966,555.4017,66.0224469603671,,0.0,valid,nan,README: Shimadzu AGS-X；室温；50 mm/min；至少5个拉伸重复；模量拟合0–5%应变,10.13020/05ek-6k60|PCL-1k-28HS|DCB-3-112,73320a922031656ebd9a9b0a526e8724b532d333219d991bf86809f787eb0545,0f1aa0dbff5937f2846c0ea0473afbf2b3a09737b7082fd28257d85bc4d8c718,数据/原始/外部数据/新增开放数据/DRUM_TPUU_机械回收/解包内容/RAW_TPUU_characterization/Polyol-1k-28HS_Tensile_Prop.xlsx#sheet=PCL-1k-28HS;sample=1 _ 3,CC0-1.0,reference-53;reference-54
tpu-drum-mechanical-recycling-2026-08-30-v1,source_drum_tpuu_recycling_05ek6k60,family_drum_tpuu_recycling_2024,drum_tensile_7575dc9813b5971a6797,P4PrCL-1k-28HS,10.13020/05ek-6k60|P4PrCL-1k-28HS|未解析批次|P4PrCL-1k-28HS|1 _ 3,P4PrCL-1k-28HS|未解析批次,原生实验材料,核心实验层,primary_train,1.0,TPUU,P4PrCL,1000.0,[-O-CH2-CH2-CH(CH2CH2CH3)-CH2-CH2-C(=O)-]n,repeat_topology_mapped,0.28,IPDI,CC1(C)CC(CC(C)(CN=C=O)C1)N=C=O,water_to_urea,water,206,13.5226,705.9078,31.551969041682135,,0.0,valid,50mm/min,README: Shimadzu AGS-X；室温；50 mm/min；至少5个拉伸重复；模量拟合0–5%应变,10.13020/05ek-6k60|P4PrCL-1k-28HS|未解析批次,7575dc9813b5971a6797ce79a5ae39c48f4c838f370ae72aa35bf542ea25e303,0f1aa0dbff5937f2846c0ea0473afbf2b3a09737b7082fd28257d85bc4d8c718,数据/原始/外部数据/新增开放数据/DRUM_TPUU_机械回收/解包内容/RAW_TPUU_characterization/Polyol-1k-28HS_Tensile_Prop.xlsx#sheet=P4PrCL-1k-28HS;sample=1 _ 3,CC0-1.0,reference-53;reference-54
tpu-drum-mechanical-recycling-2026-08-30-v1,source_drum_tpuu_recycling_05ek6k60,family_drum_tpuu_recycling_2024,drum_tensile_7581f1321d1043661abc,PMCL-2k-31HS,10.13020/05ek-6k60|PMCL-2k-31HS|DCB-4-6|PMCL-2k-31HS|1 _ 3,PMCL-2k-31HS|DCB-4-6,原生实验材料,核心实验层,primary_train,1.0,TPUU,PMCL,2000.0,,family_only_regioisomer_distribution_unresolved,0.31,IPDI,CC1(C)CC(CC(C)(CN=C=O)C1)N=C=O,water_to_urea,water,301,80.21168,848.9963,247.9679982529106,,0.0,valid,50mm/min,README: Shimadzu AGS-X；室温；50 mm/min；至少5个拉伸重复；模量拟合0–5%应变,10.13020/05ek-6k60|PMCL-2k-31HS|DCB-4-6,7581f1321d1043661abc38f15fa304e543a4eab90f153b9d7ab225d6f83f220d,8f89c6e6135d892d43401187948eb28d388ef5d8acfd35ab3e6137820cb8da16,数据/原始/外部数据/新增开放数据/DRUM_TPUU_机械回收/解包内容/RAW_TPUU_characterization/Polyol-2k-31HS_Tensile_Prop.xlsx#sheet=PMCL-2k-31HS;sample=1 _ 3,CC0-1.0,reference-53;reference-54
tpu-drum-mechanical-recycling-2026-08-30-v1,source_drum_tpuu_recycling_05ek6k60,family_drum_tpuu_recycling_2024,drum_tensile_78ab33d24b2d23b6e5cb,PCL-2k-30HS,10.13020/05ek-6k60|PCL-2k-30HS|DCB-4-9|PCL-2k-30HS|1 _ 1,PCL-2k-30HS|DCB-4-9,原生实验材料,核心实验层,primary_train,1.0,TPUU,PCL,2000.0,[-O-(CH2)5-C(=O)-]n,repeat_topology_mapped,0.3,IPDI,CC1(C)CC(CC(C)(CN=C=O)C1)N=C=O,water_to_urea,water,198,57.92756,680.5554,143.54564537131137,,0.0,valid,nan,README: Shimadzu AGS-X；室温；50 mm/min；至少5个拉伸重复；模量拟合0–5%应变,10.13020/05ek-6k60|PCL-2k-30HS|DCB-4-9,78ab33d24b2d23b6e5cb4f3e9e84d20c1582bf884a95b55866c453976d387750,8f89c6e6135d892d43401187948eb28d388ef5d8acfd35ab3e6137820cb8da16,数据/原始/外部数据/新增开放数据/DRUM_TPUU_机械回收/解包内容/RAW_TPUU_characterization/Polyol-2k-31HS_Tensile_Prop.xlsx#sheet=PCL-2k-30HS;sample=1 _ 1,CC0-1.0,reference-53;reference-54
tpu-drum-mechanical-recycling-2026-08-30-v1,source_drum_tpuu_recycling_05ek6k60,family_drum_tpuu_recycling_2024,drum_tensile_7c134519b52a9e818ca5,P4PrCL-2k-18HS,10.13020/05ek-6k60|P4PrCL-2k-18HS|未解析批次|P4PrCL-2k-18HS|1 _ 5,P4PrCL-2k-18HS|未解析批次,原生实验材料,核心实验层,primary_train,1.0,TPUU,P4PrCL,2000.0,[-O-CH2-CH2-CH(CH2CH2CH3)-CH2-CH2-C(=O)-]n,repeat_topology_mapped,0.18,IPDI,CC1(C)CC(CC(C)(CN=C=O)C1)N=C=O,water_to_urea,water,380,7.055734,1326.717,39.183319464273055,,0.0,valid,50mm/min,README: Shimadzu AGS-X；室温；50 mm/min；至少5个拉伸重复；模量拟合0–5%应变,10.13020/05ek-6k60|P4PrCL-2k-18HS|未解析批次,7c134519b52a9e818ca5ac9afd32db5b417f54ad802c8084b80bf6bba2348d52,1ea43958ddb18c6bed9f52fed3e00ca3335d9248dabbca34f911f262a9843215,数据/原始/外部数据/新增开放数据/DRUM_TPUU_机械回收/解包内容/RAW_TPUU_characterization/Polyol-2k-18HS_Tensile_Prop.xlsx#sheet=P4PrCL-2k-18HS;sample=1 _ 5,CC0-1.0,reference-53;reference-54
tpu-drum-mechanical-recycling-2026-08-30-v1,source_drum_tpuu_recycling_05ek6k60,family_drum_tpuu_recycling_2024,drum_tensile_825cc2572549a5de2f78,P4PrCL-5k-26HS,10.13020/05ek-6k60|P4PrCL-5k-26HS|未解析批次|P4PrCL-5k-26HS|1 _ 5,P4PrCL-5k-26HS|未解析批次,原生实验材料,核心实验层,primary_train,1.0,TPUU,P4PrCL,5000.0,[-O-CH2-CH2-CH(CH2CH2CH3)-CH2-CH2-C(=O)-]n,repeat_topology_mapped,0.26,IPDI,CC1(C)CC(CC(C)(CN=C=O)C1)N=C=O,water_to_urea,water,103,26.76492,386.2401,47.623971270100256,,0.0,valid,50mm/min,README: Shimadzu AGS-X；室温；50 mm/min；至少5个拉伸重复；模量拟合0–5%应变,10.13020/05ek-6k60|P4PrCL-5k-26HS|未解析批次,825cc2572549a5de2f787877114c22ca05952f4bdeaaf508be413a8a93626152,15778c9819d5518da2ad96618a0b3b4ef1618bcfabad6058fcd4efca0ceae85e,数据/原始/外部数据/新增开放数据/DRUM_TPUU_机械回收/解包内容/RAW_TPUU_characterization/Polyol-5k-29HS_Tensile_Prop.xlsx#sheet=P4PrCL-5k-26HS;sample=1 _ 5,CC0-1.0,reference-53;reference-54
tpu-drum-mechanical-recycling-2026-08-30-v1,source_drum_tpuu_recycling_05ek6k60,family_drum_tpuu_recycling_2024,drum_tensile_8708e87cbc51f808472a,P4PrCL-5k-26HS,10.13020/05ek-6k60|P4PrCL-5k-26HS|未解析批次|P4PrCL-5k-26HS|1 _ 2,P4PrCL-5k-26HS|未解析批次,原生实验材料,核心实验层,primary_train,1.0,TPUU,P4PrCL,5000.0,[-O-CH2-CH2-CH(CH2CH2CH3)-CH2-CH2-C(=O)-]n,repeat_topology_mapped,0.26,IPDI,CC1(C)CC(CC(C)(CN=C=O)C1)N=C=O,water_to_urea,water,173,40.95189,626.3695,99.27893370683742,,0.0,valid,50mm/min,README: Shimadzu AGS-X；室温；50 mm/min；至少5个拉伸重复；模量拟合0–5%应变,10.13020/05ek-6k60|P4PrCL-5k-26HS|未解析批次,8708e87cbc51f808472a1f2ce0c6d38570a649300cc6997a67050f86c9eb73dc,15778c9819d5518da2ad96618a0b3b4ef1618bcfabad6058fcd4efca0ceae85e,数据/原始/外部数据/新增开放数据/DRUM_TPUU_机械回收/解包内容/RAW_TPUU_characterization/Polyol-5k-29HS_Tensile_Prop.xlsx#sheet=P4PrCL-5k-26HS;sample=1 _ 2,CC0-1.0,reference-53;reference-54
tpu-drum-mechanical-recycling-2026-08-30-v1,source_drum_tpuu_recycling_05ek6k60,family_drum_tpuu_recycling_2024,drum_tensile_8c21b9edcd341358723a,PCL-1.6k-31HS,10.13020/05ek-6k60|PCL-1.6k-31HS|未解析批次|PCL-1.6k-31HS|1 _ 4,PCL-1.6k-31HS|未解析批次,回收单体再聚合,核心实验层,primary_train,1.0,TPUU,PCL,1600.0,[-O-(CH2)5-C(=O)-]n,repeat_topology_mapped,0.31,IPDI,CC1(C)CC(CC(C)(CN=C=O)C1)N=C=O,water_to_urea,water,191,50.55397,676.98,106.7562855934713,,0.0,valid,50mm/min,README: Shimadzu AGS-X；室温；50 mm/min；至少5个拉伸重复；模量拟合0–5%应变,10.13020/05ek-6k60|PCL-1.6k-31HS|未解析批次,8c21b9edcd341358723aa3122202eb8d1f05f7750c008663de19eb8b53166dfd,95bd9f55b348aa2fb2c28640a93ca410e6dda21cf1e37f7f593bebd4ca072615,数据/原始/外部数据/新增开放数据/DRUM_TPUU_机械回收/解包内容/RAW_Chemical_recycling/Repolymerized_TPUUs_tensile.xlsx#sheet=PCL-1.6k-31HS;sample=1 _ 4,CC0-1.0,reference-53;reference-54
tpu-drum-mechanical-recycling-2026-08-30-v1,source_drum_tpuu_recycling_05ek6k60,family_drum_tpuu_recycling_2024,drum_tensile_8ecd14dc0714d780939c,PMCL-2k-31HS,10.13020/05ek-6k60|PMCL-2k-31HS|DCB-4-6|PMCL-2k-31HS|1 _ 5,PMCL-2k-31HS|DCB-4-6,原生实验材料,核心实验层,primary_train,1.0,TPUU,PMCL,2000.0,,family_only_regioisomer_distribution_unresolved,0.31,IPDI,CC1(C)CC(CC(C)(CN=C=O)C1)N=C=O,water_to_urea,water,269,64.14477,761.5183,175.52814641459014,,0.0,valid,50mm/min,README: Shimadzu AGS-X；室温；50 mm/min；至少5个拉伸重复；模量拟合0–5%应变,10.13020/05ek-6k60|PMCL-2k-31HS|DCB-4-6,8ecd14dc0714d780939c665ce27db014f6f7bf2a34f0435cbc4f4e994462b854,8f89c6e6135d892d43401187948eb28d388ef5d8acfd35ab3e6137820cb8da16,数据/原始/外部数据/新增开放数据/DRUM_TPUU_机械回收/解包内容/RAW_TPUU_characterization/Polyol-2k-31HS_Tensile_Prop.xlsx#sheet=PMCL-2k-31HS;sample=1 _ 5,CC0-1.0,reference-53;reference-54
tpu-drum-mechanical-recycling-2026-08-30-v1,source_drum_tpuu_recycling_05ek6k60,family_drum_tpuu_recycling_2024,drum_tensile_93b3fca181994b61bb47,P4MCL-1k-28HS,10.13020/05ek-6k60|P4MCL-1k-28HS|DCB-3-100|P4MCL-1k-28HS|1 _ 4,P4MCL-1k-28HS|DCB-3-100,原生实验材料,核心实验层,primary_train,1.0,TPUU,P4MCL,1000.0,[-O-CH2-CH2-CH(CH3)-CH2-CH2-C(=O)-]n,repeat_topology_mapped,0.28,IPDI,CC1(C)CC(CC(C)(CN=C=O)C1)N=C=O,water_to_urea,water,248,63.26601,861.3884,178.43644604194526,,0.0,valid,nan,README: Shimadzu AGS-X；室温；50 mm/min；至少5个拉伸重复；模量拟合0–5%应变,10.13020/05ek-6k60|P4MCL-1k-28HS|DCB-3-100,93b3fca181994b61bb4798c051a614f2bb0539a62a5a7d0709da5458abd0418d,0f1aa0dbff5937f2846c0ea0473afbf2b3a09737b7082fd28257d85bc4d8c718,数据/原始/外部数据/新增开放数据/DRUM_TPUU_机械回收/解包内容/RAW_TPUU_characterization/Polyol-1k-28HS_Tensile_Prop.xlsx#sheet=P4MCL-1k-28HS;sample=1 _ 4,CC0-1.0,reference-53;reference-54
tpu-drum-mechanical-recycling-2026-08-30-v1,source_drum_tpuu_recycling_05ek6k60,family_drum_tpuu_recycling_2024,drum_tensile_93d5ed8dba39383a7715,PCL-1k-44HS,10.13020/05ek-6k60|PCL-1k-44HS|DCB-3-125|PCL-1k-44HS|1 _ 8,PCL-1k-44HS|DCB-3-125,原生实验材料,核心实验层,primary_train,1.0,TPUU,PCL,1000.0,[-O-(CH2)5-C(=O)-]n,repeat_topology_mapped,0.44,IPDI,CC1(C)CC(CC(C)(CN=C=O)C1)N=C=O,water_to_urea,water,85,35.60641,236.8649,41.26173471978922,,0.0,valid,nan,README: Shimadzu AGS-X；室温；50 mm/min；至少5个拉伸重复；模量拟合0–5%应变,10.13020/05ek-6k60|PCL-1k-44HS|DCB-3-125,93d5ed8dba39383a7715386a5e266720c8f2de06df52a1b0444afee22f8e36a1,b9cfc1217788a2bc2917c53da24b120524d14dc65cffda3121beeafa5c3593d1,数据/原始/外部数据/新增开放数据/DRUM_TPUU_机械回收/解包内容/RAW_TPUU_characterization/Polyol_1k-45HS_Tensile_Prop.xlsx#sheet=PCL-1k-44HS;sample=1 _ 8,CC0-1.0,reference-53;reference-54
tpu-drum-mechanical-recycling-2026-08-30-v1,source_drum_tpuu_recycling_05ek6k60,family_drum_tpuu_recycling_2024,drum_tensile_94080da9131ba0a4cef3,P4MCL-2k-31HS,10.13020/05ek-6k60|P4MCL-2k-31HS|DCB-3-155|P4MCL-2k-31HS|1 _ 9,P4MCL-2k-31HS|DCB-3-155,原生实验材料,核心实验层,primary_train,1.0,TPUU,P4MCL,2000.0,[-O-CH2-CH2-CH(CH3)-CH2-CH2-C(=O)-]n,repeat_topology_mapped,0.31,IPDI,CC1(C)CC(CC(C)(CN=C=O)C1)N=C=O,water_to_urea,water,227,68.65679,794.0793,195.53961861699452,,0.0,valid,50mm/min,README: Shimadzu AGS-X；室温；50 mm/min；至少5个拉伸重复；模量拟合0–5%应变,10.13020/05ek-6k60|P4MCL-2k-31HS|DCB-3-155,94080da9131ba0a4cef3e9fd548fe508d3fa37c00e909636e20792b03b5b2d39,8f89c6e6135d892d43401187948eb28d388ef5d8acfd35ab3e6137820cb8da16,数据/原始/外部数据/新增开放数据/DRUM_TPUU_机械回收/解包内容/RAW_TPUU_characterization/Polyol-2k-31HS_Tensile_Prop.xlsx#sheet=P4MCL-2k-31HS;sample=1 _ 9,CC0-1.0,reference-53;reference-54
tpu-drum-mechanical-recycling-2026-08-30-v1,source_drum_tpuu_recycling_05ek6k60,family_drum_tpuu_recycling_2024,drum_tensile_953e758b1cc61f684abc,P4PrCL-2k-18HS,10.13020/05ek-6k60|P4PrCL-2k-18HS|未解析批次|P4PrCL-2k-18HS|1 _ 6,P4PrCL-2k-18HS|未解析批次,原生实验材料,核心实验层,primary_train,1.0,TPUU,P4PrCL,2000.0,[-O-CH2-CH2-CH(CH2CH2CH3)-CH2-CH2-C(=O)-]n,repeat_topology_mapped,0.18,IPDI,CC1(C)CC(CC(C)(CN=C=O)C1)N=C=O,water_to_urea,water,367,5.839923,1288.601,32.666903747790116,,0.0,valid,50mm/min,README: Shimadzu AGS-X；室温；50 mm/min；至少5个拉伸重复；模量拟合0–5%应变,10.13020/05ek-6k60|P4PrCL-2k-18HS|未解析批次,953e758b1cc61f684abc0147a65ca900ce8727db983754474a154683d0e2f393,1ea43958ddb18c6bed9f52fed3e00ca3335d9248dabbca34f911f262a9843215,数据/原始/外部数据/新增开放数据/DRUM_TPUU_机械回收/解包内容/RAW_TPUU_characterization/Polyol-2k-18HS_Tensile_Prop.xlsx#sheet=P4PrCL-2k-18HS;sample=1 _ 6,CC0-1.0,reference-53;reference-54
tpu-drum-mechanical-recycling-2026-08-30-v1,source_drum_tpuu_recycling_05ek6k60,family_drum_tpuu_recycling_2024,drum_tensile_96c0ec7fa5b0aa7f4c71,P4MCL-2k-18HS,10.13020/05ek-6k60|P4MCL-2k-18HS|DCB-3-152|P4MCL-2k-18HS|1 _ 4,P4MCL-2k-18HS|DCB-3-152,原生实验材料,核心实验层,primary_train,1.0,TPUU,P4MCL,2000.0,[-O-CH2-CH2-CH(CH3)-CH2-CH2-C(=O)-]n,repeat_topology_mapped,0.18,IPDI,CC1(C)CC(CC(C)(CN=C=O)C1)N=C=O,water_to_urea,water,57,0.3751349,166.3829,0.40503179478383944,,0.0,valid,nan,README: Shimadzu AGS-X；室温；50 mm/min；至少5个拉伸重复；模量拟合0–5%应变,10.13020/05ek-6k60|P4MCL-2k-18HS|DCB-3-152,96c0ec7fa5b0aa7f4c7111c4117ffd7f85d13a318e46b61961ee8e53548b272d,1ea43958ddb18c6bed9f52fed3e00ca3335d9248dabbca34f911f262a9843215,数据/原始/外部数据/新增开放数据/DRUM_TPUU_机械回收/解包内容/RAW_TPUU_characterization/Polyol-2k-18HS_Tensile_Prop.xlsx#sheet=P4MCL-2k-18HS;sample=1 _ 4,CC0-1.0,reference-53;reference-54
tpu-drum-mechanical-recycling-2026-08-30-v1,source_drum_tpuu_recycling_05ek6k60,family_drum_tpuu_recycling_2024,drum_tensile_984dc752e71a4afcbf72,PCL-5k-29HS,10.13020/05ek-6k60|PCL-5k-29HS|DCB-4-19|PCL-5k-29HS|1 _ 6,PCL-5k-29HS|DCB-4-19,原生实验材料,核心实验层,primary_train,1.0,TPUU,PCL,5000.0,[-O-(CH2)5-C(=O)-]n,repeat_topology_mapped,0.29,IPDI,CC1(C)CC(CC(C)(CN=C=O)C1)N=C=O,water_to_urea,water,194,28.02949,549.8251,66.29176693815258,,0.0,valid,nan,README: Shimadzu AGS-X；室温；50 mm/min；至少5个拉伸重复；模量拟合0–5%应变,10.13020/05ek-6k60|PCL-5k-29HS|DCB-4-19,984dc752e71a4afcbf72fa8bc369d78be67a53349318813af42b25b12aefb274,15778c9819d5518da2ad96618a0b3b4ef1618bcfabad6058fcd4efca0ceae85e,数据/原始/外部数据/新增开放数据/DRUM_TPUU_机械回收/解包内容/RAW_TPUU_characterization/Polyol-5k-29HS_Tensile_Prop.xlsx#sheet=PCL-5k-29HS;sample=1 _ 6,CC0-1.0,reference-53;reference-54
tpu-drum-mechanical-recycling-2026-08-30-v1,source_drum_tpuu_recycling_05ek6k60,family_drum_tpuu_recycling_2024,drum_tensile_9d21b4f5ad38ffaaeebc,PCL-1.6k-31HS,10.13020/05ek-6k60|PCL-1.6k-31HS|未解析批次|PCL-1.6k-31HS|1 _ 5,PCL-1.6k-31HS|未解析批次,回收单体再聚合,核心实验层,primary_train,1.0,TPUU,PCL,1600.0,[-O-(CH2)5-C(=O)-]n,repeat_topology_mapped,0.31,IPDI,CC1(C)CC(CC(C)(CN=C=O)C1)N=C=O,water_to_urea,water,199,52.92878,694.5176,116.78043951304628,,0.0,valid,50mm/min,README: Shimadzu AGS-X；室温；50 mm/min；至少5个拉伸重复；模量拟合0–5%应变,10.13020/05ek-6k60|PCL-1.6k-31HS|未解析批次,9d21b4f5ad38ffaaeebc8d81b00c80ea604556bf035a9d810bf386d0d0f903ef,95bd9f55b348aa2fb2c28640a93ca410e6dda21cf1e37f7f593bebd4ca072615,数据/原始/外部数据/新增开放数据/DRUM_TPUU_机械回收/解包内容/RAW_Chemical_recycling/Repolymerized_TPUUs_tensile.xlsx#sheet=PCL-1.6k-31HS;sample=1 _ 5,CC0-1.0,reference-53;reference-54
tpu-drum-mechanical-recycling-2026-08-30-v1,source_drum_tpuu_recycling_05ek6k60,family_drum_tpuu_recycling_2024,drum_tensile_9ef3dd752d297feec8d8,PMCL-1k-28HS,10.13020/05ek-6k60|PMCL-1k-28HS|DCB-3-117|PMCL-1k-28HS|1 _ 4,PMCL-1k-28HS|DCB-3-117,原生实验材料,核心实验层,primary_train,1.0,TPUU,PMCL,1000.0,,family_only_regioisomer_distribution_unresolved,0.28,IPDI,CC1(C)CC(CC(C)(CN=C=O)C1)N=C=O,water_to_urea,water,215,46.96918,752.9426,94.23588228970159,,0.0,valid,nan,README: Shimadzu AGS-X；室温；50 mm/min；至少5个拉伸重复；模量拟合0–5%应变,10.13020/05ek-6k60|PMCL-1k-28HS|DCB-3-117,9ef3dd752d297feec8d8e81286ad7e78588ffda1e67751633a66796d4efa52aa,0f1aa0dbff5937f2846c0ea0473afbf2b3a09737b7082fd28257d85bc4d8c718,数据/原始/外部数据/新增开放数据/DRUM_TPUU_机械回收/解包内容/RAW_TPUU_characterization/Polyol-1k-28HS_Tensile_Prop.xlsx#sheet=PMCL-1k-28HS;sample=1 _ 4,CC0-1.0,reference-53;reference-54
tpu-drum-mechanical-recycling-2026-08-30-v1,source_drum_tpuu_recycling_05ek6k60,family_drum_tpuu_recycling_2024,drum_tensile_9fdb378a81e33a668443,P4PrCL-2k-18HS,10.13020/05ek-6k60|P4PrCL-2k-18HS|未解析批次|P4PrCL-2k-18HS|1 _ 7,P4PrCL-2k-18HS|未解析批次,原生实验材料,核心实验层,primary_train,1.0,TPUU,P4PrCL,2000.0,[-O-CH2-CH2-CH(CH2CH2CH3)-CH2-CH2-C(=O)-]n,repeat_topology_mapped,0.18,IPDI,CC1(C)CC(CC(C)(CN=C=O)C1)N=C=O,water_to_urea,water,350,6.221068,1319.883,34.84079647283058,,0.0,valid,50mm/min,README: Shimadzu AGS-X；室温；50 mm/min；至少5个拉伸重复；模量拟合0–5%应变,10.13020/05ek-6k60|P4PrCL-2k-18HS|未解析批次,9fdb378a81e33a66844373b7e7920476e13da846a0fd01a34860d3ee6b59c7c5,1ea43958ddb18c6bed9f52fed3e00ca3335d9248dabbca34f911f262a9843215,数据/原始/外部数据/新增开放数据/DRUM_TPUU_机械回收/解包内容/RAW_TPUU_characterization/Polyol-2k-18HS_Tensile_Prop.xlsx#sheet=P4PrCL-2k-18HS;sample=1 _ 7,CC0-1.0,reference-53;reference-54
tpu-drum-mechanical-recycling-2026-08-30-v1,source_drum_tpuu_recycling_05ek6k60,family_drum_tpuu_recycling_2024,drum_tensile_a733df5363ca73ab6a80,PCL-1.6k-31HS,10.13020/05ek-6k60|PCL-1.6k-31HS|未解析批次|PCL-1.6k-31HS|1 _ 1,PCL-1.6k-31HS|未解析批次,回收单体再聚合,核心实验层,primary_train,1.0,TPUU,PCL,1600.0,[-O-(CH2)5-C(=O)-]n,repeat_topology_mapped,0.31,IPDI,CC1(C)CC(CC(C)(CN=C=O)C1)N=C=O,water_to_urea,water,209,63.08078,790.9154,157.9997800945765,,0.0,valid,50mm/min,README: Shimadzu AGS-X；室温；50 mm/min；至少5个拉伸重复；模量拟合0–5%应变,10.13020/05ek-6k60|PCL-1.6k-31HS|未解析批次,a733df5363ca73ab6a80d2f998370aeb921ebf7be5315e91cda6b5f8720014e5,95bd9f55b348aa2fb2c28640a93ca410e6dda21cf1e37f7f593bebd4ca072615,数据/原始/外部数据/新增开放数据/DRUM_TPUU_机械回收/解包内容/RAW_Chemical_recycling/Repolymerized_TPUUs_tensile.xlsx#sheet=PCL-1.6k-31HS;sample=1 _ 1,CC0-1.0,reference-53;reference-54
tpu-drum-mechanical-recycling-2026-08-30-v1,source_drum_tpuu_recycling_05ek6k60,family_drum_tpuu_recycling_2024,drum_tensile_a78f949da92283226433,P4PrCL-1.6k-31HS,10.13020/05ek-6k60|P4PrCL-1.6k-31HS|未解析批次|P4PrCL-1.6k-31HS|1 _ 1,P4PrCL-1.6k-31HS|未解析批次,回收单体再聚合,核心实验层,primary_train,1.0,TPUU,P4PrCL,1600.0,[-O-CH2-CH2-CH(CH2CH2CH3)-CH2-CH2-C(=O)-]n,repeat_topology_mapped,0.31,IPDI,CC1(C)CC(CC(C)(CN=C=O)C1)N=C=O,water_to_urea,water,190,32.46917,732.7039,85.12302184817999,,0.0,valid,50mm/min,README: Shimadzu AGS-X；室温；50 mm/min；至少5个拉伸重复；模量拟合0–5%应变,10.13020/05ek-6k60|P4PrCL-1.6k-31HS|未解析批次,a78f949da922832264338f785eb68ed585f34e0dee70981bd5fb99bcbda25174,95bd9f55b348aa2fb2c28640a93ca410e6dda21cf1e37f7f593bebd4ca072615,数据/原始/外部数据/新增开放数据/DRUM_TPUU_机械回收/解包内容/RAW_Chemical_recycling/Repolymerized_TPUUs_tensile.xlsx#sheet=P4PrCL-1.6k-31HS;sample=1 _ 1,CC0-1.0,reference-53;reference-54
tpu-drum-mechanical-recycling-2026-08-30-v1,source_drum_tpuu_recycling_05ek6k60,family_drum_tpuu_recycling_2024,drum_tensile_a95e19a76ebfa5c2989f,P4MCL-2k-18HS,10.13020/05ek-6k60|P4MCL-2k-18HS|DCB-3-152|P4MCL-2k-18HS|1 _ 2,P4MCL-2k-18HS|DCB-3-152,原生实验材料,核心实验层,primary_train,1.0,TPUU,P4MCL,2000.0,[-O-CH2-CH2-CH(CH3)-CH2-CH2-C(=O)-]n,repeat_topology_mapped,0.18,IPDI,CC1(C)CC(CC(C)(CN=C=O)C1)N=C=O,water_to_urea,water,66,0.4519022,177.1165,0.6188245068300386,,0.0,valid,nan,README: Shimadzu AGS-X；室温；50 mm/min；至少5个拉伸重复；模量拟合0–5%应变,10.13020/05ek-6k60|P4MCL-2k-18HS|DCB-3-152,a95e19a76ebfa5c2989f3633a37413818c6d8d2edbcab084b062019ba01771a3,1ea43958ddb18c6bed9f52fed3e00ca3335d9248dabbca34f911f262a9843215,数据/原始/外部数据/新增开放数据/DRUM_TPUU_机械回收/解包内容/RAW_TPUU_characterization/Polyol-2k-18HS_Tensile_Prop.xlsx#sheet=P4MCL-2k-18HS;sample=1 _ 2,CC0-1.0,reference-53;reference-54
tpu-drum-mechanical-recycling-2026-08-30-v1,source_drum_tpuu_recycling_05ek6k60,family_drum_tpuu_recycling_2024,drum_tensile_a9e772cb67c66ff9b630,P4MCL-2k-31HS,10.13020/05ek-6k60|P4MCL-2k-31HS|DCB-3-155|P4MCL-2k-31HS|1 _ 5,P4MCL-2k-31HS|DCB-3-155,原生实验材料,核心实验层,primary_train,1.0,TPUU,P4MCL,2000.0,[-O-CH2-CH2-CH(CH3)-CH2-CH2-C(=O)-]n,repeat_topology_mapped,0.31,IPDI,CC1(C)CC(CC(C)(CN=C=O)C1)N=C=O,water_to_urea,water,244,65.21552,818.7184,205.40928785959647,,0.0,valid,50mm/min,README: Shimadzu AGS-X；室温；50 mm/min；至少5个拉伸重复；模量拟合0–5%应变,10.13020/05ek-6k60|P4MCL-2k-31HS|DCB-3-155,a9e772cb67c66ff9b6307a598e1c7caa1be7aae964eaae0c9be0079e4dae8226,8f89c6e6135d892d43401187948eb28d388ef5d8acfd35ab3e6137820cb8da16,数据/原始/外部数据/新增开放数据/DRUM_TPUU_机械回收/解包内容/RAW_TPUU_characterization/Polyol-2k-31HS_Tensile_Prop.xlsx#sheet=P4MCL-2k-31HS;sample=1 _ 5,CC0-1.0,reference-53;reference-54
tpu-drum-mechanical-recycling-2026-08-30-v1,source_drum_tpuu_recycling_05ek6k60,family_drum_tpuu_recycling_2024,drum_tensile_aa685741142993caf3e2,P4MCL-2k-31HS,10.13020/05ek-6k60|P4MCL-2k-31HS|DCB-3-155|P4MCL-2k-31HS|1 _ 1,P4MCL-2k-31HS|DCB-3-155,原生实验材料,核心实验层,primary_train,1.0,TPUU,P4MCL,2000.0,[-O-CH2-CH2-CH(CH3)-CH2-CH2-C(=O)-]n,repeat_topology_mapped,0.31,IPDI,CC1(C)CC(CC(C)(CN=C=O)C1)N=C=O,water_to_urea,water,249,77.841,839.0992,237.83598024617422,,0.0,valid,50mm/min,README: Shimadzu AGS-X；室温；50 mm/min；至少5个拉伸重复；模量拟合0–5%应变,10.13020/05ek-6k60|P4MCL-2k-31HS|DCB-3-155,aa685741142993caf3e245522210989a75a7bcfff1d33f3282e5d6631b91b02c,8f89c6e6135d892d43401187948eb28d388ef5d8acfd35ab3e6137820cb8da16,数据/原始/外部数据/新增开放数据/DRUM_TPUU_机械回收/解包内容/RAW_TPUU_characterization/Polyol-2k-31HS_Tensile_Prop.xlsx#sheet=P4MCL-2k-31HS;sample=1 _ 1,CC0-1.0,reference-53;reference-54
tpu-drum-mechanical-recycling-2026-08-30-v1,source_drum_tpuu_recycling_05ek6k60,family_drum_tpuu_recycling_2024,drum_tensile_ac54eb61a013cd230572,PCL-1k-44HS,10.13020/05ek-6k60|PCL-1k-44HS|DCB-3-125|PCL-1k-44HS|1 _ 11,PCL-1k-44HS|DCB-3-125,原生实验材料,核心实验层,primary_train,1.0,TPUU,PCL,1000.0,[-O-(CH2)5-C(=O)-]n,repeat_topology_mapped,0.44,IPDI,CC1(C)CC(CC(C)(CN=C=O)C1)N=C=O,water_to_urea,water,90,37.7508,240.3897,42.79219921229964,,0.0,valid,nan,README: Shimadzu AGS-X；室温；50 mm/min；至少5个拉伸重复；模量拟合0–5%应变,10.13020/05ek-6k60|PCL-1k-44HS|DCB-3-125,ac54eb61a013cd230572f58a003da7d608f6af1947f42c0e90ea52e08b120d1f,b9cfc1217788a2bc2917c53da24b120524d14dc65cffda3121beeafa5c3593d1,数据/原始/外部数据/新增开放数据/DRUM_TPUU_机械回收/解包内容/RAW_TPUU_characterization/Polyol_1k-45HS_Tensile_Prop.xlsx#sheet=PCL-1k-44HS;sample=1 _ 11,CC0-1.0,reference-53;reference-54
tpu-drum-mechanical-recycling-2026-08-30-v1,source_drum_tpuu_recycling_05ek6k60,family_drum_tpuu_recycling_2024,drum_tensile_ade47cc4b2d4b6dd2141,P4PrCL-2k-31HS,10.13020/05ek-6k60|P4PrCL-2k-31HS|未解析批次|P4PrCL-2k-31HS|1 _ 9,P4PrCL-2k-31HS|未解析批次,原生实验材料,核心实验层,primary_train,1.0,TPUU,P4PrCL,2000.0,[-O-CH2-CH2-CH(CH2CH2CH3)-CH2-CH2-C(=O)-]n,repeat_topology_mapped,0.31,IPDI,CC1(C)CC(CC(C)(CN=C=O)C1)N=C=O,water_to_urea,water,221,50.4431,776.0266,135.15982271276894,,0.0,valid,50mm/min,README: Shimadzu AGS-X；室温；50 mm/min；至少5个拉伸重复；模量拟合0–5%应变,10.13020/05ek-6k60|P4PrCL-2k-31HS|未解析批次,ade47cc4b2d4b6dd2141a2f41fa032a1790c22894e1a428cef38347ff0bb5f9c,8f89c6e6135d892d43401187948eb28d388ef5d8acfd35ab3e6137820cb8da16,数据/原始/外部数据/新增开放数据/DRUM_TPUU_机械回收/解包内容/RAW_TPUU_characterization/Polyol-2k-31HS_Tensile_Prop.xlsx#sheet=P4PrCL-2k-31HS;sample=1 _ 9,CC0-1.0,reference-53;reference-54
tpu-drum-mechanical-recycling-2026-08-30-v1,source_drum_tpuu_recycling_05ek6k60,family_drum_tpuu_recycling_2024,drum_tensile_ae5417687fae744d278d,PMCL-1k-46HS,10.13020/05ek-6k60|PMCL-1k-46HS|DCB-3-118|PMCL-1k-46HS|1 _ 7,PMCL-1k-46HS|DCB-3-118,原生实验材料,核心实验层,primary_train,1.0,TPUU,PMCL,1000.0,,family_only_regioisomer_distribution_unresolved,0.46,IPDI,CC1(C)CC(CC(C)(CN=C=O)C1)N=C=O,water_to_urea,water,108,49.95265,322.4048,75.49043030205863,,0.0,valid,nan,README: Shimadzu AGS-X；室温；50 mm/min；至少5个拉伸重复；模量拟合0–5%应变,10.13020/05ek-6k60|PMCL-1k-46HS|DCB-3-118,ae5417687fae744d278ddb6b5ea6321f229ee33a16e92e3dee498aa788024919,b9cfc1217788a2bc2917c53da24b120524d14dc65cffda3121beeafa5c3593d1,数据/原始/外部数据/新增开放数据/DRUM_TPUU_机械回收/解包内容/RAW_TPUU_characterization/Polyol_1k-45HS_Tensile_Prop.xlsx#sheet=PMCL-1k-46HS;sample=1 _ 7,CC0-1.0,reference-53;reference-54
tpu-drum-mechanical-recycling-2026-08-30-v1,source_drum_tpuu_recycling_05ek6k60,family_drum_tpuu_recycling_2024,drum_tensile_b16532d67bfb6345a169,PCL-2k-30HS,10.13020/05ek-6k60|PCL-2k-30HS|DCB-4-9|PCL-2k-30HS|1 _ 3,PCL-2k-30HS|DCB-4-9,原生实验材料,核心实验层,primary_train,1.0,TPUU,PCL,2000.0,[-O-(CH2)5-C(=O)-]n,repeat_topology_mapped,0.3,IPDI,CC1(C)CC(CC(C)(CN=C=O)C1)N=C=O,water_to_urea,water,236,67.53247,730.9048,183.97253842275376,,0.0,valid,nan,README: Shimadzu AGS-X；室温；50 mm/min；至少5个拉伸重复；模量拟合0–5%应变,10.13020/05ek-6k60|PCL-2k-30HS|DCB-4-9,b16532d67bfb6345a169ea31f91d546085a6fdc864e2ce05b7b57bc34f3b51b2,8f89c6e6135d892d43401187948eb28d388ef5d8acfd35ab3e6137820cb8da16,数据/原始/外部数据/新增开放数据/DRUM_TPUU_机械回收/解包内容/RAW_TPUU_characterization/Polyol-2k-31HS_Tensile_Prop.xlsx#sheet=PCL-2k-30HS;sample=1 _ 3,CC0-1.0,reference-53;reference-54
tpu-drum-mechanical-recycling-2026-08-30-v1,source_drum_tpuu_recycling_05ek6k60,family_drum_tpuu_recycling_2024,drum_tensile_b3223a6d66096f6278e4,PCL-2k-17HS,10.13020/05ek-6k60|PCL-2k-17HS|DCB-4-8|PCL-2k-17HS|1 _ 4,PCL-2k-17HS|DCB-4-8,原生实验材料,核心实验层,primary_train,1.0,TPUU,PCL,2000.0,[-O-(CH2)5-C(=O)-]n,repeat_topology_mapped,0.17,IPDI,CC1(C)CC(CC(C)(CN=C=O)C1)N=C=O,water_to_urea,water,235,42.61954,815.7697,112.36038492289202,,0.0,valid,nan,README: Shimadzu AGS-X；室温；50 mm/min；至少5个拉伸重复；模量拟合0–5%应变,10.13020/05ek-6k60|PCL-2k-17HS|DCB-4-8,b3223a6d66096f6278e4c9f1849456bb2ca21a614bed1e1e0568e61a558a34be,1ea43958ddb18c6bed9f52fed3e00ca3335d9248dabbca34f911f262a9843215,数据/原始/外部数据/新增开放数据/DRUM_TPUU_机械回收/解包内容/RAW_TPUU_characterization/Polyol-2k-18HS_Tensile_Prop.xlsx#sheet=PCL-2k-17HS;sample=1 _ 4,CC0-1.0,reference-53;reference-54
tpu-drum-mechanical-recycling-2026-08-30-v1,source_drum_tpuu_recycling_05ek6k60,family_drum_tpuu_recycling_2024,drum_tensile_b440181df34f0f5485b8,PCL-5k-29HS,10.13020/05ek-6k60|PCL-5k-29HS|DCB-4-19|PCL-5k-29HS|1 _ 1,PCL-5k-29HS|DCB-4-19,原生实验材料,核心实验层,primary_train,1.0,TPUU,PCL,5000.0,[-O-(CH2)5-C(=O)-]n,repeat_topology_mapped,0.29,IPDI,CC1(C)CC(CC(C)(CN=C=O)C1)N=C=O,water_to_urea,water,197,32.41013,628.7426,93.09644278865164,,0.0,valid,nan,README: Shimadzu AGS-X；室温；50 mm/min；至少5个拉伸重复；模量拟合0–5%应变,10.13020/05ek-6k60|PCL-5k-29HS|DCB-4-19,b440181df34f0f5485b87ef1c8a5f74984fdfb84fc8d4e1b44122a1a717cc564,15778c9819d5518da2ad96618a0b3b4ef1618bcfabad6058fcd4efca0ceae85e,数据/原始/外部数据/新增开放数据/DRUM_TPUU_机械回收/解包内容/RAW_TPUU_characterization/Polyol-5k-29HS_Tensile_Prop.xlsx#sheet=PCL-5k-29HS;sample=1 _ 1,CC0-1.0,reference-53;reference-54
tpu-drum-mechanical-recycling-2026-08-30-v1,source_drum_tpuu_recycling_05ek6k60,family_drum_tpuu_recycling_2024,drum_tensile_bc0dde2221d946aee7b0,PMCL-1k-46HS,10.13020/05ek-6k60|PMCL-1k-46HS|DCB-3-118|PMCL-1k-46HS|1 _ 4,PMCL-1k-46HS|DCB-3-118,原生实验材料,核心实验层,primary_train,1.0,TPUU,PMCL,1000.0,,family_only_regioisomer_distribution_unresolved,0.46,IPDI,CC1(C)CC(CC(C)(CN=C=O)C1)N=C=O,water_to_urea,water,96,42.92148,270.2253,57.40217852386702,,0.0,valid,nan,README: Shimadzu AGS-X；室温；50 mm/min；至少5个拉伸重复；模量拟合0–5%应变,10.13020/05ek-6k60|PMCL-1k-46HS|DCB-3-118,bc0dde2221d946aee7b061f2ec74161ac9a0765d77264245847efecaa1ac3748,b9cfc1217788a2bc2917c53da24b120524d14dc65cffda3121beeafa5c3593d1,数据/原始/外部数据/新增开放数据/DRUM_TPUU_机械回收/解包内容/RAW_TPUU_characterization/Polyol_1k-45HS_Tensile_Prop.xlsx#sheet=PMCL-1k-46HS;sample=1 _ 4,CC0-1.0,reference-53;reference-54
tpu-drum-mechanical-recycling-2026-08-30-v1,source_drum_tpuu_recycling_05ek6k60,family_drum_tpuu_recycling_2024,drum_tensile_bed1c585a140a67470ca,P4PrCL-2k-18HS,10.13020/05ek-6k60|P4PrCL-2k-18HS|未解析批次|P4PrCL-2k-18HS|1 _ 8,P4PrCL-2k-18HS|未解析批次,原生实验材料,核心实验层,primary_train,1.0,TPUU,P4PrCL,2000.0,[-O-CH2-CH2-CH(CH2CH2CH3)-CH2-CH2-C(=O)-]n,repeat_topology_mapped,0.18,IPDI,CC1(C)CC(CC(C)(CN=C=O)C1)N=C=O,water_to_urea,water,337,6.042291,1212.059,33.0162801726666,,0.0,valid,50mm/min,README: Shimadzu AGS-X；室温；50 mm/min；至少5个拉伸重复；模量拟合0–5%应变,10.13020/05ek-6k60|P4PrCL-2k-18HS|未解析批次,bed1c585a140a67470cad4f4eaef6be5f47c6d18b11ba183f815a583ececb2e2,1ea43958ddb18c6bed9f52fed3e00ca3335d9248dabbca34f911f262a9843215,数据/原始/外部数据/新增开放数据/DRUM_TPUU_机械回收/解包内容/RAW_TPUU_characterization/Polyol-2k-18HS_Tensile_Prop.xlsx#sheet=P4PrCL-2k-18HS;sample=1 _ 8,CC0-1.0,reference-53;reference-54
tpu-drum-mechanical-recycling-2026-08-30-v1,source_drum_tpuu_recycling_05ek6k60,family_drum_tpuu_recycling_2024,drum_tensile_c0a055be15b47b4adca8,P4PrCL-1.6k-31HS,10.13020/05ek-6k60|P4PrCL-1.6k-31HS|未解析批次|P4PrCL-1.6k-31HS|1 _ 4,P4PrCL-1.6k-31HS|未解析批次,回收单体再聚合,核心实验层,primary_train,1.0,TPUU,P4PrCL,1600.0,[-O-CH2-CH2-CH(CH2CH2CH3)-CH2-CH2-C(=O)-]n,repeat_topology_mapped,0.31,IPDI,CC1(C)CC(CC(C)(CN=C=O)C1)N=C=O,water_to_urea,water,204,40.98724,697.1758,95.93180801212779,,0.0,valid,50mm/min,README: Shimadzu AGS-X；室温；50 mm/min；至少5个拉伸重复；模量拟合0–5%应变,10.13020/05ek-6k60|P4PrCL-1.6k-31HS|未解析批次,c0a055be15b47b4adca836c629b4d1d5474aa121f370310c6ebd2536a9970332,95bd9f55b348aa2fb2c28640a93ca410e6dda21cf1e37f7f593bebd4ca072615,数据/原始/外部数据/新增开放数据/DRUM_TPUU_机械回收/解包内容/RAW_Chemical_recycling/Repolymerized_TPUUs_tensile.xlsx#sheet=P4PrCL-1.6k-31HS;sample=1 _ 4,CC0-1.0,reference-53;reference-54
tpu-drum-mechanical-recycling-2026-08-30-v1,source_drum_tpuu_recycling_05ek6k60,family_drum_tpuu_recycling_2024,drum_tensile_c4e2acdc7cc281233c65,P4MCL-1.6k-31HS,10.13020/05ek-6k60|P4MCL-1.6k-31HS|未解析批次|P4MCL-1.6k-31HS|1 _ 5,P4MCL-1.6k-31HS|未解析批次,回收单体再聚合,核心实验层,primary_train,1.0,TPUU,P4MCL,1600.0,[-O-CH2-CH2-CH(CH3)-CH2-CH2-C(=O)-]n,repeat_topology_mapped,0.31,IPDI,CC1(C)CC(CC(C)(CN=C=O)C1)N=C=O,water_to_urea,water,197,44.03793,701.5458,100.98857126965615,,0.0,valid,50mm/min,README: Shimadzu AGS-X；室温；50 mm/min；至少5个拉伸重复；模量拟合0–5%应变,10.13020/05ek-6k60|P4MCL-1.6k-31HS|未解析批次,c4e2acdc7cc281233c650913f041e9d07cd86b200879905aa6bb2f9865c57816,95bd9f55b348aa2fb2c28640a93ca410e6dda21cf1e37f7f593bebd4ca072615,数据/原始/外部数据/新增开放数据/DRUM_TPUU_机械回收/解包内容/RAW_Chemical_recycling/Repolymerized_TPUUs_tensile.xlsx#sheet=P4MCL-1.6k-31HS;sample=1 _ 5,CC0-1.0,reference-53;reference-54
tpu-drum-mechanical-recycling-2026-08-30-v1,source_drum_tpuu_recycling_05ek6k60,family_drum_tpuu_recycling_2024,drum_tensile_ccaac7852b8125604e20,P4MCL-1k-46HS,10.13020/05ek-6k60|P4MCL-1k-46HS|DCB-3-106|P4MCL-1k-46HS|1 _ 8,P4MCL-1k-46HS|DCB-3-106,原生实验材料,核心实验层,primary_train,1.0,TPUU,P4MCL,1000.0,[-O-CH2-CH2-CH(CH3)-CH2-CH2-C(=O)-]n,repeat_topology_mapped,0.46,IPDI,CC1(C)CC(CC(C)(CN=C=O)C1)N=C=O,water_to_urea,water,99,47.57047,268.6788,64.65236993224107,,0.0,valid,nan,README: Shimadzu AGS-X；室温；50 mm/min；至少5个拉伸重复；模量拟合0–5%应变,10.13020/05ek-6k60|P4MCL-1k-46HS|DCB-3-106,ccaac7852b8125604e20a634e6d9ca9b9dc868aa19985ee88a688b81b0129c71,b9cfc1217788a2bc2917c53da24b120524d14dc65cffda3121beeafa5c3593d1,数据/原始/外部数据/新增开放数据/DRUM_TPUU_机械回收/解包内容/RAW_TPUU_characterization/Polyol_1k-45HS_Tensile_Prop.xlsx#sheet=P4MCL-1k-46HS;sample=1 _ 8,CC0-1.0,reference-53;reference-54
tpu-drum-mechanical-recycling-2026-08-30-v1,source_drum_tpuu_recycling_05ek6k60,family_drum_tpuu_recycling_2024,drum_tensile_ce075b5c8b627d8d063d,P4MCL-2k-18HS,10.13020/05ek-6k60|P4MCL-2k-18HS|DCB-3-152|P4MCL-2k-18HS|1 _ 3,P4MCL-2k-18HS|DCB-3-152,原生实验材料,核心实验层,primary_train,1.0,TPUU,P4MCL,2000.0,[-O-CH2-CH2-CH(CH3)-CH2-CH2-C(=O)-]n,repeat_topology_mapped,0.18,IPDI,CC1(C)CC(CC(C)(CN=C=O)C1)N=C=O,water_to_urea,water,89,0.4351705,248.2565,0.8602200086230172,,0.0,valid,nan,README: Shimadzu AGS-X；室温；50 mm/min；至少5个拉伸重复；模量拟合0–5%应变,10.13020/05ek-6k60|P4MCL-2k-18HS|DCB-3-152,ce075b5c8b627d8d063daf5a085024940a4f4671b8262467c43a3841a03c3785,1ea43958ddb18c6bed9f52fed3e00ca3335d9248dabbca34f911f262a9843215,数据/原始/外部数据/新增开放数据/DRUM_TPUU_机械回收/解包内容/RAW_TPUU_characterization/Polyol-2k-18HS_Tensile_Prop.xlsx#sheet=P4MCL-2k-18HS;sample=1 _ 3,CC0-1.0,reference-53;reference-54
tpu-drum-mechanical-recycling-2026-08-30-v1,source_drum_tpuu_recycling_05ek6k60,family_drum_tpuu_recycling_2024,drum_tensile_d041dc9def855f7c4f03,PCL-1k-44HS,10.13020/05ek-6k60|PCL-1k-44HS|DCB-3-125|PCL-1k-44HS|1 _ 5,PCL-1k-44HS|DCB-3-125,原生实验材料,核心实验层,primary_train,1.0,TPUU,PCL,1000.0,[-O-(CH2)5-C(=O)-]n,repeat_topology_mapped,0.44,IPDI,CC1(C)CC(CC(C)(CN=C=O)C1)N=C=O,water_to_urea,water,67,27.26653,188.3329,26.574556603176823,,0.0,valid,nan,README: Shimadzu AGS-X；室温；50 mm/min；至少5个拉伸重复；模量拟合0–5%应变,10.13020/05ek-6k60|PCL-1k-44HS|DCB-3-125,d041dc9def855f7c4f033d8a0042dc2090f453410b0dd12215c3f21190b01870,b9cfc1217788a2bc2917c53da24b120524d14dc65cffda3121beeafa5c3593d1,数据/原始/外部数据/新增开放数据/DRUM_TPUU_机械回收/解包内容/RAW_TPUU_characterization/Polyol_1k-45HS_Tensile_Prop.xlsx#sheet=PCL-1k-44HS;sample=1 _ 5,CC0-1.0,reference-53;reference-54
tpu-drum-mechanical-recycling-2026-08-30-v1,source_drum_tpuu_recycling_05ek6k60,family_drum_tpuu_recycling_2024,drum_tensile_d08c5e917d20bf0df52a,P4PrCL-1.6k-31HS,10.13020/05ek-6k60|P4PrCL-1.6k-31HS|未解析批次|P4PrCL-1.6k-31HS|1 _ 5,P4PrCL-1.6k-31HS|未解析批次,回收单体再聚合,核心实验层,primary_train,1.0,TPUU,P4PrCL,1600.0,[-O-CH2-CH2-CH(CH2CH2CH3)-CH2-CH2-C(=O)-]n,repeat_topology_mapped,0.31,IPDI,CC1(C)CC(CC(C)(CN=C=O)C1)N=C=O,water_to_urea,water,194,41.57861,674.0576,92.9446848719459,,0.0,valid,50mm/min,README: Shimadzu AGS-X；室温；50 mm/min；至少5个拉伸重复；模量拟合0–5%应变,10.13020/05ek-6k60|P4PrCL-1.6k-31HS|未解析批次,d08c5e917d20bf0df52aa63f4c7b07702d8a8f9b9d3aedeb557d172437e3e30e,95bd9f55b348aa2fb2c28640a93ca410e6dda21cf1e37f7f593bebd4ca072615,数据/原始/外部数据/新增开放数据/DRUM_TPUU_机械回收/解包内容/RAW_Chemical_recycling/Repolymerized_TPUUs_tensile.xlsx#sheet=P4PrCL-1.6k-31HS;sample=1 _ 5,CC0-1.0,reference-53;reference-54
tpu-drum-mechanical-recycling-2026-08-30-v1,source_drum_tpuu_recycling_05ek6k60,family_drum_tpuu_recycling_2024,drum_tensile_d258cd0194d79f26ffa4,PCL-1k-28HS,10.13020/05ek-6k60|PCL-1k-28HS|DCB-3-112|PCL-1k-28HS|1 _ 4,PCL-1k-28HS|DCB-3-112,原生实验材料,核心实验层,primary_train,1.0,TPUU,PCL,1000.0,[-O-(CH2)5-C(=O)-]n,repeat_topology_mapped,0.28,IPDI,CC1(C)CC(CC(C)(CN=C=O)C1)N=C=O,water_to_urea,water,188,35.98786,607.5826,63.859181405381335,,0.0,valid,nan,README: Shimadzu AGS-X；室温；50 mm/min；至少5个拉伸重复；模量拟合0–5%应变,10.13020/05ek-6k60|PCL-1k-28HS|DCB-3-112,d258cd0194d79f26ffa426341b5c30d17e85b4bb6bd94a12adbaf279ea4f22e8,0f1aa0dbff5937f2846c0ea0473afbf2b3a09737b7082fd28257d85bc4d8c718,数据/原始/外部数据/新增开放数据/DRUM_TPUU_机械回收/解包内容/RAW_TPUU_characterization/Polyol-1k-28HS_Tensile_Prop.xlsx#sheet=PCL-1k-28HS;sample=1 _ 4,CC0-1.0,reference-53;reference-54
tpu-drum-mechanical-recycling-2026-08-30-v1,source_drum_tpuu_recycling_05ek6k60,family_drum_tpuu_recycling_2024,drum_tensile_d65de0889c66700ef749,P4PrCL-1.6k-31HS,10.13020/05ek-6k60|P4PrCL-1.6k-31HS|未解析批次|P4PrCL-1.6k-31HS|1 _ 2,P4PrCL-1.6k-31HS|未解析批次,回收单体再聚合,核心实验层,primary_train,1.0,TPUU,P4PrCL,1600.0,[-O-CH2-CH2-CH(CH2CH2CH3)-CH2-CH2-C(=O)-]n,repeat_topology_mapped,0.31,IPDI,CC1(C)CC(CC(C)(CN=C=O)C1)N=C=O,water_to_urea,water,194,33.59549,669.3654,78.91951904412537,,0.0,valid,50mm/min,README: Shimadzu AGS-X；室温；50 mm/min；至少5个拉伸重复；模量拟合0–5%应变,10.13020/05ek-6k60|P4PrCL-1.6k-31HS|未解析批次,d65de0889c66700ef749cb89622492088dffe20058dcde8f484fd29d5feafeac,95bd9f55b348aa2fb2c28640a93ca410e6dda21cf1e37f7f593bebd4ca072615,数据/原始/外部数据/新增开放数据/DRUM_TPUU_机械回收/解包内容/RAW_Chemical_recycling/Repolymerized_TPUUs_tensile.xlsx#sheet=P4PrCL-1.6k-31HS;sample=1 _ 2,CC0-1.0,reference-53;reference-54
tpu-drum-mechanical-recycling-2026-08-30-v1,source_drum_tpuu_recycling_05ek6k60,family_drum_tpuu_recycling_2024,drum_tensile_da96825a51290cba1009,P4MCL-1.6k-31HS,10.13020/05ek-6k60|P4MCL-1.6k-31HS|未解析批次|P4MCL-1.6k-31HS|1 _ 4,P4MCL-1.6k-31HS|未解析批次,回收单体再聚合,核心实验层,primary_train,1.0,TPUU,P4MCL,1600.0,[-O-CH2-CH2-CH(CH3)-CH2-CH2-C(=O)-]n,repeat_topology_mapped,0.31,IPDI,CC1(C)CC(CC(C)(CN=C=O)C1)N=C=O,water_to_urea,water,210,56.17757,788.2807,138.5938787890787,,0.0,valid,50mm/min,README: Shimadzu AGS-X；室温；50 mm/min；至少5个拉伸重复；模量拟合0–5%应变,10.13020/05ek-6k60|P4MCL-1.6k-31HS|未解析批次,da96825a51290cba100968002899b74ec3917633cb9e16fe73236a746e05ba1e,95bd9f55b348aa2fb2c28640a93ca410e6dda21cf1e37f7f593bebd4ca072615,数据/原始/外部数据/新增开放数据/DRUM_TPUU_机械回收/解包内容/RAW_Chemical_recycling/Repolymerized_TPUUs_tensile.xlsx#sheet=P4MCL-1.6k-31HS;sample=1 _ 4,CC0-1.0,reference-53;reference-54
