Repository: fafasco16/TPU-HighThroughput-Screening

# TPU/TPUU 定向五目标筛选数据集

- 版本：`tpu-directed-five-objective-2026-08-30-v1`
- 三目标相关实验记录：120,550行
- 商用构件：24种
- 现实配方：980个

## 结论

旧数据没有作废，而是重新分工：

| 旧资产 | 继续用途 | 禁止解释 |
|---|---|---|
| Gold-V结构与虚拟候选 | 化学空间、反应规则、适用域和候选排序 | 不是实验性能真值 |
| Gold-C计算与模拟 | 表示预训练、机理描述符、低保真代理和后段复核 | 不能无标记冒充宏观实验性能 |
| Gold-E实验曲线与标量 | 性能端点、来源内校准和最终实验残差 | 曲线点数不是材料数 |
| 商用构件与980个现实配方 | 成本/EHS门、现实Pareto候选和实验设计 | 目录证据不等于实时库存或低成本 |

新主线只训练三个清晰目标：韧性、循环恢复和热稳定。成本与环保保持透明规则约束，不制造虚假标签。昂贵DFT/MD在完成便宜的结构、配方、采购/EHS和模型预筛前保持后置。

## 当前任务门

| 目标 | 类型 | 实验主目标闭合组 | 直接低保真计算组 | 机理代理组 | 状态 |
|---|---|---:|---:|---:|---|
| 韧性 | single_task_model | 8 | 1 | 7988 | insufficient_chemistry_closed_labels |

File: 结果/定向筛选/DataInBrief形状记忆PU循环端点.csv (part 2 of 6)
release_id,source_id,formulation_id,polymer_family,HDI_mol_percent,HPED_mol_percent,TEA_mol_percent,fraction_basis,chemistry_mapping_status,identity_mapping_evidence,split_group,HDI_name,HDI_smiles,HPED_name,TEA_name,TEA_smiles,thermoplastic_tpu_core,model_admission_layer,usage_mode,future_weight_ceiling,source_locator,license,citation_keys,test_run_id,source_sheet,observation_unit,cycle_number,peak_stress_MPa,maximum_strain_percent,loading_energy_MJ_m3,unloading_energy_MJ_m3,hysteresis_energy_MJ_m3,peak_stress_retention_percent,peak_stress_reduction_percent,dissipation_fraction,preconditioning_cycle_count,measurement_cycle_count,measurement_strain_fraction_of_failure,test_temperature_rule,nominal_test_temperature_C,crosshead_speed_mm_min,direct_shape_recovery_available,shape_recovery_ratio_percent,shape_fixity_ratio_percent,cyclic_target_role,recovery_metric_status,source_run_point_count,quality_status,sample_mapping_status
pu-shape-memory-dib-2020-v1,doi:10.1016/j.dib.2020.106294,SMP-3,crosslinked_shape_memory_polyurethane,54.3,42.5,3.2,molar_percent,monomer_set_molar_composition_mapped,doi:10.1016/j.jmbbm.2018.08.037; doi:10.1016/j.dib.2020.106294,doi:10.1016/j.dib.2020.106294|SMP-3,"1,6-hexamethylene diisocyanate",O=C=NCCCCCCN=C=O,"N,N,N',N'-tetrakis(2-hydroxypropyl)ethylenediamine",triethanolamine,OCCN(CCO)CCO,False,polyurethane_transfer,transfer_learning_only,0.35,数据/原始/外部数据/新增开放数据/DataInBrief_聚氨酯形状记忆多模态原始数据/mmc6.xlsx,CC-BY-4.0,reference-184;reference-185,fisher_uniaxial_cyclic_tensile_mmc6_005,SMP-3_1,test_run_cycle_dependent,2,1.30508,8.102,0.04982615260000004,0.04592956944999999,0.003896583150000049,97.13885911635109,2.8611408836489147,0.07820357275588735,3,10,0.5,Tg_plus_10_C,83.17,2.0,False,,,stress_retention_and_hysteresis_transfer_proxy,not_measured_by_this_isothermal_cyclic_protocol,18451,observed_unique,label_only_cross_workbook_identity_unresolved
pu-shape-memory-dib-2020-v1,doi:10.1016/j.dib.2020.106294,SMP-3,crosslinked_shape_memory_polyurethane,54.3,42.5,3.2,molar_percent,monomer_set_molar_composition_mapped,doi:10.1016/j.jmbbm.2018.08.037; doi:10.1016/j.dib.2020.106294,doi:10.1016/j.dib.2020.106294|SMP-3,"1,6-hexamethylene diisocyanate",O=C=NCCCCCCN=C=O,"N,N,N',N'-tetrakis(2-hydroxypropyl)ethylenediamine",triethanolamine,OCCN(CCO)CCO,False,polyurethane_transfer,transfer_learning_only,0.35,数据/原始/外部数据/新增开放数据/DataInBrief_聚氨酯形状记忆多模态原始数据/mmc6.xlsx,CC-BY-4.0,reference-184;reference-185,fisher_uniaxial_cyclic_tensile_mmc6_005,SMP-3_1,test_run_cycle_dependent,3,1.28611,8.102,0.04789665599999997,0.04468667180000002,0.0032099841999999462,95.72689651065858,4.273103489341423,0.0670189626599391,3,10,0.5,Tg_plus_10_C,83.17,2.0,False,,,stress_retention_and_hysteresis_transfer_proxy,not_measured_by_this_isothermal_cyclic_protocol,18451,observed_unique,label_only_cross_workbook_identity_unresolved
pu-shape-memory-dib-2020-v1,doi:10.1016/j.dib.2020.106294,SMP-3,crosslinked_shape_memory_polyurethane,54.3,42.5,3.2,molar_percent,monomer_set_molar_composition_mapped,doi:10.1016/j.jmbbm.2018.08.037; doi:10.1016/j.dib.2020.106294,doi:10.1016/j.dib.2020.106294|SMP-3,"1,6-hexamethylene diisocyanate",O=C=NCCCCCCN=C=O,"N,N,N',N'-tetrakis(2-hydroxypropyl)ethylenediamine",triethanolamine,OCCN(CCO)CCO,False,polyurethane_transfer,transfer_learning_only,0.35,数据/原始/外部数据/新增开放数据/DataInBrief_聚氨酯形状记忆多模态原始数据/mmc6.xlsx,CC-BY-4.0,reference-184;reference-185,fisher_uniaxial_cyclic_tensile_mmc6_005,SMP-3_1,test_run_cycle_dependent,4,1.2749,8.102,0.046722033999999975,0.04385846545000001,0.002863568549999966,94.89252113850183,5.107478861498166,0.06128946676422451,3,10,0.5,Tg_plus_10_C,83.17,2.0,False,,,stress_retention_and_hysteresis_transfer_proxy,not_measured_by_this_isothermal_cyclic_protocol,18451,observed_unique,label_only_cross_workbook_identity_unresolved
pu-shape-memory-dib-2020-v1,doi:10.1016/j.dib.2020.106294,SMP-3,crosslinked_shape_memory_polyurethane,54.3,42.5,3.2,molar_percent,monomer_set_molar_composition_mapped,doi:10.1016/j.jmbbm.2018.08.037; doi:10.1016/j.dib.2020.106294,doi:10.1016/j.dib.2020.106294|SMP-3,"1,6-hexamethylene diisocyanate",O=C=NCCCCCCN=C=O,"N,N,N',N'-tetrakis(2-hydroxypropyl)ethylenediamine",triethanolamine,OCCN(CCO)CCO,False,polyurethane_transfer,transfer_learning_only,0.35,数据/原始/外部数据/新增开放数据/DataInBrief_聚氨酯形状记忆多模态原始数据/mmc6.xlsx,CC-BY-4.0,reference-184;reference-185,fisher_uniaxial_cyclic_tensile_mmc6_005,SMP-3_1,test_run_cycle_dependent,5,1.26557,8.102,0.0459077685,0.04323048259999998,0.0026772859000000204,94.1980766940574,5.801923305942594,0.05831879848396509,3,10,0.5,Tg_plus_10_C,83.17,2.0,False,,,stress_retention_and_hysteresis_transfer_proxy,not_measured_by_this_isothermal_cyclic_protocol,18451,observed_unique,label_only_cross_workbook_identity_unresolved
pu-shape-memory-dib-2020-v1,doi:10.1016/j.dib.2020.106294,SMP-3,crosslinked_shape_memory_polyurethane,54.3,42.5,3.2,molar_percent,monomer_set_molar_composition_mapped,doi:10.1016/j.jmbbm.2018.08.037; doi:10.1016/j.dib.2020.106294,doi:10.1016/j.dib.2020.106294|SMP-3,"1,6-hexamethylene diisocyanate",O=C=NCCCCCCN=C=O,"N,N,N',N'-tetrakis(2-hydroxypropyl)ethylenediamine",triethanolamine,OCCN(CCO)CCO,False,polyurethane_transfer,transfer_learning_only,0.35,数据/原始/外部数据/新增开放数据/DataInBrief_聚氨酯形状记忆多模态原始数据/mmc6.xlsx,CC-BY-4.0,reference-184;reference-185,fisher_uniaxial_cyclic_tensile_mmc6_005,SMP-3_1,test_run_cycle_dependent,6,1.25958,8.102,0.04526346450000001,0.04272247329999994,0.0025409912000000714,93.75223294033583,6.24776705966417,0.05613779740611925,3,10,0.5,Tg_plus_10_C,83.17,2.0,False,,,stress_retention_and_hysteresis_transfer_proxy,not_measured_by_this_isothermal_cyclic_protocol,18451,observed_unique,label_only_cross_workbook_identity_unresolved
pu-shape-memory-dib-2020-v1,doi:10.1016/j.dib.2020.106294,SMP-3,crosslinked_shape_memory_polyurethane,54.3,42.5,3.2,molar_percent,monomer_set_molar_composition_mapped,doi:10.1016/j.jmbbm.2018.08.037; doi:10.1016/j.dib.2020.106294,doi:10.1016/j.dib.2020.106294|SMP-3,"1,6-hexamethylene diisocyanate",O=C=NCCCCCCN=C=O,"N,N,N',N'-tetrakis(2-hydroxypropyl)ethylenediamine",triethanolamine,OCCN(CCO)CCO,False,polyurethane_transfer,transfer_learning_only,0.35,数据/原始/外部数据/新增开放数据/DataInBrief_聚氨酯形状记忆多模态原始数据/mmc6.xlsx,CC-BY-4.0,reference-184;reference-185,fisher_uniaxial_cyclic_tensile_mmc6_005,SMP-3_1,test_run_cycle_dependent,7,1.25353,8.102,0.044739277199999976,0.04230209809999998,0.002437179099999999,93.30192330594261,6.6980766940573915,0.054475155892773346,3,10,0.5,Tg_plus_10_C,83.17,2.0,False,,,stress_retention_and_hysteresis_transfer_proxy,not_measured_by_this_isothermal_cyclic_protocol,18451,observed_unique,label_only_cross_workbook_identity_unresolved
pu-shape-memory-dib-2020-v1,doi:10.1016/j.dib.2020.106294,SMP-3,crosslinked_shape_memory_polyurethane,54.3,42.5,3.2,molar_percent,monomer_set_molar_composition_mapped,doi:10.1016/j.jmbbm.2018.08.037; doi:10.1016/j.dib.2020.106294,doi:10.1016/j.dib.2020.106294|SMP-3,"1,6-hexamethylene diisocyanate",O=C=NCCCCCCN=C=O,"N,N,N',N'-tetrakis(2-hydroxypropyl)ethylenediamine",triethanolamine,OCCN(CCO)CCO,False,polyurethane_transfer,transfer_learning_only,0.35,数据/原始/外部数据/新增开放数据/DataInBrief_聚氨酯形状记忆多模态原始数据/mmc6.xlsx,CC-BY-4.0,reference-184;reference-185,fisher_uniaxial_cyclic_tensile_mmc6_005,SMP-3_1,test_run_cycle_dependent,8,1.24963,8.102,0.04431083204999997,0.04195803380000001,0.0023527982499999614,93.01164106228416,6.988358937715844,0.053097586778444686,3,10,0.5,Tg_plus_10_C,83.17,2.0,False,,,stress_retention_and_hysteresis_transfer_proxy,not_measured_by_this_isothermal_cyclic_protocol,18451,observed_unique,label_only_cross_workbook_identity_unresolved
pu-shape-memory-dib-2020-v1,doi:10.1016/j.dib.2020.106294,SMP-3,crosslinked_shape_memory_polyurethane,54.3,42.5,3.2,molar_percent,monomer_set_molar_composition_mapped,doi:10.1016/j.jmbbm.2018.08.037; doi:10.1016/j.dib.2020.106294,doi:10.1016/j.dib.2020.106294|SMP-3,"1,6-hexamethylene diisocyanate",O=C=NCCCCCCN=C=O,"N,N,N',N'-tetrakis(2-hydroxypropyl)ethylenediamine",triethanolamine,OCCN(CCO)CCO,False,polyurethane_transfer,transfer_learning_only,0.35,数据/原始/外部数据/新增开放数据/DataInBrief_聚氨酯形状记忆多模态原始数据/mmc6.xlsx,CC-BY-4.0,reference-184;reference-185,fisher_uniaxial_cyclic_tensile_mmc6_005,SMP-3_1,test_run_cycle_dependent,9,1.24555,8.102,0.04397399835000002,0.04166206534999995,0.0023119330000000715,92.70796117661068,7.292038823389319,0.052575000835694316,3,10,0.5,Tg_plus_10_C,83.17,2.0,False,,,stress_retention_and_hysteresis_transfer_proxy,not_measured_by_this_isothermal_cyclic_protocol,18451,observed_unique,label_only_cross_workbook_identity_unresolved
pu-shape-memory-dib-2020-v1,doi:10.1016/j.dib.2020.106294,SMP-3,crosslinked_shape_memory_polyurethane,54.3,42.5,3.2,molar_percent,monomer_set_molar_composition_mapped,doi:10.1016/j.jmbbm.2018.08.037; doi:10.1016/j.dib.2020.106294,doi:10.1016/j.dib.2020.106294|SMP-3,"1,6-hexamethylene diisocyanate",O=C=NCCCCCCN=C=O,"N,N,N',N'-tetrakis(2-hydroxypropyl)ethylenediamine",triethanolamine,OCCN(CCO)CCO,False,polyurethane_transfer,transfer_learning_only,0.35,数据/原始/外部数据/新增开放数据/DataInBrief_聚氨酯形状记忆多模态原始数据/mmc6.xlsx,CC-BY-4.0,reference-184;reference-185,fisher_uniaxial_cyclic_tensile_mmc6_005,SMP-3_1,test_run_cycle_dependent,10,1.24294,8.102,0.04366407939999995,0.0414187996,0.002245279799999951,92.51369536739311,7.486304632606888,0.05142166812750788,3,10,0.5,Tg_plus_10_C,83.17,2.0,False,,,stress_retention_and_hysteresis_transfer_proxy,not_measured_by_this_isothermal_cyclic_protocol,18451,observed_unique,label_only_cross_workbook_identity_unresolved
pu-shape-memory-dib-2020-v1,doi:10.1016/j.dib.2020.106294,SMP-3,crosslinked_shape_memory_polyurethane,54.3,42.5,3.2,molar_percent,monomer_set_molar_composition_mapped,doi:10.1016/j.jmbbm.2018.08.037; doi:10.1016/j.dib.2020.106294,doi:10.1016/j.dib.2020.106294|SMP-3,"1,6-hexamethylene diisocyanate",O=C=NCCCCCCN=C=O,"N,N,N',N'-tetrakis(2-hydroxypropyl)ethylenediamine",triethanolamine,OCCN(CCO)CCO,False,polyurethane_transfer,transfer_learning_only,0.35,数据/原始/外部数据/新增开放数据/DataInBrief_聚氨酯形状记忆多模态原始数据/mmc6.xlsx,CC-BY-4.0,reference-184;reference-185,fisher_uniaxial_cyclic_tensile_mmc6_006,SMP-3_2,test_run_cycle_dependent,1,1.37727,8.103,0.05485524025000002,0.04945835109999999,0.005396889150000028,100.0,0.0,0.09838420405058797,3,10,0.5,Tg_plus_10_C,83.17,2.0,False,,,stress_retention_and_hysteresis_transfer_proxy,not_measured_by_this_isothermal_cyclic_protocol,18247,observed_unique,label_only_cross_workbook_identity_unresolved
pu-shape-memory-dib-2020-v1,doi:10.1016/j.dib.2020.106294,SMP-3,crosslinked_shape_memory_polyurethane,54.3,42.5,3.2,molar_percent,monomer_set_molar_composition_mapped,doi:10.1016/j.jmbbm.2018.08.037; doi:10.1016/j.dib.2020.106294,doi:10.1016/j.dib.2020.106294|SMP-3,"1,6-hexamethylene diisocyanate",O=C=NCCCCCCN=C=O,"N,N,N',N'-tetrakis(2-hydroxypropyl)ethylenediamine",triethanolamine,OCCN(CCO)CCO,False,polyurethane_transfer,transfer_learning_only,0.35,数据/原始/外部数据/新增开放数据/DataInBrief_聚氨酯形状记忆多模态原始数据/mmc6.xlsx,CC-BY-4.0,reference-184;reference-185,fisher_uniaxial_cyclic_tensile_mmc6_006,SMP-3_2,test_run_cycle_dependent,2,1.33203,8.103,0.050133569449999985,0.046403737999999965,0.0037298314500000193,96.71524102027925,3.284758979720749,0.07439788331289506,3,10,0.5,Tg_plus_10_C,83.17,2.0,False,,,stress_retention_and_hysteresis_transfer_proxy,not_measured_by_this_isothermal_cyclic_protocol,18247,observed_unique,label_only_cross_workbook_identity_unresolved
pu-shape-memory-dib-2020-v1,doi:10.1016/j.dib.2020.106294,SMP-3,crosslinked_shape_memory_polyurethane,54.3,42.5,3.2,molar_percent,monomer_set_molar_composition_mapped,doi:10.1016/j.jmbbm.2018.08.037; doi:10.1016/j.dib.2020.106294,doi:10.1016/j.dib.2020.106294|SMP-3,"1,6-hexamethylene diisocyanate",O=C=NCCCCCCN=C=O,"N,N,N',N'-tetrakis(2-hydroxypropyl)ethylenediamine",triethanolamine,OCCN(CCO)CCO,False,polyurethane_transfer,transfer_learning_only,0.35,数据/原始/外部数据/新增开放数据/DataInBrief_聚氨酯形状记忆多模态原始数据/mmc6.xlsx,CC-BY-4.0,reference-184;reference-185,fisher_uniaxial_cyclic_tensile_mmc6_006,SMP-3_2,test_run_cycle_dependent,3,1.30472,8.103,0.04751396564999997,0.04474926105,0.002764704599999966,94.73233280329929,5.267667196700714,0.05818719953551105,3,10,0.5,Tg_plus_10_C,83.17,2.0,False,,,stress_retention_and_hysteresis_transfer_proxy,not_measured_by_this_isothermal_cyclic_protocol,18247,observed_unique,label_only_cross_workbook_identity_unresolved
pu-shape-memory-dib-2020-v1,doi:10.1016/j.dib.2020.106294,SMP-3,crosslinked_shape_memory_polyurethane,54.3,42.5,3.2,molar_percent,monomer_set_molar_composition_mapped,doi:10.1016/j.jmbbm.2018.08.037; doi:10.1016/j.dib.2020.106294,doi:10.1016/j.dib.2020.106294|SMP-3,"1,6-hexamethylene diisocyanate",O=C=NCCCCCCN=C=O,"N,N,N',N'-tetrakis(2-hydroxypropyl)ethylenediamine",triethanolamine,OCCN(CCO)CCO,False,polyurethane_transfer,transfer_learning_only,0.35,数据/原始/外部数据/新增开放数据/DataInBrief_聚氨酯形状记忆多模态原始数据/mmc6.xlsx,CC-BY-4.0,reference-184;reference-185,fisher_uniaxial_cyclic_tensile_mmc6_006,SMP-3_2,test_run_cycle_dependent,4,1.29021,8.103,0.046091640300000035,0.043764767800000035,0.0023268725000000004,93.67879936395914,6.321200636040857,0.05048361231787185,3,10,0.5,Tg_plus_10_C,83.17,2.0,False,,,stress_retention_and_hysteresis_transfer_proxy,not_measured_by_this_isothermal_cyclic_protocol,18247,observed_unique,label_only_cross_workbook_identity_unresolved
pu-shape-memory-dib-2020-v1,doi:10.1016/j.dib.2020.106294,SMP-3,crosslinked_shape_memory_polyurethane,54.3,42.5,3.2,molar_percent,monomer_set_molar_composition_mapped,doi:10.1016/j.jmbbm.2018.08.037; doi:10.1016/j.dib.2020.106294,doi:10.1016/j.dib.2020.106294|SMP-3,"1,6-hexamethylene diisocyanate",O=C=NCCCCCCN=C=O,"N,N,N',N'-tetrakis(2-hydroxypropyl)ethylenediamine",triethanolamine,OCCN(CCO)CCO,False,polyurethane_transfer,transfer_learning_only,0.35,数据/原始/外部数据/新增开放数据/DataInBrief_聚氨酯形状记忆多模态原始数据/mmc6.xlsx,CC-BY-4.0,reference-184;reference-185,fisher_uniaxial_cyclic_tensile_mmc6_006,SMP-3_2,test_run_cycle_dependent,5,1.27864,8.103,0.04511046155000001,0.04294581055000001,0.0021646509999999966,92.83873169385814,7.161268306141864,0.047985565335010326,3,10,0.5,Tg_plus_10_C,83.17,2.0,False,,,stress_retention_and_hysteresis_transfer_proxy,not_measured_by_this_isothermal_cyclic_protocol,18247,observed_unique,label_only_cross_workbook_identity_unresolved
pu-shape-memory-dib-2020-v1,doi:10.1016/j.dib.2020.106294,SMP-3,crosslinked_shape_memory_polyurethane,54.3,42.5,3.2,molar_percent,monomer_set_molar_composition_mapped,doi:10.1016/j.jmbbm.2018.08.037; doi:10.1016/j.dib.2020.106294,doi:10.1016/j.dib.2020.106294|SMP-3,"1,6-hexamethylene diisocyanate",O=C=NCCCCCCN=C=O,"N,N,N',N'-tetrakis(2-hydroxypropyl)ethylenediamine",triethanolamine,OCCN(CCO)CCO,False,polyurethane_transfer,transfer_learning_only,0.35,数据/原始/外部数据/新增开放数据/DataInBrief_聚氨酯形状记忆多模态原始数据/mmc6.xlsx,CC-BY-4.0,reference-184;reference-185,fisher_uniaxial_cyclic_tensile_mmc6_006,SMP-3_2,test_run_cycle_dependent,6,1.25249,8.103,0.04354359679999996,0.04105213235000004,0.002491464449999918,90.9400480661018,9.059951933898205,0.05721769980195849,3,10,0.5,Tg_plus_10_C,83.17,2.0,False,,,stress_retention_and_hysteresis_transfer_proxy,not_measured_by_this_isothermal_cyclic_protocol,18247,observed_unique,label_only_cross_workbook_identity_unresolved
pu-shape-memory-dib-2020-v1,doi:10.1016/j.dib.2020.106294,SMP-3,crosslinked_shape_memory_polyurethane,54.3,42.5,3.2,molar_percent,monomer_set_molar_composition_mapped,doi:10.1016/j.jmbbm.2018.08.037; doi:10.1016/j.dib.2020.106294,doi:10.1016/j.dib.2020.106294|SMP-3,"1,6-hexamethylene diisocyanate",O=C=NCCCCCCN=C=O,"N,N,N',N'-tetrakis(2-hydroxypropyl)ethylenediamine",triethanolamine,OCCN(CCO)CCO,False,polyurethane_transfer,transfer_learning_only,0.35,数据/原始/外部数据/新增开放数据/DataInBrief_聚氨酯形状记忆多模态原始数据/mmc6.xlsx,CC-BY-4.0,reference-184;reference-185,fisher_uniaxial_cyclic_tensile_mmc6_006,SMP-3_2,test_run_cycle_dependent,7,1.23923,8.103,0.042333399399999985,0.04006406424999997,0.0022693351500000167,89.97727388239053,10.022726117609466,0.053606258466453734,3,10,0.5,Tg_plus_10_C,83.17,2.0,False,,,stress_retention_and_hysteresis_transfer_proxy,not_measured_by_this_isothermal_cyclic_protocol,18247,observed_unique,label_only_cross_workbook_identity_unresolved
pu-shape-memory-dib-2020-v1,doi:10.1016/j.dib.2020.106294,SMP-3,crosslinked_shape_memory_polyurethane,54.3,42.5,3.2,molar_percent,monomer_set_molar_composition_mapped,doi:10.1016/j.jmbbm.2018.08.037; doi:10.1016/j.dib.2020.106294,doi:10.1016/j.dib.2020.106294|SMP-3,"1,6-hexamethylene diisocyanate",O=C=NCCCCCCN=C=O,"N,N,N',N'-tetrakis(2-hydroxypropyl)ethylenediamine",triethanolamine,OCCN(CCO)CCO,False,polyurethane_transfer,transfer_learning_only,0.35,数据/原始/外部数据/新增开放数据/DataInBrief_聚氨酯形状记忆多模态原始数据/mmc6.xlsx,CC-BY-4.0,reference-184;reference-185,fisher_uniaxial_cyclic_tensile_mmc6_006,SMP-3_2,test_run_cycle_dependent,8,1.20103,8.103,0.04054898735000001,0.03706253555000001,0.0034864517999999983,87.20367103037168,12.79632896962832,0.08598122981238883,3,10,0.5,Tg_plus_10_C,83.17,2.0,False,,,stress_retention_and_hysteresis_transfer_proxy,not_measured_by_this_isothermal_cyclic_protocol,18247,observed_unique,label_only_cross_workbook_identity_unresolved
pu-shape-memory-dib-2020-v1,doi:10.1016/j.dib.2020.106294,SMP-3,crosslinked_shape_memory_polyurethane,54.3,42.5,3.2,molar_percent,monomer_set_molar_composition_mapped,doi:10.1016/j.jmbbm.2018.08.037; doi:10.1016/j.dib.2020.106294,doi:10.1016/j.dib.2020.106294|SMP-3,"1,6-hexamethylene diisocyanate",O=C=NCCCCCCN=C=O,"N,N,N',N'-tetrakis(2-hydroxypropyl)ethylenediamine",triethanolamine,OCCN(CCO)CCO,False,polyurethane_transfer,transfer_learning_only,0.35,数据/原始/外部数据/新增开放数据/DataInBrief_聚氨酯形状记忆多模态原始数据/mmc6.xlsx,CC-BY-4.0,reference-184;reference-185,fisher_uniaxial_cyclic_tensile_mmc6_006,SMP-3_2,test_run_cycle_dependent,9,1.17424,8.103,0.03804302390000005,0.03572110355000003,0.00232192035000002,85.25851866373333,14.741481336266673,0.061034063856317614,3,10,0.5,Tg_plus_10_C,83.17,2.0,False,,,stress_retention_and_hysteresis_transfer_proxy,not_measured_by_this_isothermal_cyclic_protocol,18247,observed_unique,label_only_cross_workbook_identity_unresolved
pu-shape-memory-dib-2020-v1,doi:10.1016/j.dib.2020.106294,SMP-3,crosslinked_shape_memory_polyurethane,54.3,42.5,3.2,molar_percent,monomer_set_molar_composition_mapped,doi:10.1016/j.jmbbm.2018.08.037; doi:10.1016/j.dib.2020.106294,doi:10.1016/j.dib.2020.106294|SMP-3,"1,6-hexamethylene diisocyanate",O=C=NCCCCCCN=C=O,"N,N,N',N'-tetrakis(2-hydroxypropyl)ethylenediamine",triethanolamine,OCCN(CCO)CCO,False,polyurethane_transfer,transfer_learning_only,0.35,数据/原始/外部数据/新增开放数据/DataInBrief_聚氨酯形状记忆多模态原始数据/mmc6.xlsx,CC-BY-4.0,reference-184;reference-185,fisher_uniaxial_cyclic_tensile_mmc6_006,SMP-3_2,test_run_cycle_dependent,10,1.15815,8.103,0.03680785555,0.034783153950000034,0.002024701599999963,84.09026552527827,15.90973447472173,0.055007323022380296,3,10,0.5,Tg_plus_10_C,83.17,2.0,False,,,stress_retention_and_hysteresis_transfer_proxy,not_measured_by_this_isothermal_cyclic_protocol,18247,observed_unique,label_only_cross_workbook_identity_unresolved
pu-shape-memory-dib-2020-v1,doi:10.1016/j.dib.2020.106294,SMP-4,crosslinked_shape_memory_polyurethane,55.1,38.4,6.5,molar_percent,monomer_set_molar_composition_mapped,doi:10.1016/j.jmbbm.2018.08.037; doi:10.1016/j.dib.2020.106294,doi:10.1016/j.dib.2020.106294|SMP-4,"1,6-hexamethylene diisocyanate",O=C=NCCCCCCN=C=O,"N,N,N',N'-tetrakis(2-hydroxypropyl)ethylenediamine",triethanolamine,OCCN(CCO)CCO,False,polyurethane_transfer,transfer_learning_only,0.35,数据/原始/外部数据/新增开放数据/DataInBrief_聚氨酯形状记忆多模态原始数据/mmc6.xlsx,CC-BY-4.0,reference-184;reference-185,fisher_uniaxial_cyclic_tensile_mmc6_007,SMP-4_1,test_run_cycle_dependent,1,1.76257,10.452,0.09366617239999991,0.07690634534999993,0.01675982704999998,100.0,0.0,0.17893148209822649,3,10,0.5,Tg_plus_10_C,75.65,2.0,False,,,stress_retention_and_hysteresis_transfer_proxy,not_measured_by_this_isothermal_cyclic_protocol,24707,observed_unique,label_only_cross_workbook_identity_unresolved
pu-shape-memory-dib-2020-v1,doi:10.1016/j.dib.2020.106294,SMP-4,crosslinked_shape_memory_polyurethane,55.1,38.4,6.5,molar_percent,monomer_set_molar_composition_mapped,doi:10.1016/j.jmbbm.2018.08.037; doi:10.1016/j.dib.2020.106294,doi:10.1016/j.dib.2020.106294|SMP-4,"1,6-hexamethylene diisocyanate",O=C=NCCCCCCN=C=O,"N,N,N',N'-tetrakis(2-hydroxypropyl)ethylenediamine",triethanolamine,OCCN(CCO)CCO,False,polyurethane_transfer,transfer_learning_only,0.35,数据/原始/外部数据/新增开放数据/DataInBrief_聚氨酯形状记忆多模态原始数据/mmc6.xlsx,CC-BY-4.0,reference-184;reference-185,fisher_uniaxial_cyclic_tensile_mmc6_007,SMP-4_1,test_run_cycle_dependent,2,1.69502,10.452,0.08132253105000006,0.07243805159999997,0.008884479450000093,96.16752809817483,3.8324719018251727,0.10924991309650202,3,10,0.5,Tg_plus_10_C,75.65,2.0,False,,,stress_retention_and_hysteresis_transfer_proxy,not_measured_by_this_isothermal_cyclic_protocol,24707,observed_unique,label_only_cross_workbook_identity_unresolved
pu-shape-memory-dib-2020-v1,doi:10.1016/j.dib.2020.106294,SMP-4,crosslinked_shape_memory_polyurethane,55.1,38.4,6.5,molar_percent,monomer_set_molar_composition_mapped,doi:10.1016/j.jmbbm.2018.08.037; doi:10.1016/j.dib.2020.106294,doi:10.1016/j.dib.2020.106294|SMP-4,"1,6-hexamethylene diisocyanate",O=C=NCCCCCCN=C=O,"N,N,N',N'-tetrakis(2-hydroxypropyl)ethylenediamine",triethanolamine,OCCN(CCO)CCO,False,polyurethane_transfer,transfer_learning_only,0.35,数据/原始/外部数据/新增开放数据/DataInBrief_聚氨酯形状记忆多模态原始数据/mmc6.xlsx,CC-BY-4.0,reference-184;reference-185,fisher_uniaxial_cyclic_tensile_mmc6_007,SMP-4_1,test_run_cycle_dependent,3,1.66453,10.452,0.07730261420000001,0.07007488814999993,0.007227726050000077,94.43766772383509,5.562332276164909,0.09349911545423617,3,10,0.5,Tg_plus_10_C,75.65,2.0,False,,,stress_retention_and_hysteresis_transfer_proxy,not_measured_by_this_isothermal_cyclic_protocol,24707,observed_unique,label_only_cross_workbook_identity_unresolved
pu-shape-memory-dib-2020-v1,doi:10.1016/j.dib.2020.106294,SMP-4,crosslinked_shape_memory_polyurethane,55.1,38.4,6.5,molar_percent,monomer_set_molar_composition_mapped,doi:10.1016/j.jmbbm.2018.08.037; doi:10.1016/j.dib.2020.106294,doi:10.1016/j.dib.2020.106294|SMP-4,"1,6-hexamethylene diisocyanate",O=C=NCCCCCCN=C=O,"N,N,N',N'-tetrakis(2-hydroxypropyl)ethylenediamine",triethanolamine,OCCN(CCO)CCO,False,polyurethane_transfer,transfer_learning_only,0.35,数据/原始/外部数据/新增开放数据/DataInBrief_聚氨酯形状记忆多模态原始数据/mmc6.xlsx,CC-BY-4.0,reference-184;reference-185,fisher_uniaxial_cyclic_tensile_mmc6_007,SMP-4_1,test_run_cycle_dependent,4,1.6439,10.452,0.07488288565000008,0.06843717979999996,0.006445705850000122,93.26721775589054,6.732782244109458,0.08607715626941942,3,10,0.5,Tg_plus_10_C,75.65,2.0,False,,,stress_retention_and_hysteresis_transfer_proxy,not_measured_by_this_isothermal_cyclic_protocol,24707,observed_unique,label_only_cross_workbook_identity_unresolved
pu-shape-memory-dib-2020-v1,doi:10.1016/j.dib.2020.106294,SMP-4,crosslinked_shape_memory_polyurethane,55.1,38.4,6.5,molar_percent,monomer_set_molar_composition_mapped,doi:10.1016/j.jmbbm.2018.08.037; doi:10.1016/j.dib.2020.106294,doi:10.1016/j.dib.2020.106294|SMP-4,"1,6-hexamethylene diisocyanate",O=C=NCCCCCCN=C=O,"N,N,N',N'-tetrakis(2-hydroxypropyl)ethylenediamine",triethanolamine,OCCN(CCO)CCO,False,polyurethane_transfer,transfer_learning_only,0.35,数据/原始/外部数据/新增开放数据/DataInBrief_聚氨酯形状记忆多模态原始数据/mmc6.xlsx,CC-BY-4.0,reference-184;reference-185,fisher_uniaxial_cyclic_tensile_mmc6_007,SMP-4_1,test_run_cycle_dependent,5,1.62853,10.452,0.07313524765000004,0.06715569699999976,0.005979550650000276,92.3951956518039,7.604804348196097,0.08176017504741809,3,10,0.5,Tg_plus_10_C,75.65,2.0,False,,,stress_retention_and_hysteresis_transfer_proxy,not_measured_by_this_isothermal_cyclic_protocol,24707,observed_unique,label_only_cross_workbook_identity_unresolved
pu-shape-memory-dib-2020-v1,doi:10.1016/j.dib.2020.106294,SMP-4,crosslinked_shape_memory_polyurethane,55.1,38.4,6.5,molar_percent,monomer_set_molar_composition_mapped,doi:10.1016/j.jmbbm.2018.08.037; doi:10.1016/j.dib.2020.106294,doi:10.1016/j.dib.2020.106294|SMP-4,"1,6-hexamethylene diisocyanate",O=C=NCCCCCCN=C=O,"N,N,N',N'-tetrakis(2-hydroxypropyl)ethylenediamine",triethanolamine,OCCN(CCO)CCO,False,polyurethane_transfer,transfer_learning_only,0.35,数据/原始/外部数据/新增开放数据/DataInBrief_聚氨酯形状记忆多模态原始数据/mmc6.xlsx,CC-BY-4.0,reference-184;reference-185,fisher_uniaxial_cyclic_tensile_mmc6_007,SMP-4_1,test_run_cycle_dependent,6,1.61579,10.452,0.07179747230000007,0.0661262589999999,0.005671213300000172,91.6723874796462,8.327612520353796,0.07898903844836563,3,10,0.5,Tg_plus_10_C,75.65,2.0,False,,,stress_retention_and_hysteresis_transfer_proxy,not_measured_by_this_isothermal_cyclic_protocol,24707,observed_unique,label_only_cross_workbook_identity_unresolved
pu-shape-memory-dib-2020-v1,doi:10.1016/j.dib.2020.106294,SMP-4,crosslinked_shape_memory_polyurethane,55.1,38.4,6.5,molar_percent,monomer_set_molar_composition_mapped,doi:10.1016/j.jmbbm.2018.08.037; doi:10.1016/j.dib.2020.106294,doi:10.1016/j.dib.2020.106294|SMP-4,"1,6-hexamethylene diisocyanate",O=C=NCCCCCCN=C=O,"N,N,N',N'-tetrakis(2-hydroxypropyl)ethylenediamine",triethanolamine,OCCN(CCO)CCO,False,polyurethane_transfer,transfer_learning_only,0.35,数据/原始/外部数据/新增开放数据/DataInBrief_聚氨酯形状记忆多模态原始数据/mmc6.xlsx,CC-BY-4.0,reference-184;reference-185,fisher_uniaxial_cyclic_tensile_mmc6_007,SMP-4_1,test_run_cycle_dependent,7,1.605,10.452,0.07070925349999997,0.06525547400000012,0.005453779499999853,91.06021321139019,8.939786788609808,0.07712964329343196,3,10,0.5,Tg_plus_10_C,75.65,2.0,False,,,stress_retention_and_hysteresis_transfer_proxy,not_measured_by_this_isothermal_cyclic_protocol,24707,observed_unique,label_only_cross_workbook_identity_unresolved
pu-shape-memory-dib-2020-v1,doi:10.1016/j.dib.2020.106294,SMP-4,crosslinked_shape_memory_polyurethane,55.1,38.4,6.5,molar_percent,monomer_set_molar_composition_mapped,doi:10.1016/j.jmbbm.2018.08.037; doi:10.1016/j.dib.2020.106294,doi:10.1016/j.dib.2020.106294|SMP-4,"1,6-hexamethylene diisocyanate",O=C=NCCCCCCN=C=O,"N,N,N',N'-tetrakis(2-hydroxypropyl)ethylenediamine",triethanolamine,OCCN(CCO)CCO,False,polyurethane_transfer,transfer_learning_only,0.35,数据/原始/外部数据/新增开放数据/DataInBrief_聚氨酯形状记忆多模态原始数据/mmc6.xlsx,CC-BY-4.0,reference-184;reference-185,fisher_uniaxial_cyclic_tensile_mmc6_007,SMP-4_1,test_run_cycle_dependent,8,1.59647,10.452,0.06979944014999999,0.06452713824999999,0.005272301899999998,90.57626080098946,9.42373919901054,0.07553501702405845,3,10,0.5,Tg_plus_10_C,75.65,2.0,False,,,stress_retention_and_hysteresis_transfer_proxy,not_measured_by_this_isothermal_cyclic_protocol,24707,observed_unique,label_only_cross_workbook_identity_unresolved
pu-shape-memory-dib-2020-v1,doi:10.1016/j.dib.2020.106294,SMP-4,crosslinked_shape_memory_polyurethane,55.1,38.4,6.5,molar_percent,monomer_set_molar_composition_mapped,doi:10.1016/j.jmbbm.2018.08.037; doi:10.1016/j.dib.2020.106294,doi:10.1016/j.dib.2020.106294|SMP-4,"1,6-hexamethylene diisocyanate",O=C=NCCCCCCN=C=O,"N,N,N',N'-tetrakis(2-hydroxypropyl)ethylenediamine",triethanolamine,OCCN(CCO)CCO,False,polyurethane_transfer,transfer_learning_only,0.35,数据/原始/外部数据/新增开放数据/DataInBrief_聚氨酯形状记忆多模态原始数据/mmc6.xlsx,CC-BY-4.0,reference-184;reference-185,fisher_uniaxial_cyclic_tensile_mmc6_007,SMP-4_1,test_run_cycle_dependent,9,1.58836,10.452,0.06901330205000007,0.06389682549999998,0.005116476550000096,90.11613723142912,9.883862768570879,0.07413754157558225,3,10,0.5,Tg_plus_10_C,75.65,2.0,False,,,stress_retention_and_hysteresis_transfer_proxy,not_measured_by_this_isothermal_cyclic_protocol,24707,observed_unique,label_only_cross_workbook_identity_unresolved
pu-shape-memory-dib-2020-v1,doi:10.1016/j.dib.2020.106294,SMP-4,crosslinked_shape_memory_polyurethane,55.1,38.4,6.5,molar_percent,monomer_set_molar_composition_mapped,doi:10.1016/j.jmbbm.2018.08.037; doi:10.1016/j.dib.2020.106294,doi:10.1016/j.dib.2020.106294|SMP-4,"1,6-hexamethylene diisocyanate",O=C=NCCCCCCN=C=O,"N,N,N',N'-tetrakis(2-hydroxypropyl)ethylenediamine",triethanolamine,OCCN(CCO)CCO,False,polyurethane_transfer,transfer_learning_only,0.35,数据/原始/外部数据/新增开放数据/DataInBrief_聚氨酯形状记忆多模态原始数据/mmc6.xlsx,CC-BY-4.0,reference-184;reference-185,fisher_uniaxial_cyclic_tensile_mmc6_007,SMP-4_1,test_run_cycle_dependent,10,1.58109,10.452,0.06829977139999999,0.06331017240000002,0.00498959899999997,89.70367134354949,10.296328656450513,0.07305440263889332,3,10,0.5,Tg_plus_10_C,75.65,2.0,False,,,stress_retention_and_hysteresis_transfer_proxy,not_measured_by_this_isothermal_cyclic_protocol,24707,observed_unique,label_only_cross_workbook_identity_unresolved
pu-shape-memory-dib-2020-v1,doi:10.1016/j.dib.2020.106294,SMP-4,crosslinked_shape_memory_polyurethane,55.1,38.4,6.5,molar_percent,monomer_set_molar_composition_mapped,doi:10.1016/j.jmbbm.2018.08.037; doi:10.1016/j.dib.2020.106294,doi:10.1016/j.dib.2020.106294|SMP-4,"1,6-hexamethylene diisocyanate",O=C=NCCCCCCN=C=O,"N,N,N',N'-tetrakis(2-hydroxypropyl)ethylenediamine",triethanolamine,OCCN(CCO)CCO,False,polyurethane_transfer,transfer_learning_only,0.35,数据/原始/外部数据/新增开放数据/DataInBrief_聚氨酯形状记忆多模态原始数据/mmc6.xlsx,CC-BY-4.0,reference-184;reference-185,fisher_uniaxial_cyclic_tensile_mmc6_008,SMP-4_2,test_run_cycle_dependent,1,1.82298,10.452,0.09476810885000002,0.08226441589999994,0.012503692950000075,100.0,0.0,0.1319398804274026,3,10,0.5,Tg_plus_10_C,75.65,2.0,False,,,stress_retention_and_hysteresis_transfer_proxy,not_measured_by_this_isothermal_cyclic_protocol,24089,observed_unique,label_only_cross_workbook_identity_unresolved
pu-shape-memory-dib-2020-v1,doi:10.1016/j.dib.2020.106294,SMP-4,crosslinked_shape_memory_polyurethane,55.1,38.4,6.5,molar_percent,monomer_set_molar_composition_mapped,doi:10.1016/j.jmbbm.2018.08.037; doi:10.1016/j.dib.2020.106294,doi:10.1016/j.dib.2020.106294|SMP-4,"1,6-hexamethylene diisocyanate",O=C=NCCCCCCN=C=O,"N,N,N',N'-tetrakis(2-hydroxypropyl)ethylenediamine",triethanolamine,OCCN(CCO)CCO,False,polyurethane_transfer,transfer_learning_only,0.35,数据/原始/外部数据/新增开放数据/DataInBrief_聚氨酯形状记忆多模态原始数据/mmc6.xlsx,CC-BY-4.0,reference-184;reference-185,fisher_uniaxial_cyclic_tensile_mmc6_008,SMP-4_2,test_run_cycle_dependent,2,1.75656,10.452,0.08445018509999999,0.0772036083999999,0.00724657670000009,96.35651515650197,3.6434848434980296,0.08580889066636387,3,10,0.5,Tg_plus_10_C,75.65,2.0,False,,,stress_retention_and_hysteresis_transfer_proxy,not_measured_by_this_isothermal_cyclic_protocol,24089,observed_unique,label_only_cross_workbook_identity_unresolved
pu-shape-memory-dib-2020-v1,doi:10.1016/j.dib.2020.106294,SMP-4,crosslinked_shape_memory_polyurethane,55.1,38.4,6.5,molar_percent,monomer_set_molar_composition_mapped,doi:10.1016/j.jmbbm.2018.08.037; doi:10.1016/j.dib.2020.106294,doi:10.1016/j.dib.2020.106294|SMP-4,"1,6-hexamethylene diisocyanate",O=C=NCCCCCCN=C=O,"N,N,N',N'-tetrakis(2-hydroxypropyl)ethylenediamine",triethanolamine,OCCN(CCO)CCO,False,polyurethane_transfer,transfer_learning_only,0.35,数据/原始/外部数据/新增开放数据/DataInBrief_聚氨酯形状记忆多模态原始数据/mmc6.xlsx,CC-BY-4.0,reference-184;reference-185,fisher_uniaxial_cyclic_tensile_mmc6_008,SMP-4_2,test_run_cycle_dependent,3,1.7189,10.452,0.08001719785000008,0.07422825675000001,0.0057889411000000696,94.2906669299718,5.709333070028194,0.07234621125888456,3,10,0.5,Tg_plus_10_C,75.65,2.0,False,,,stress_retention_and_hysteresis_transfer_proxy,not_measured_by_this_isothermal_cyclic_protocol,24089,observed_unique,label_only_cross_workbook_identity_unresolved
pu-shape-memory-dib-2020-v1,doi:10.1016/j.dib.2020.106294,SMP-4,crosslinked_shape_memory_polyurethane,55.1,38.4,6.5,molar_percent,monomer_set_molar_composition_mapped,doi:10.1016/j.jmbbm.2018.08.037; doi:10.1016/j.dib.2020.106294,doi:10.1016/j.dib.2020.106294|SMP-4,"1,6-hexamethylene diisocyanate",O=C=NCCCCCCN=C=O,"N,N,N',N'-tetrakis(2-hydroxypropyl)ethylenediamine",triethanolamine,OCCN(CCO)CCO,False,polyurethane_transfer,transfer_learning_only,0.35,数据/原始/外部数据/新增开放数据/DataInBrief_聚氨酯形状记忆多模态原始数据/mmc6.xlsx,CC-BY-4.0,reference-184;reference-185,fisher_uniaxial_cyclic_tensile_mmc6_008,SMP-4_2,test_run_cycle_dependent,4,1.69442,10.452,0.07719100364999998,0.07214362280000004,0.005047380849999936,92.94781072749015,7.05218927250985,0.06538820084379013,3,10,0.5,Tg_plus_10_C,75.65,2.0,False,,,stress_retention_and_hysteresis_transfer_proxy,not_measured_by_this_isothermal_cyclic_protocol,24089,observed_unique,label_only_cross_workbook_identity_unresolved
pu-shape-memory-dib-2020-v1,doi:10.1016/j.dib.2020.106294,SMP-4,crosslinked_shape_memory_polyurethane,55.1,38.4,6.5,molar_percent,monomer_set_molar_composition_mapped,doi:10.1016/j.jmbbm.2018.08.037; doi:10.1016/j.dib.2020.106294,doi:10.1016/j.dib.2020.106294|SMP-4,"1,6-hexamethylene diisocyanate",O=C=NCCCCCCN=C=O,"N,N,N',N'-tetrakis(2-hydroxypropyl)ethylenediamine",triethanolamine,OCCN(CCO)CCO,False,polyurethane_transfer,transfer_learning_only,0.35,数据/原始/外部数据/新增开放数据/DataInBrief_聚氨酯形状记忆多模态原始数据/mmc6.xlsx,CC-BY-4.0,reference-184;reference-185,fisher_uniaxial_cyclic_tensile_mmc6_008,SMP-4_2,test_run_cycle_dependent,5,1.67534,10.451,0.0751399972,0.07057794319999999,0.00456205400000001,91.90117280496769,8.098827195032314,0.06071405602873791,3,10,0.5,Tg_plus_10_C,75.65,2.0,False,,,stress_retention_and_hysteresis_transfer_proxy,not_measured_by_this_isothermal_cyclic_protocol,24089,observed_unique,label_only_cross_workbook_identity_unresolved
pu-shape-memory-dib-2020-v1,doi:10.1016/j.dib.2020.106294,SMP-4,crosslinked_shape_memory_polyurethane,55.1,38.4,6.5,molar_percent,monomer_set_molar_composition_mapped,doi:10.1016/j.jmbbm.2018.08.037; doi:10.1016/j.dib.2020.106294,doi:10.1016/j.dib.2020.106294|SMP-4,"1,6-hexamethylene diisocyanate",O=C=NCCCCCCN=C=O,"N,N,N',N'-tetrakis(2-hydroxypropyl)ethylenediamine",triethanolamine,OCCN(CCO)CCO,False,polyurethane_transfer,transfer_learning_only,0.35,数据/原始/外部数据/新增开放数据/DataInBrief_聚氨酯形状记忆多模态原始数据/mmc6.xlsx,CC-BY-4.0,reference-184;reference-185,fisher_uniaxial_cyclic_tensile_mmc6_008,SMP-4_2,test_run_cycle_dependent,6,1.65993,10.452,0.0736056353499999,0.06942587369999997,0.004179761649999933,91.0558536023434,8.944146397656596,0.05678589186989388,3,10,0.5,Tg_plus_10_C,75.65,2.0,False,,,stress_retention_and_hysteresis_transfer_proxy,not_measured_by_this_isothermal_cyclic_protocol,24089,observed_unique,label_only_cross_workbook_identity_unresolved
pu-shape-memory-dib-2020-v1,doi:10.1016/j.dib.2020.106294,SMP-4,crosslinked_shape_memory_polyurethane,55.1,38.4,6.5,molar_percent,monomer_set_molar_composition_mapped,doi:10.1016/j.jmbbm.2018.08.037; doi:10.1016/j.dib.2020.106294,doi:10.1016/j.dib.2020.106294|SMP-4,"1,6-hexamethylene diisocyanate",O=C=NCCCCCCN=C=O,"N,N,N',N'-tetrakis(2-hydroxypropyl)ethylenediamine",triethanolamine,OCCN(CCO)CCO,False,polyurethane_transfer,transfer_learning_only,0.35,数据/原始/外部数据/新增开放数据/DataInBrief_聚氨酯形状记忆多模态原始数据/mmc6.xlsx,CC-BY-4.0,reference-184;reference-185,fisher_uniaxial_cyclic_tensile_mmc6_008,SMP-4_2,test_run_cycle_dependent,7,1.64797,10.452,0.07239401184999997,0.06844299289999999,0.003951018949999982,90.39978496747084,9.600215032529164,0.05457659893454273,3,10,0.5,Tg_plus_10_C,75.65,2.0,False,,,stress_retention_and_hysteresis_transfer_proxy,not_measured_by_this_isothermal_cyclic_protocol,24089,observed_unique,label_only_cross_workbook_identity_unresolved
pu-shape-memory-dib-2020-v1,doi:10.1016/j.dib.2020.106294,SMP-4,crosslinked_shape_memory_polyurethane,55.1,38.4,6.5,molar_percent,monomer_set_molar_composition_mapped,doi:10.1016/j.jmbbm.2018.08.037; doi:10.1016/j.dib.2020.106294,doi:10.1016/j.dib.2020.106294|SMP-4,"1,6-hexamethylene diisocyanate",O=C=NCCCCCCN=C=O,"N,N,N',N'-tetrakis(2-hydroxypropyl)ethylenediamine",triethanolamine,OCCN(CCO)CCO,False,polyurethane_transfer,transfer_learning_only,0.35,数据/原始/外部数据/新增开放数据/DataInBrief_聚氨酯形状记忆多模态原始数据/mmc6.xlsx,CC-BY-4.0,reference-184;reference-185,fisher_uniaxial_cyclic_tensile_mmc6_008,SMP-4_2,test_run_cycle_dependent,8,1.63838,10.452,0.07144759954999998,0.06761927705,0.003828322499999981,89.87372324435813,10.126276755641868,0.05358224102855786,3,10,0.5,Tg_plus_10_C,75.65,2.0,False,,,stress_retention_and_hysteresis_transfer_proxy,not_measured_by_this_isothermal_cyclic_protocol,24089,observed_unique,label_only_cross_workbook_identity_unresolved
pu-shape-memory-dib-2020-v1,doi:10.1016/j.dib.2020.106294,SMP-4,crosslinked_shape_memory_polyurethane,55.1,38.4,6.5,molar_percent,monomer_set_molar_composition_mapped,doi:10.1016/j.jmbbm.2018.08.037; doi:10.1016/j.dib.2020.106294,doi:10.1016/j.dib.2020.106294|SMP-4,"1,6-hexamethylene diisocyanate",O=C=NCCCCCCN=C=O,"N,N,N',N'-tetrakis(2-hydroxypropyl)ethylenediamine",triethanolamine,OCCN(CCO)CCO,False,polyurethane_transfer,transfer_learning_only,0.35,数据/原始/外部数据/新增开放数据/DataInBrief_聚氨酯形状记忆多模态原始数据/mmc6.xlsx,CC-BY-4.0,reference-184;reference-185,fisher_uniaxial_cyclic_tensile_mmc6_008,SMP-4_2,test_run_cycle_dependent,9,1.62973,10.452,0.07054217324999998,0.06688449815000001,0.0036576750999999658,89.39922544405313,10.60077455594687,0.05185089899395702,3,10,0.5,Tg_plus_10_C,75.65,2.0,False,,,stress_retention_and_hysteresis_transfer_proxy,not_measured_by_this_isothermal_cyclic_protocol,24089,observed_unique,label_only_cross_workbook_identity_unresolved
pu-shape-memory-dib-2020-v1,doi:10.1016/j.dib.2020.106294,SMP-4,crosslinked_shape_memory_polyurethane,55.1,38.4,6.5,molar_percent,monomer_set_molar_composition_mapped,doi:10.1016/j.jmbbm.2018.08.037; doi:10.1016/j.dib.2020.106294,doi:10.1016/j.dib.2020.106294|SMP-4,"1,6-hexamethylene diisocyanate",O=C=NCCCCCCN=C=O,"N,N,N',N'-tetrakis(2-hydroxypropyl)ethylenediamine",triethanolamine,OCCN(CCO)CCO,False,polyurethane_transfer,transfer_learning_only,0.35,数据/原始/外部数据/新增开放数据/DataInBrief_聚氨酯形状记忆多模态原始数据/mmc6.xlsx,CC-BY-4.0,reference-184;reference-185,fisher_uniaxial_cyclic_tensile_mmc6_008,SMP-4_2,test_run_cycle_dependent,10,1.62186,10.452,0.06981738139999999,0.06625148695000004,0.003565894449999954,88.96751472863114,11.032485271368856,0.05107459458512368,3,10,0.5,Tg_plus_10_C,75.65,2.0,False,,,stress_retention_and_hysteresis_transfer_proxy,not_measured_by_this_isothermal_cyclic_protocol,24089,observed_unique,label_only_cross_workbook_identity_unresolved
pu-shape-memory-dib-2020-v1,doi:10.1016/j.dib.2020.106294,SMP-5,crosslinked_shape_memory_polyurethane,56.0,34.1,9.9,molar_percent,monomer_set_molar_composition_mapped,doi:10.1016/j.jmbbm.2018.08.037; doi:10.1016/j.dib.2020.106294,doi:10.1016/j.dib.2020.106294|SMP-5,"1,6-hexamethylene diisocyanate",O=C=NCCCCCCN=C=O,"N,N,N',N'-tetrakis(2-hydroxypropyl)ethylenediamine",triethanolamine,OCCN(CCO)CCO,False,polyurethane_transfer,transfer_learning_only,0.35,数据/原始/外部数据/新增开放数据/DataInBrief_聚氨酯形状记忆多模态原始数据/mmc6.xlsx,CC-BY-4.0,reference-184;reference-185,fisher_uniaxial_cyclic_tensile_mmc6_009,SMP-5_2,test_run_cycle_dependent,1,2.22665,12.853,0.1455597647499998,0.12102500740000008,0.024534757349999714,100.0,0.0,0.16855452735952398,3,10,0.5,Tg_plus_10_C,70.83,2.0,False,,,stress_retention_and_hysteresis_transfer_proxy,not_measured_by_this_isothermal_cyclic_protocol,28801,observed_unique,label_only_cross_workbook_identity_unresolved
pu-shape-memory-dib-2020-v1,doi:10.1016/j.dib.2020.106294,SMP-5,crosslinked_shape_memory_polyurethane,56.0,34.1,9.9,molar_percent,monomer_set_molar_composition_mapped,doi:10.1016/j.jmbbm.2018.08.037; doi:10.1016/j.dib.2020.106294,doi:10.1016/j.dib.2020.106294|SMP-5,"1,6-hexamethylene diisocyanate",O=C=NCCCCCCN=C=O,"N,N,N',N'-tetrakis(2-hydroxypropyl)ethylenediamine",triethanolamine,OCCN(CCO)CCO,False,polyurethane_transfer,transfer_learning_only,0.35,数据/原始/外部数据/新增开放数据/DataInBrief_聚氨酯形状记忆多模态原始数据/mmc6.xlsx,CC-BY-4.0,reference-184;reference-185,fisher_uniaxial_cyclic_tensile_mmc6_009,SMP-5_2,test_run_cycle_dependent,2,2.13079,12.853,0.12661663,0.11271316535000007,0.013903464649999933,95.69487795567333,4.305122044326666,0.1098075714856724,3,10,0.5,Tg_plus_10_C,70.83,2.0,False,,,stress_retention_and_hysteresis_transfer_proxy,not_measured_by_this_isothermal_cyclic_protocol,28801,observed_unique,label_only_cross_workbook_identity_unresolved
