Repository: fafasco16/TPU-HighThroughput-Screening

# TPU/TPUU 定向五目标筛选数据集

- 版本：`tpu-directed-five-objective-2026-08-30-v1`
- 三目标相关实验记录：120,550行
- 商用构件：24种
- 现实配方：980个

## 结论

旧数据没有作废，而是重新分工：

| 旧资产 | 继续用途 | 禁止解释 |
|---|---|---|
| Gold-V结构与虚拟候选 | 化学空间、反应规则、适用域和候选排序 | 不是实验性能真值 |
| Gold-C计算与模拟 | 表示预训练、机理描述符、低保真代理和后段复核 | 不能无标记冒充宏观实验性能 |
| Gold-E实验曲线与标量 | 性能端点、来源内校准和最终实验残差 | 曲线点数不是材料数 |
| 商用构件与980个现实配方 | 成本/EHS门、现实Pareto候选和实验设计 | 目录证据不等于实时库存或低成本 |

新主线只训练三个清晰目标：韧性、循环恢复和热稳定。成本与环保保持透明规则约束，不制造虚假标签。昂贵DFT/MD在完成便宜的结构、配方、采购/EHS和模型预筛前保持后置。

## 当前任务门

| 目标 | 类型 | 实验主目标闭合组 | 直接低保真计算组 | 机理代理组 | 状态 |
|---|---|---:|---:|---:|---|
| 韧性 | single_task_model | 8 | 1 | 7988 | insufficient_chemistry_closed_labels |

File: 结果/定向筛选/IIR-OH聚氨酯循环端点.csv (part 2 of 13)
release_id,source_id,formulation_id,polymer_family,soft_segment_family,diisocyanate_family,formulation_code_value,formulation_semantics_status,chemistry_mapping_status,thermoplastic_tpu_core,model_admission_layer,usage_mode,future_weight_ceiling,split_group,license,citation_keys,cyclic_run_id,replicate_id,cycle_number,maximum_strain_percent,peak_stress_MPa,loading_energy_MJ_m3,unloading_energy_MJ_m3,hysteresis_energy_MJ_m3,cycle_point_count,peak_stress_retention_percent,hysteresis_retention_percent,dissipation_fraction,cycle_strain_range_percent,segmentation_low_threshold_percent,segmentation_high_threshold_percent,cyclic_target_role,direct_shape_recovery_available,shape_recovery_ratio_percent,source_member,source_curve_sha256,source_run_point_count
iir-oh-pu-cyclic-durability-2026-v1,doi:10.17632/wg3znh66bv.1,HDI-4,IIR_OH_crosslinked_polyurethane_network,hydroxylated_butyl_rubber_IIR_OH,HDI,4,numeric_code_4_unresolved,polymer_family_diisocyanate_code_mapped,False,polyurethane_adjacent_experimental,cyclic_and_durability_transfer_supervision,0.45,10.17632/wg3znh66bv.1|HDI-4,CC-BY-4.0,reference-190;reference-191,HDI-4_rep1,1,50,49.98567481,1.921973622,0.26623807496381596,0.17526387949131841,0.09097419547249755,4562,66.6666690253533,12.24161103110662,0.3417024236103785,0-50,0.5,45.0,peak_stress_and_hysteresis_retention_transfer,False,,Low-Permeability and Calcification-resistant Polyu/Dataset 2. Network and mechanical data/cyclic tensile raw data/HDI-4-(C0-50)-1.txt,606c7b00cadffc31af3aaecdc9e30ec99547611321fa5d4871786d6d50ffaf86,456259
iir-oh-pu-cyclic-durability-2026-v1,doi:10.17632/wg3znh66bv.1,HDI-4,IIR_OH_crosslinked_polyurethane_network,hydroxylated_butyl_rubber_IIR_OH,HDI,4,numeric_code_4_unresolved,polymer_family_diisocyanate_code_mapped,False,polyurethane_adjacent_experimental,cyclic_and_durability_transfer_supervision,0.45,10.17632/wg3znh66bv.1|HDI-4,CC-BY-4.0,reference-190;reference-191,HDI-4_rep1,1,51,49.98309487,1.914801983,0.26602938108852864,0.17501354780448306,0.09101583328404558,4562,66.41790948042011,12.247213871456129,0.34212699706938593,0-50,0.5,45.0,peak_stress_and_hysteresis_retention_transfer,False,,Low-Permeability and Calcification-resistant Polyu/Dataset 2. Network and mechanical data/cyclic tensile raw data/HDI-4-(C0-50)-1.txt,606c7b00cadffc31af3aaecdc9e30ec99547611321fa5d4871786d6d50ffaf86,456259
iir-oh-pu-cyclic-durability-2026-v1,doi:10.17632/wg3znh66bv.1,HDI-4,IIR_OH_crosslinked_polyurethane_network,hydroxylated_butyl_rubber_IIR_OH,HDI,4,numeric_code_4_unresolved,polymer_family_diisocyanate_code_mapped,False,polyurethane_adjacent_experimental,cyclic_and_durability_transfer_supervision,0.45,10.17632/wg3znh66bv.1|HDI-4,CC-BY-4.0,reference-190;reference-191,HDI-4_rep1,1,52,49.98642771,1.929145056,0.26488696255299227,0.1746083713059758,0.09027859124701645,4562,66.91542145954003,12.14800958384229,0.34081930789234544,0-50,0.5,45.0,peak_stress_and_hysteresis_retention_transfer,False,,Low-Permeability and Calcification-resistant Polyu/Dataset 2. Network and mechanical data/cyclic tensile raw data/HDI-4-(C0-50)-1.txt,606c7b00cadffc31af3aaecdc9e30ec99547611321fa5d4871786d6d50ffaf86,456259
iir-oh-pu-cyclic-durability-2026-v1,doi:10.17632/wg3znh66bv.1,HDI-4,IIR_OH_crosslinked_polyurethane_network,hydroxylated_butyl_rubber_IIR_OH,HDI,4,numeric_code_4_unresolved,polymer_family_diisocyanate_code_mapped,False,polyurethane_adjacent_experimental,cyclic_and_durability_transfer_supervision,0.45,10.17632/wg3znh66bv.1|HDI-4,CC-BY-4.0,reference-190;reference-191,HDI-4_rep1,1,53,49.985865545,1.957831407,0.2646145112385991,0.17428665630142093,0.09032785493717815,4562,67.9104525285263,12.154638572752654,0.3413563924154214,0-50,0.5,45.0,peak_stress_and_hysteresis_retention_transfer,False,,Low-Permeability and Calcification-resistant Polyu/Dataset 2. Network and mechanical data/cyclic tensile raw data/HDI-4-(C0-50)-1.txt,606c7b00cadffc31af3aaecdc9e30ec99547611321fa5d4871786d6d50ffaf86,456259
iir-oh-pu-cyclic-durability-2026-v1,doi:10.17632/wg3znh66bv.1,HDI-4,IIR_OH_crosslinked_polyurethane_network,hydroxylated_butyl_rubber_IIR_OH,HDI,4,numeric_code_4_unresolved,polymer_family_diisocyanate_code_mapped,False,polyurethane_adjacent_experimental,cyclic_and_durability_transfer_supervision,0.45,10.17632/wg3znh66bv.1|HDI-4,CC-BY-4.0,reference-190;reference-191,HDI-4_rep1,1,54,49.986236975,1.936316695,0.2637020309368167,0.17365493964769615,0.09004709128912056,4562,67.1641810044732,12.116858635778827,0.34147287743375754,0-50,0.5,45.0,peak_stress_and_hysteresis_retention_transfer,False,,Low-Permeability and Calcification-resistant Polyu/Dataset 2. Network and mechanical data/cyclic tensile raw data/HDI-4-(C0-50)-1.txt,606c7b00cadffc31af3aaecdc9e30ec99547611321fa5d4871786d6d50ffaf86,456259
iir-oh-pu-cyclic-durability-2026-v1,doi:10.17632/wg3znh66bv.1,HDI-4,IIR_OH_crosslinked_polyurethane_network,hydroxylated_butyl_rubber_IIR_OH,HDI,4,numeric_code_4_unresolved,polymer_family_diisocyanate_code_mapped,False,polyurethane_adjacent_experimental,cyclic_and_durability_transfer_supervision,0.45,10.17632/wg3znh66bv.1|HDI-4,CC-BY-4.0,reference-190;reference-191,HDI-4_rep1,1,55,49.985624615,1.929145056,0.2637639886908115,0.17299818341148096,0.09076580527933056,4562,66.91542145954003,12.213569764303458,0.3441175034160093,0-50,0.5,45.0,peak_stress_and_hysteresis_retention_transfer,False,,Low-Permeability and Calcification-resistant Polyu/Dataset 2. Network and mechanical data/cyclic tensile raw data/HDI-4-(C0-50)-1.txt,606c7b00cadffc31af3aaecdc9e30ec99547611321fa5d4871786d6d50ffaf86,456259
iir-oh-pu-cyclic-durability-2026-v1,doi:10.17632/wg3znh66bv.1,HDI-4,IIR_OH_crosslinked_polyurethane_network,hydroxylated_butyl_rubber_IIR_OH,HDI,4,numeric_code_4_unresolved,polymer_family_diisocyanate_code_mapped,False,polyurethane_adjacent_experimental,cyclic_and_durability_transfer_supervision,0.45,10.17632/wg3znh66bv.1|HDI-4,CC-BY-4.0,reference-190;reference-191,HDI-4_rep1,1,56,49.986287165,1.907630549,0.26282740702424967,0.1730419332039915,0.08978547382025817,4562,66.1691570462334,12.081655034624431,0.3416138173595197,0-50,0.5,45.0,peak_stress_and_hysteresis_retention_transfer,False,,Low-Permeability and Calcification-resistant Polyu/Dataset 2. Network and mechanical data/cyclic tensile raw data/HDI-4-(C0-50)-1.txt,606c7b00cadffc31af3aaecdc9e30ec99547611321fa5d4871786d6d50ffaf86,456259
iir-oh-pu-cyclic-durability-2026-v1,doi:10.17632/wg3znh66bv.1,HDI-4,IIR_OH_crosslinked_polyurethane_network,hydroxylated_butyl_rubber_IIR_OH,HDI,4,numeric_code_4_unresolved,polymer_family_diisocyanate_code_mapped,False,polyurethane_adjacent_experimental,cyclic_and_durability_transfer_supervision,0.45,10.17632/wg3znh66bv.1|HDI-4,CC-BY-4.0,reference-190;reference-191,HDI-4_rep1,1,57,49.98469102,1.921973622,0.2621390103370145,0.17198017466845067,0.09015883566856381,4562,66.6666690253533,12.131895110912813,0.343935210378084,0-50,0.5,45.0,peak_stress_and_hysteresis_retention_transfer,False,,Low-Permeability and Calcification-resistant Polyu/Dataset 2. Network and mechanical data/cyclic tensile raw data/HDI-4-(C0-50)-1.txt,606c7b00cadffc31af3aaecdc9e30ec99547611321fa5d4871786d6d50ffaf86,456259
iir-oh-pu-cyclic-durability-2026-v1,doi:10.17632/wg3znh66bv.1,HDI-4,IIR_OH_crosslinked_polyurethane_network,hydroxylated_butyl_rubber_IIR_OH,HDI,4,numeric_code_4_unresolved,polymer_family_diisocyanate_code_mapped,False,polyurethane_adjacent_experimental,cyclic_and_durability_transfer_supervision,0.45,10.17632/wg3znh66bv.1|HDI-4,CC-BY-4.0,reference-190;reference-191,HDI-4_rep1,1,58,49.987130415,1.907630549,0.2617383128562396,0.17236018494425667,0.08937812791198294,4562,66.1691570462334,12.026842017171301,0.3414789639951339,0-50,0.5,45.0,peak_stress_and_hysteresis_retention_transfer,False,,Low-Permeability and Calcification-resistant Polyu/Dataset 2. Network and mechanical data/cyclic tensile raw data/HDI-4-(C0-50)-1.txt,606c7b00cadffc31af3aaecdc9e30ec99547611321fa5d4871786d6d50ffaf86,456259
iir-oh-pu-cyclic-durability-2026-v1,doi:10.17632/wg3znh66bv.1,HDI-4,IIR_OH_crosslinked_polyurethane_network,hydroxylated_butyl_rubber_IIR_OH,HDI,4,numeric_code_4_unresolved,polymer_family_diisocyanate_code_mapped,False,polyurethane_adjacent_experimental,cyclic_and_durability_transfer_supervision,0.45,10.17632/wg3znh66bv.1|HDI-4,CC-BY-4.0,reference-190;reference-191,HDI-4_rep1,1,59,49.98656825,1.921973622,0.2606194351855898,0.17138084634122086,0.08923858884436892,4562,66.6666690253533,12.008065451129664,0.34240957041757536,0-50,0.5,45.0,peak_stress_and_hysteresis_retention_transfer,False,,Low-Permeability and Calcification-resistant Polyu/Dataset 2. Network and mechanical data/cyclic tensile raw data/HDI-4-(C0-50)-1.txt,606c7b00cadffc31af3aaecdc9e30ec99547611321fa5d4871786d6d50ffaf86,456259
iir-oh-pu-cyclic-durability-2026-v1,doi:10.17632/wg3znh66bv.1,HDI-4,IIR_OH_crosslinked_polyurethane_network,hydroxylated_butyl_rubber_IIR_OH,HDI,4,numeric_code_4_unresolved,polymer_family_diisocyanate_code_mapped,False,polyurethane_adjacent_experimental,cyclic_and_durability_transfer_supervision,0.45,10.17632/wg3znh66bv.1|HDI-4,CC-BY-4.0,reference-190;reference-191,HDI-4_rep1,1,60,49.985253185,1.907630549,0.259988874156618,0.17082560133963517,0.0891632728169828,4562,66.1691570462334,11.997930824416228,0.34295034011059494,0-50,0.5,45.0,peak_stress_and_hysteresis_retention_transfer,False,,Low-Permeability and Calcification-resistant Polyu/Dataset 2. Network and mechanical data/cyclic tensile raw data/HDI-4-(C0-50)-1.txt,606c7b00cadffc31af3aaecdc9e30ec99547611321fa5d4871786d6d50ffaf86,456259
iir-oh-pu-cyclic-durability-2026-v1,doi:10.17632/wg3znh66bv.1,HDI-4,IIR_OH_crosslinked_polyurethane_network,hydroxylated_butyl_rubber_IIR_OH,HDI,4,numeric_code_4_unresolved,polymer_family_diisocyanate_code_mapped,False,polyurethane_adjacent_experimental,cyclic_and_durability_transfer_supervision,0.45,10.17632/wg3znh66bv.1|HDI-4,CC-BY-4.0,reference-190;reference-191,HDI-4_rep1,1,61,49.986236975,1.893287476,0.2586292900773329,0.1691338335663385,0.08949545651099439,4562,65.67164506711349,12.042629912458125,0.34603759104096177,0-50,0.5,45.0,peak_stress_and_hysteresis_retention_transfer,False,,Low-Permeability and Calcification-resistant Polyu/Dataset 2. Network and mechanical data/cyclic tensile raw data/HDI-4-(C0-50)-1.txt,606c7b00cadffc31af3aaecdc9e30ec99547611321fa5d4871786d6d50ffaf86,456259
iir-oh-pu-cyclic-durability-2026-v1,doi:10.17632/wg3znh66bv.1,HDI-4,IIR_OH_crosslinked_polyurethane_network,hydroxylated_butyl_rubber_IIR_OH,HDI,4,numeric_code_4_unresolved,polymer_family_diisocyanate_code_mapped,False,polyurethane_adjacent_experimental,cyclic_and_durability_transfer_supervision,0.45,10.17632/wg3znh66bv.1|HDI-4,CC-BY-4.0,reference-190;reference-191,HDI-4_rep1,1,62,49.985725,1.929145056,0.25778247449539093,0.16884994757262478,0.08893252692276615,4562,66.91542145954003,11.966881344183353,0.34499058594596677,0-50,0.5,45.0,peak_stress_and_hysteresis_retention_transfer,False,,Low-Permeability and Calcification-resistant Polyu/Dataset 2. Network and mechanical data/cyclic tensile raw data/HDI-4-(C0-50)-1.txt,606c7b00cadffc31af3aaecdc9e30ec99547611321fa5d4871786d6d50ffaf86,456259
iir-oh-pu-cyclic-durability-2026-v1,doi:10.17632/wg3znh66bv.1,HDI-4,IIR_OH_crosslinked_polyurethane_network,hydroxylated_butyl_rubber_IIR_OH,HDI,4,numeric_code_4_unresolved,polymer_family_diisocyanate_code_mapped,False,polyurethane_adjacent_experimental,cyclic_and_durability_transfer_supervision,0.45,10.17632/wg3znh66bv.1|HDI-4,CC-BY-4.0,reference-190;reference-191,HDI-4_rep1,1,63,49.98609643,1.90045891,0.2558499391930712,0.16765464641198644,0.08819529278108476,4562,65.9203975013002,11.867678118978205,0.3447149257070186,0-50,0.5,45.0,peak_stress_and_hysteresis_retention_transfer,False,,Low-Permeability and Calcification-resistant Polyu/Dataset 2. Network and mechanical data/cyclic tensile raw data/HDI-4-(C0-50)-1.txt,606c7b00cadffc31af3aaecdc9e30ec99547611321fa5d4871786d6d50ffaf86,456259
iir-oh-pu-cyclic-durability-2026-v1,doi:10.17632/wg3znh66bv.1,HDI-4,IIR_OH_crosslinked_polyurethane_network,hydroxylated_butyl_rubber_IIR_OH,HDI,4,numeric_code_4_unresolved,polymer_family_diisocyanate_code_mapped,False,polyurethane_adjacent_experimental,cyclic_and_durability_transfer_supervision,0.45,10.17632/wg3znh66bv.1|HDI-4,CC-BY-4.0,reference-190;reference-191,HDI-4_rep1,1,64,49.986006085,1.893287476,0.25479375531670817,0.16721344782919734,0.08758030748751083,4562,65.67164506711349,11.784924864446168,0.34373019612921313,0-50,0.5,45.0,peak_stress_and_hysteresis_retention_transfer,False,,Low-Permeability and Calcification-resistant Polyu/Dataset 2. Network and mechanical data/cyclic tensile raw data/HDI-4-(C0-50)-1.txt,606c7b00cadffc31af3aaecdc9e30ec99547611321fa5d4871786d6d50ffaf86,456259
iir-oh-pu-cyclic-durability-2026-v1,doi:10.17632/wg3znh66bv.1,HDI-4,IIR_OH_crosslinked_polyurethane_network,hydroxylated_butyl_rubber_IIR_OH,HDI,4,numeric_code_4_unresolved,polymer_family_diisocyanate_code_mapped,False,polyurethane_adjacent_experimental,cyclic_and_durability_transfer_supervision,0.45,10.17632/wg3znh66bv.1|HDI-4,CC-BY-4.0,reference-190;reference-191,HDI-4_rep1,1,65,49.986006085,1.886115837,0.25384524261249886,0.16545501947975222,0.08839022313274664,4562,65.42288552218028,11.893908211267647,0.3482051592657836,0-50,0.5,45.0,peak_stress_and_hysteresis_retention_transfer,False,,Low-Permeability and Calcification-resistant Polyu/Dataset 2. Network and mechanical data/cyclic tensile raw data/HDI-4-(C0-50)-1.txt,606c7b00cadffc31af3aaecdc9e30ec99547611321fa5d4871786d6d50ffaf86,456259
iir-oh-pu-cyclic-durability-2026-v1,doi:10.17632/wg3znh66bv.1,HDI-4,IIR_OH_crosslinked_polyurethane_network,hydroxylated_butyl_rubber_IIR_OH,HDI,4,numeric_code_4_unresolved,polymer_family_diisocyanate_code_mapped,False,polyurethane_adjacent_experimental,cyclic_and_durability_transfer_supervision,0.45,10.17632/wg3znh66bv.1|HDI-4,CC-BY-4.0,reference-190;reference-191,HDI-4_rep1,1,66,49.98840533,1.893287476,0.2525351996407174,0.16572767601405292,0.0868075236266645,4562,65.67164506711349,11.680938020853166,0.34374425327703156,0-50,0.5,45.0,peak_stress_and_hysteresis_retention_transfer,False,,Low-Permeability and Calcification-resistant Polyu/Dataset 2. Network and mechanical data/cyclic tensile raw data/HDI-4-(C0-50)-1.txt,606c7b00cadffc31af3aaecdc9e30ec99547611321fa5d4871786d6d50ffaf86,456259
iir-oh-pu-cyclic-durability-2026-v1,doi:10.17632/wg3znh66bv.1,HDI-4,IIR_OH_crosslinked_polyurethane_network,hydroxylated_butyl_rubber_IIR_OH,HDI,4,numeric_code_4_unresolved,polymer_family_diisocyanate_code_mapped,False,polyurethane_adjacent_experimental,cyclic_and_durability_transfer_supervision,0.45,10.17632/wg3znh66bv.1|HDI-4,CC-BY-4.0,reference-190;reference-191,HDI-4_rep1,1,67,49.986006085,1.857429692,0.2519588516084799,0.16451487127780925,0.08744398033067066,4562,64.42786159862705,11.766580497471043,0.3470565918698117,0-50,0.5,45.0,peak_stress_and_hysteresis_retention_transfer,False,,Low-Permeability and Calcification-resistant Polyu/Dataset 2. Network and mechanical data/cyclic tensile raw data/HDI-4-(C0-50)-1.txt,606c7b00cadffc31af3aaecdc9e30ec99547611321fa5d4871786d6d50ffaf86,456259
iir-oh-pu-cyclic-durability-2026-v1,doi:10.17632/wg3znh66bv.1,HDI-4,IIR_OH_crosslinked_polyurethane_network,hydroxylated_butyl_rubber_IIR_OH,HDI,4,numeric_code_4_unresolved,polymer_family_diisocyanate_code_mapped,False,polyurethane_adjacent_experimental,cyclic_and_durability_transfer_supervision,0.45,10.17632/wg3znh66bv.1|HDI-4,CC-BY-4.0,reference-190;reference-191,HDI-4_rep1,1,68,49.9849721,1.886115837,0.2512171641475642,0.1638174451780015,0.08739971896956267,4562,65.42288552218028,11.760624628737308,0.34790504568479386,0-50,0.5,45.0,peak_stress_and_hysteresis_retention_transfer,False,,Low-Permeability and Calcification-resistant Polyu/Dataset 2. Network and mechanical data/cyclic tensile raw data/HDI-4-(C0-50)-1.txt,606c7b00cadffc31af3aaecdc9e30ec99547611321fa5d4871786d6d50ffaf86,456259
iir-oh-pu-cyclic-durability-2026-v1,doi:10.17632/wg3znh66bv.1,HDI-4,IIR_OH_crosslinked_polyurethane_network,hydroxylated_butyl_rubber_IIR_OH,HDI,4,numeric_code_4_unresolved,polymer_family_diisocyanate_code_mapped,False,polyurethane_adjacent_experimental,cyclic_and_durability_transfer_supervision,0.45,10.17632/wg3znh66bv.1|HDI-4,CC-BY-4.0,reference-190;reference-191,HDI-4_rep1,1,69,49.986849335,1.871772764,0.249638939000525,0.16202985789799354,0.08760908110253146,4562,64.92537354306037,11.788796681077375,0.35094317197986175,0-50,0.5,45.0,peak_stress_and_hysteresis_retention_transfer,False,,Low-Permeability and Calcification-resistant Polyu/Dataset 2. Network and mechanical data/cyclic tensile raw data/HDI-4-(C0-50)-1.txt,606c7b00cadffc31af3aaecdc9e30ec99547611321fa5d4871786d6d50ffaf86,456259
iir-oh-pu-cyclic-durability-2026-v1,doi:10.17632/wg3znh66bv.1,HDI-4,IIR_OH_crosslinked_polyurethane_network,hydroxylated_butyl_rubber_IIR_OH,HDI,4,numeric_code_4_unresolved,polymer_family_diisocyanate_code_mapped,False,polyurethane_adjacent_experimental,cyclic_and_durability_transfer_supervision,0.45,10.17632/wg3znh66bv.1|HDI-4,CC-BY-4.0,reference-190;reference-191,HDI-4_rep1,1,70,49.984550475,1.893287476,0.2479966789683017,0.1616200026828961,0.08637667628540557,4562,65.67164506711349,11.622962618728586,0.3482977136820692,0-50,0.5,45.0,peak_stress_and_hysteresis_retention_transfer,False,,Low-Permeability and Calcification-resistant Polyu/Dataset 2. Network and mechanical data/cyclic tensile raw data/HDI-4-(C0-50)-1.txt,606c7b00cadffc31af3aaecdc9e30ec99547611321fa5d4871786d6d50ffaf86,456259
iir-oh-pu-cyclic-durability-2026-v1,doi:10.17632/wg3znh66bv.1,HDI-4,IIR_OH_crosslinked_polyurethane_network,hydroxylated_butyl_rubber_IIR_OH,HDI,4,numeric_code_4_unresolved,polymer_family_diisocyanate_code_mapped,False,polyurethane_adjacent_experimental,cyclic_and_durability_transfer_supervision,0.45,10.17632/wg3znh66bv.1|HDI-4,CC-BY-4.0,reference-190;reference-191,HDI-4_rep1,1,71,49.98595589,1.864601331,0.24669940394123138,0.16057279694435128,0.0861266069968801,4562,64.67662114356023,11.589312956370431,0.3491155860976346,0-50,0.5,45.0,peak_stress_and_hysteresis_retention_transfer,False,,Low-Permeability and Calcification-resistant Polyu/Dataset 2. Network and mechanical data/cyclic tensile raw data/HDI-4-(C0-50)-1.txt,606c7b00cadffc31af3aaecdc9e30ec99547611321fa5d4871786d6d50ffaf86,456259
iir-oh-pu-cyclic-durability-2026-v1,doi:10.17632/wg3znh66bv.1,HDI-4,IIR_OH_crosslinked_polyurethane_network,hydroxylated_butyl_rubber_IIR_OH,HDI,4,numeric_code_4_unresolved,polymer_family_diisocyanate_code_mapped,False,polyurethane_adjacent_experimental,cyclic_and_durability_transfer_supervision,0.45,10.17632/wg3znh66bv.1|HDI-4,CC-BY-4.0,reference-190;reference-191,HDI-4_rep1,1,72,49.985865545,1.857429692,0.2449628761261392,0.15893797870857207,0.08602489741756714,4562,64.42786159862705,11.575626777541146,0.3511752424611073,0-50,0.5,45.0,peak_stress_and_hysteresis_retention_transfer,False,,Low-Permeability and Calcification-resistant Polyu/Dataset 2. Network and mechanical data/cyclic tensile raw data/HDI-4-(C0-50)-1.txt,606c7b00cadffc31af3aaecdc9e30ec99547611321fa5d4871786d6d50ffaf86,456259
iir-oh-pu-cyclic-durability-2026-v1,doi:10.17632/wg3znh66bv.1,HDI-4,IIR_OH_crosslinked_polyurethane_network,hydroxylated_butyl_rubber_IIR_OH,HDI,4,numeric_code_4_unresolved,polymer_family_diisocyanate_code_mapped,False,polyurethane_adjacent_experimental,cyclic_and_durability_transfer_supervision,0.45,10.17632/wg3znh66bv.1|HDI-4,CC-BY-4.0,reference-190;reference-191,HDI-4_rep1,1,73,49.985865545,1.857429692,0.2430025486605447,0.15780437015083007,0.08519817850971462,4562,64.42786159862705,11.464382360930161,0.3506061108384905,0-50,0.5,45.0,peak_stress_and_hysteresis_retention_transfer,False,,Low-Permeability and Calcification-resistant Polyu/Dataset 2. Network and mechanical data/cyclic tensile raw data/HDI-4-(C0-50)-1.txt,606c7b00cadffc31af3aaecdc9e30ec99547611321fa5d4871786d6d50ffaf86,456259
iir-oh-pu-cyclic-durability-2026-v1,doi:10.17632/wg3znh66bv.1,HDI-4,IIR_OH_crosslinked_polyurethane_network,hydroxylated_butyl_rubber_IIR_OH,HDI,4,numeric_code_4_unresolved,polymer_family_diisocyanate_code_mapped,False,polyurethane_adjacent_experimental,cyclic_and_durability_transfer_supervision,0.45,10.17632/wg3znh66bv.1|HDI-4,CC-BY-4.0,reference-190;reference-191,HDI-4_rep1,1,74,49.986287165,1.864601331,0.24189578275320478,0.1566156519033392,0.08528013084986558,4562,64.67662114356023,11.475409978882773,0.35254906009201903,0-50,0.5,45.0,peak_stress_and_hysteresis_retention_transfer,False,,Low-Permeability and Calcification-resistant Polyu/Dataset 2. Network and mechanical data/cyclic tensile raw data/HDI-4-(C0-50)-1.txt,606c7b00cadffc31af3aaecdc9e30ec99547611321fa5d4871786d6d50ffaf86,456259
iir-oh-pu-cyclic-durability-2026-v1,doi:10.17632/wg3znh66bv.1,HDI-4,IIR_OH_crosslinked_polyurethane_network,hydroxylated_butyl_rubber_IIR_OH,HDI,4,numeric_code_4_unresolved,polymer_family_diisocyanate_code_mapped,False,polyurethane_adjacent_experimental,cyclic_and_durability_transfer_supervision,0.45,10.17632/wg3znh66bv.1|HDI-4,CC-BY-4.0,reference-190;reference-191,HDI-4_rep1,1,75,49.98633736,1.835915185,0.24025103403015155,0.1552876291554781,0.08496340487467344,4562,63.68159718532041,11.432790902433537,0.3536442838535734,0-50,0.5,45.0,peak_stress_and_hysteresis_retention_transfer,False,,Low-Permeability and Calcification-resistant Polyu/Dataset 2. Network and mechanical data/cyclic tensile raw data/HDI-4-(C0-50)-1.txt,606c7b00cadffc31af3aaecdc9e30ec99547611321fa5d4871786d6d50ffaf86,456259
iir-oh-pu-cyclic-durability-2026-v1,doi:10.17632/wg3znh66bv.1,HDI-4,IIR_OH_crosslinked_polyurethane_network,hydroxylated_butyl_rubber_IIR_OH,HDI,4,numeric_code_4_unresolved,polymer_family_diisocyanate_code_mapped,False,polyurethane_adjacent_experimental,cyclic_and_durability_transfer_supervision,0.45,10.17632/wg3znh66bv.1|HDI-4,CC-BY-4.0,reference-190;reference-191,HDI-4_rep1,1,76,49.98929877,1.835915185,0.23861428820214425,0.15378297329311985,0.0848313149090244,4562,63.68159718532041,11.41501669764734,0.35551649294848087,0-50,0.5,45.0,peak_stress_and_hysteresis_retention_transfer,False,,Low-Permeability and Calcification-resistant Polyu/Dataset 2. Network and mechanical data/cyclic tensile raw data/HDI-4-(C0-50)-1.txt,606c7b00cadffc31af3aaecdc9e30ec99547611321fa5d4871786d6d50ffaf86,456259
iir-oh-pu-cyclic-durability-2026-v1,doi:10.17632/wg3znh66bv.1,HDI-4,IIR_OH_crosslinked_polyurethane_network,hydroxylated_butyl_rubber_IIR_OH,HDI,4,numeric_code_4_unresolved,polymer_family_diisocyanate_code_mapped,False,polyurethane_adjacent_experimental,cyclic_and_durability_transfer_supervision,0.45,10.17632/wg3znh66bv.1|HDI-4,CC-BY-4.0,reference-190;reference-191,HDI-4_rep1,1,77,49.98567481,1.828743546,0.23660932984788047,0.1516982728688516,0.08491105697902887,4562,63.43283764038722,11.42574689865368,0.3588660558466541,0-50,0.5,45.0,peak_stress_and_hysteresis_retention_transfer,False,,Low-Permeability and Calcification-resistant Polyu/Dataset 2. Network and mechanical data/cyclic tensile raw data/HDI-4-(C0-50)-1.txt,606c7b00cadffc31af3aaecdc9e30ec99547611321fa5d4871786d6d50ffaf86,456259
iir-oh-pu-cyclic-durability-2026-v1,doi:10.17632/wg3znh66bv.1,HDI-4,IIR_OH_crosslinked_polyurethane_network,hydroxylated_butyl_rubber_IIR_OH,HDI,4,numeric_code_4_unresolved,polymer_family_diisocyanate_code_mapped,False,polyurethane_adjacent_experimental,cyclic_and_durability_transfer_supervision,0.45,10.17632/wg3znh66bv.1|HDI-4,CC-BY-4.0,reference-190;reference-191,HDI-4_rep1,1,78,49.98642771,1.835915185,0.23466180390068497,0.1509844328282595,0.08367737107242548,4562,63.68159718532041,11.259740451168664,0.3565870954773702,0-50,0.5,45.0,peak_stress_and_hysteresis_retention_transfer,False,,Low-Permeability and Calcification-resistant Polyu/Dataset 2. Network and mechanical data/cyclic tensile raw data/HDI-4-(C0-50)-1.txt,606c7b00cadffc31af3aaecdc9e30ec99547611321fa5d4871786d6d50ffaf86,456259
iir-oh-pu-cyclic-durability-2026-v1,doi:10.17632/wg3znh66bv.1,HDI-4,IIR_OH_crosslinked_polyurethane_network,hydroxylated_butyl_rubber_IIR_OH,HDI,4,numeric_code_4_unresolved,polymer_family_diisocyanate_code_mapped,False,polyurethane_adjacent_experimental,cyclic_and_durability_transfer_supervision,0.45,10.17632/wg3znh66bv.1|HDI-4,CC-BY-4.0,reference-190;reference-191,HDI-4_rep1,1,79,49.98544392,1.814400473,0.23311120509011038,0.14989189938160213,0.08321930570850825,4562,62.93532566126731,11.198102555029287,0.3569940178394229,0-50,0.5,45.0,peak_stress_and_hysteresis_retention_transfer,False,,Low-Permeability and Calcification-resistant Polyu/Dataset 2. Network and mechanical data/cyclic tensile raw data/HDI-4-(C0-50)-1.txt,606c7b00cadffc31af3aaecdc9e30ec99547611321fa5d4871786d6d50ffaf86,456259
iir-oh-pu-cyclic-durability-2026-v1,doi:10.17632/wg3znh66bv.1,HDI-4,IIR_OH_crosslinked_polyurethane_network,hydroxylated_butyl_rubber_IIR_OH,HDI,4,numeric_code_4_unresolved,polymer_family_diisocyanate_code_mapped,False,polyurethane_adjacent_experimental,cyclic_and_durability_transfer_supervision,0.45,10.17632/wg3znh66bv.1|HDI-4,CC-BY-4.0,reference-190;reference-191,HDI-4_rep1,1,80,49.985253185,1.814400473,0.23008679291445883,0.14744525861509652,0.0826415342993623,4562,62.93532566126731,11.120356851218176,0.3591754800549834,0-50,0.5,45.0,peak_stress_and_hysteresis_retention_transfer,False,,Low-Permeability and Calcification-resistant Polyu/Dataset 2. Network and mechanical data/cyclic tensile raw data/HDI-4-(C0-50)-1.txt,606c7b00cadffc31af3aaecdc9e30ec99547611321fa5d4871786d6d50ffaf86,456259
iir-oh-pu-cyclic-durability-2026-v1,doi:10.17632/wg3znh66bv.1,HDI-4,IIR_OH_crosslinked_polyurethane_network,hydroxylated_butyl_rubber_IIR_OH,HDI,4,numeric_code_4_unresolved,polymer_family_diisocyanate_code_mapped,False,polyurethane_adjacent_experimental,cyclic_and_durability_transfer_supervision,0.45,10.17632/wg3znh66bv.1|HDI-4,CC-BY-4.0,reference-190;reference-191,HDI-4_rep1,1,81,49.98642771,1.8000574,0.2287444056426496,0.14679227149318183,0.08195213414946778,4562,62.4378136821474,11.027590232772544,0.35826945764739493,0-50,0.5,45.0,peak_stress_and_hysteresis_retention_transfer,False,,Low-Permeability and Calcification-resistant Polyu/Dataset 2. Network and mechanical data/cyclic tensile raw data/HDI-4-(C0-50)-1.txt,606c7b00cadffc31af3aaecdc9e30ec99547611321fa5d4871786d6d50ffaf86,456259
iir-oh-pu-cyclic-durability-2026-v1,doi:10.17632/wg3znh66bv.1,HDI-4,IIR_OH_crosslinked_polyurethane_network,hydroxylated_butyl_rubber_IIR_OH,HDI,4,numeric_code_4_unresolved,polymer_family_diisocyanate_code_mapped,False,polyurethane_adjacent_experimental,cyclic_and_durability_transfer_supervision,0.45,10.17632/wg3znh66bv.1|HDI-4,CC-BY-4.0,reference-190;reference-191,HDI-4_rep1,1,82,49.98609643,1.814400473,0.22673088554876808,0.144623941034765,0.08210694451400308,4562,62.93532566126731,11.048421725223587,0.3621339206402142,0-50,0.5,45.0,peak_stress_and_hysteresis_retention_transfer,False,,Low-Permeability and Calcification-resistant Polyu/Dataset 2. Network and mechanical data/cyclic tensile raw data/HDI-4-(C0-50)-1.txt,606c7b00cadffc31af3aaecdc9e30ec99547611321fa5d4871786d6d50ffaf86,456259
iir-oh-pu-cyclic-durability-2026-v1,doi:10.17632/wg3znh66bv.1,HDI-4,IIR_OH_crosslinked_polyurethane_network,hydroxylated_butyl_rubber_IIR_OH,HDI,4,numeric_code_4_unresolved,polymer_family_diisocyanate_code_mapped,False,polyurethane_adjacent_experimental,cyclic_and_durability_transfer_supervision,0.45,10.17632/wg3znh66bv.1|HDI-4,CC-BY-4.0,reference-190;reference-191,HDI-4_rep1,1,83,49.98769258,1.792885761,0.22421806284195386,0.14228584019415128,0.08193222264780259,4562,62.18905413721421,11.024910914124389,0.36541312331984027,0-50,0.5,45.0,peak_stress_and_hysteresis_retention_transfer,False,,Low-Permeability and Calcification-resistant Polyu/Dataset 2. Network and mechanical data/cyclic tensile raw data/HDI-4-(C0-50)-1.txt,606c7b00cadffc31af3aaecdc9e30ec99547611321fa5d4871786d6d50ffaf86,456259
iir-oh-pu-cyclic-durability-2026-v1,doi:10.17632/wg3znh66bv.1,HDI-4,IIR_OH_crosslinked_polyurethane_network,hydroxylated_butyl_rubber_IIR_OH,HDI,4,numeric_code_4_unresolved,polymer_family_diisocyanate_code_mapped,False,polyurethane_adjacent_experimental,cyclic_and_durability_transfer_supervision,0.45,10.17632/wg3znh66bv.1|HDI-4,CC-BY-4.0,reference-190;reference-191,HDI-4_rep1,1,84,49.98769258,1.8000574,0.22034578671127966,0.14015120249788607,0.0801945842133936,4562,62.4378136821474,10.791091931540844,0.36394879797939145,0-50,0.5,45.0,peak_stress_and_hysteresis_retention_transfer,False,,Low-Permeability and Calcification-resistant Polyu/Dataset 2. Network and mechanical data/cyclic tensile raw data/HDI-4-(C0-50)-1.txt,606c7b00cadffc31af3aaecdc9e30ec99547611321fa5d4871786d6d50ffaf86,456259
iir-oh-pu-cyclic-durability-2026-v1,doi:10.17632/wg3znh66bv.1,HDI-4,IIR_OH_crosslinked_polyurethane_network,hydroxylated_butyl_rubber_IIR_OH,HDI,4,numeric_code_4_unresolved,polymer_family_diisocyanate_code_mapped,False,polyurethane_adjacent_experimental,cyclic_and_durability_transfer_supervision,0.45,10.17632/wg3znh66bv.1|HDI-4,CC-BY-4.0,reference-190;reference-191,HDI-4_rep1,1,85,49.986006085,1.778542688,0.21805585520462517,0.13797799150874646,0.08007786369587871,4562,61.6915421580943,10.775385860524269,0.3672355581588629,0-50,0.5,45.0,peak_stress_and_hysteresis_retention_transfer,False,,Low-Permeability and Calcification-resistant Polyu/Dataset 2. Network and mechanical data/cyclic tensile raw data/HDI-4-(C0-50)-1.txt,606c7b00cadffc31af3aaecdc9e30ec99547611321fa5d4871786d6d50ffaf86,456259
iir-oh-pu-cyclic-durability-2026-v1,doi:10.17632/wg3znh66bv.1,HDI-4,IIR_OH_crosslinked_polyurethane_network,hydroxylated_butyl_rubber_IIR_OH,HDI,4,numeric_code_4_unresolved,polymer_family_diisocyanate_code_mapped,False,polyurethane_adjacent_experimental,cyclic_and_durability_transfer_supervision,0.45,10.17632/wg3znh66bv.1|HDI-4,CC-BY-4.0,reference-190;reference-191,HDI-4_rep1,1,86,49.98605628,1.764199615,0.21555170210612165,0.13667005396683105,0.0788816481392906,4562,61.19403017897439,10.614421474117169,0.36595233240355085,0-50,0.5,45.0,peak_stress_and_hysteresis_retention_transfer,False,,Low-Permeability and Calcification-resistant Polyu/Dataset 2. Network and mechanical data/cyclic tensile raw data/HDI-4-(C0-50)-1.txt,606c7b00cadffc31af3aaecdc9e30ec99547611321fa5d4871786d6d50ffaf86,456259
iir-oh-pu-cyclic-durability-2026-v1,doi:10.17632/wg3znh66bv.1,HDI-4,IIR_OH_crosslinked_polyurethane_network,hydroxylated_butyl_rubber_IIR_OH,HDI,4,numeric_code_4_unresolved,polymer_family_diisocyanate_code_mapped,False,polyurethane_adjacent_experimental,cyclic_and_durability_transfer_supervision,0.45,10.17632/wg3znh66bv.1|HDI-4,CC-BY-4.0,reference-190;reference-191,HDI-4_rep1,1,87,49.98544392,1.749856542,0.21350429229122342,0.1345981842878647,0.07890610800335873,4562,60.69651819985448,10.61771282657421,0.369576213932643,0-50,0.5,45.0,peak_stress_and_hysteresis_retention_transfer,False,,Low-Permeability and Calcification-resistant Polyu/Dataset 2. Network and mechanical data/cyclic tensile raw data/HDI-4-(C0-50)-1.txt,606c7b00cadffc31af3aaecdc9e30ec99547611321fa5d4871786d6d50ffaf86,456259
iir-oh-pu-cyclic-durability-2026-v1,doi:10.17632/wg3znh66bv.1,HDI-4,IIR_OH_crosslinked_polyurethane_network,hydroxylated_butyl_rubber_IIR_OH,HDI,4,numeric_code_4_unresolved,polymer_family_diisocyanate_code_mapped,False,polyurethane_adjacent_experimental,cyclic_and_durability_transfer_supervision,0.45,10.17632/wg3znh66bv.1|HDI-4,CC-BY-4.0,reference-190;reference-191,HDI-4_rep1,1,88,49.98755204,1.749856542,0.21249689715399986,0.13361339342838222,0.07888350372561764,4562,60.69651819985448,10.614671164328026,0.37122190856485554,0-50,0.5,45.0,peak_stress_and_hysteresis_retention_transfer,False,,Low-Permeability and Calcification-resistant Polyu/Dataset 2. Network and mechanical data/cyclic tensile raw data/HDI-4-(C0-50)-1.txt,606c7b00cadffc31af3aaecdc9e30ec99547611321fa5d4871786d6d50ffaf86,456259
iir-oh-pu-cyclic-durability-2026-v1,doi:10.17632/wg3znh66bv.1,HDI-4,IIR_OH_crosslinked_polyurethane_network,hydroxylated_butyl_rubber_IIR_OH,HDI,4,numeric_code_4_unresolved,polymer_family_diisocyanate_code_mapped,False,polyurethane_adjacent_experimental,cyclic_and_durability_transfer_supervision,0.45,10.17632/wg3znh66bv.1|HDI-4,CC-BY-4.0,reference-190;reference-191,HDI-4_rep1,1,89,49.986006085,1.757028181,0.21014621739523354,0.1318103976430581,0.07833581975217543,4562,60.945277744787674,10.540974066639734,0.37276816458154444,0-50,0.5,45.0,peak_stress_and_hysteresis_retention_transfer,False,,Low-Permeability and Calcification-resistant Polyu/Dataset 2. Network and mechanical data/cyclic tensile raw data/HDI-4-(C0-50)-1.txt,606c7b00cadffc31af3aaecdc9e30ec99547611321fa5d4871786d6d50ffaf86,456259
iir-oh-pu-cyclic-durability-2026-v1,doi:10.17632/wg3znh66bv.1,HDI-4,IIR_OH_crosslinked_polyurethane_network,hydroxylated_butyl_rubber_IIR_OH,HDI,4,numeric_code_4_unresolved,polymer_family_diisocyanate_code_mapped,False,polyurethane_adjacent_experimental,cyclic_and_durability_transfer_supervision,0.45,10.17632/wg3znh66bv.1|HDI-4,CC-BY-4.0,reference-190;reference-191,HDI-4_rep1,1,90,49.987511885,1.749856542,0.20786437045495998,0.12985818840240482,0.07800618205255516,4562,60.69651819985448,10.496617571053465,0.3752744247694798,0-50,0.5,45.0,peak_stress_and_hysteresis_retention_transfer,False,,Low-Permeability and Calcification-resistant Polyu/Dataset 2. Network and mechanical data/cyclic tensile raw data/HDI-4-(C0-50)-1.txt,606c7b00cadffc31af3aaecdc9e30ec99547611321fa5d4871786d6d50ffaf86,456259
iir-oh-pu-cyclic-durability-2026-v1,doi:10.17632/wg3znh66bv.1,HDI-4,IIR_OH_crosslinked_polyurethane_network,hydroxylated_butyl_rubber_IIR_OH,HDI,4,numeric_code_4_unresolved,polymer_family_diisocyanate_code_mapped,False,polyurethane_adjacent_experimental,cyclic_and_durability_transfer_supervision,0.45,10.17632/wg3znh66bv.1|HDI-4,CC-BY-4.0,reference-190;reference-191,HDI-4_rep1,1,91,49.98567481,1.735513469,0.20446672083551623,0.12791992952626882,0.07654679130924741,4562,60.19900622073457,10.300239974866074,0.3743728612482892,0-50,0.5,45.0,peak_stress_and_hysteresis_retention_transfer,False,,Low-Permeability and Calcification-resistant Polyu/Dataset 2. Network and mechanical data/cyclic tensile raw data/HDI-4-(C0-50)-1.txt,606c7b00cadffc31af3aaecdc9e30ec99547611321fa5d4871786d6d50ffaf86,456259
iir-oh-pu-cyclic-durability-2026-v1,doi:10.17632/wg3znh66bv.1,HDI-4,IIR_OH_crosslinked_polyurethane_network,hydroxylated_butyl_rubber_IIR_OH,HDI,4,numeric_code_4_unresolved,polymer_family_diisocyanate_code_mapped,False,polyurethane_adjacent_experimental,cyclic_and_durability_transfer_supervision,0.45,10.17632/wg3znh66bv.1|HDI-4,CC-BY-4.0,reference-190;reference-191,HDI-4_rep1,1,92,49.987883315,1.721170396,0.20153965360635728,0.12560148260220386,0.07593817100415343,4562,59.70149424161466,10.218343201809736,0.37679022289317887,0-50,0.5,45.0,peak_stress_and_hysteresis_retention_transfer,False,,Low-Permeability and Calcification-resistant Polyu/Dataset 2. Network and mechanical data/cyclic tensile raw data/HDI-4-(C0-50)-1.txt,606c7b00cadffc31af3aaecdc9e30ec99547611321fa5d4871786d6d50ffaf86,456259
iir-oh-pu-cyclic-durability-2026-v1,doi:10.17632/wg3znh66bv.1,HDI-4,IIR_OH_crosslinked_polyurethane_network,hydroxylated_butyl_rubber_IIR_OH,HDI,4,numeric_code_4_unresolved,polymer_family_diisocyanate_code_mapped,False,polyurethane_adjacent_experimental,cyclic_and_durability_transfer_supervision,0.45,10.17632/wg3znh66bv.1|HDI-4,CC-BY-4.0,reference-190;reference-191,HDI-4_rep1,1,93,49.985253185,1.735513469,0.19960499241043186,0.12406918089204065,0.07553581151839121,4562,60.19900622073457,10.164201164127565,0.3784264642192563,0-50,0.5,45.0,peak_stress_and_hysteresis_retention_transfer,False,,Low-Permeability and Calcification-resistant Polyu/Dataset 2. Network and mechanical data/cyclic tensile raw data/HDI-4-(C0-50)-1.txt,606c7b00cadffc31af3aaecdc9e30ec99547611321fa5d4871786d6d50ffaf86,456259
iir-oh-pu-cyclic-durability-2026-v1,doi:10.17632/wg3znh66bv.1,HDI-4,IIR_OH_crosslinked_polyurethane_network,hydroxylated_butyl_rubber_IIR_OH,HDI,4,numeric_code_4_unresolved,polymer_family_diisocyanate_code_mapped,False,polyurethane_adjacent_experimental,cyclic_and_durability_transfer_supervision,0.45,10.17632/wg3znh66bv.1|HDI-4,CC-BY-4.0,reference-190;reference-191,HDI-4_rep1,1,94,49.98581535,1.706827323,0.1967415288341432,0.12199585031863239,0.07474567851551081,4562,59.20398226249475,10.057879796470885,0.3799181543339679,0-50,0.5,45.0,peak_stress_and_hysteresis_retention_transfer,False,,Low-Permeability and Calcification-resistant Polyu/Dataset 2. Network and mechanical data/cyclic tensile raw data/HDI-4-(C0-50)-1.txt,606c7b00cadffc31af3aaecdc9e30ec99547611321fa5d4871786d6d50ffaf86,456259
iir-oh-pu-cyclic-durability-2026-v1,doi:10.17632/wg3znh66bv.1,HDI-4,IIR_OH_crosslinked_polyurethane_network,hydroxylated_butyl_rubber_IIR_OH,HDI,4,numeric_code_4_unresolved,polymer_family_diisocyanate_code_mapped,False,polyurethane_adjacent_experimental,cyclic_and_durability_transfer_supervision,0.45,10.17632/wg3znh66bv.1|HDI-4,CC-BY-4.0,reference-190;reference-191,HDI-4_rep1,1,95,49.98581535,1.699655786,0.1949478983226748,0.12017666622721639,0.07477123209545843,4562,58.955226255591505,10.061318320818875,0.3835446944480428,0-50,0.5,45.0,peak_stress_and_hysteresis_retention_transfer,False,,Low-Permeability and Calcification-resistant Polyu/Dataset 2. Network and mechanical data/cyclic tensile raw data/HDI-4-(C0-50)-1.txt,606c7b00cadffc31af3aaecdc9e30ec99547611321fa5d4871786d6d50ffaf86,456259
iir-oh-pu-cyclic-durability-2026-v1,doi:10.17632/wg3znh66bv.1,HDI-4,IIR_OH_crosslinked_polyurethane_network,hydroxylated_butyl_rubber_IIR_OH,HDI,4,numeric_code_4_unresolved,polymer_family_diisocyanate_code_mapped,False,polyurethane_adjacent_experimental,cyclic_and_durability_transfer_supervision,0.45,10.17632/wg3znh66bv.1|HDI-4,CC-BY-4.0,reference-190;reference-191,HDI-4_rep1,1,96,49.98642771,1.699655786,0.19100492412829898,0.11821637694577258,0.07278854718252639,4562,58.955226255591505,9.794525551998019,0.38108204547456564,0-50,0.5,45.0,peak_stress_and_hysteresis_retention_transfer,False,,Low-Permeability and Calcification-resistant Polyu/Dataset 2. Network and mechanical data/cyclic tensile raw data/HDI-4-(C0-50)-1.txt,606c7b00cadffc31af3aaecdc9e30ec99547611321fa5d4871786d6d50ffaf86,456259
iir-oh-pu-cyclic-durability-2026-v1,doi:10.17632/wg3znh66bv.1,HDI-4,IIR_OH_crosslinked_polyurethane_network,hydroxylated_butyl_rubber_IIR_OH,HDI,4,numeric_code_4_unresolved,polymer_family_diisocyanate_code_mapped,False,polyurethane_adjacent_experimental,cyclic_and_durability_transfer_supervision,0.45,10.17632/wg3znh66bv.1|HDI-4,CC-BY-4.0,reference-190;reference-191,HDI-4_rep1,1,97,49.98605628,1.69248425,0.1889307776808884,0.11624000175708392,0.07269077592380448,4562,58.70647028337484,9.781369318924684,0.3847481962233919,0-50,0.5,45.0,peak_stress_and_hysteresis_retention_transfer,False,,Low-Permeability and Calcification-resistant Polyu/Dataset 2. Network and mechanical data/cyclic tensile raw data/HDI-4-(C0-50)-1.txt,606c7b00cadffc31af3aaecdc9e30ec99547611321fa5d4871786d6d50ffaf86,456259
iir-oh-pu-cyclic-durability-2026-v1,doi:10.17632/wg3znh66bv.1,HDI-4,IIR_OH_crosslinked_polyurethane_network,hydroxylated_butyl_rubber_IIR_OH,HDI,4,numeric_code_4_unresolved,polymer_family_diisocyanate_code_mapped,False,polyurethane_adjacent_experimental,cyclic_and_durability_transfer_supervision,0.45,10.17632/wg3znh66bv.1|HDI-4,CC-BY-4.0,reference-190;reference-191,HDI-4_rep1,1,98,49.9866586,1.670969641,0.18594162527793245,0.11428849676172803,0.07165312851620442,4562,57.96020233203826,9.641742077537138,0.38535281386888154,0-50,0.5,45.0,peak_stress_and_hysteresis_retention_transfer,False,,Low-Permeability and Calcification-resistant Polyu/Dataset 2. Network and mechanical data/cyclic tensile raw data/HDI-4-(C0-50)-1.txt,606c7b00cadffc31af3aaecdc9e30ec99547611321fa5d4871786d6d50ffaf86,456259
