Repository: fafasco16/TPU-HighThroughput-Screening

# TPU/TPUU 定向五目标筛选数据集

- 版本：`tpu-directed-five-objective-2026-08-30-v1`
- 三目标相关实验记录：120,550行
- 商用构件：24种
- 现实配方：980个

## 结论

旧数据没有作废，而是重新分工：

| 旧资产 | 继续用途 | 禁止解释 |
|---|---|---|
| Gold-V结构与虚拟候选 | 化学空间、反应规则、适用域和候选排序 | 不是实验性能真值 |
| Gold-C计算与模拟 | 表示预训练、机理描述符、低保真代理和后段复核 | 不能无标记冒充宏观实验性能 |
| Gold-E实验曲线与标量 | 性能端点、来源内校准和最终实验残差 | 曲线点数不是材料数 |
| 商用构件与980个现实配方 | 成本/EHS门、现实Pareto候选和实验设计 | 目录证据不等于实时库存或低成本 |

新主线只训练三个清晰目标：韧性、循环恢复和热稳定。成本与环保保持透明规则约束，不制造虚假标签。昂贵DFT/MD在完成便宜的结构、配方、采购/EHS和模型预筛前保持后置。

## 当前任务门

| 目标 | 类型 | 实验主目标闭合组 | 直接低保真计算组 | 机理代理组 | 状态 |
|---|---|---:|---:|---:|---|
| 韧性 | single_task_model | 8 | 1 | 7988 | insufficient_chemistry_closed_labels |

File: 结果/定向筛选/SLS_TPU1301工艺拉伸端点.csv (part 2 of 3)
source_id,material_grade,formulation_id,condition_id,source_workbook_name,parsed_workbook_name,sample_id,source_sample_label,source_Fmax_MPa,source_strain_at_Fmax_percent,source_fracture_stress_MPa,source_elongation_at_break_percent,source_young_modulus_MPa,curve_point_count,tensile_strength_MPa,elongation_at_break_percent,toughness_MJ_m3,young_modulus_0_5pct_MPa,negative_strain_step_fraction,endpoint_quality_status,toughness_semantics,material_class,chemistry_mapping_status,target_role,model_admission_layer,usage_mode,sample_weight_ceiling,process_mapping_status,split_group,source_locator,source_file_sha256,license,citation_keys
source_mendeley_wfsm6f9rbn_v1,EOS TPU 1301,EOS TPU 1301,TPU_1_edge_v3,TPU_1_edge_v3.xls,TPU_1_edge_v3.xls,TPU_1_edge_v3|Éprouvette 1,Éprouvette 1,3.4013512716936614,145.03192707151175,3.306385107733646,149.61505695432425,28.305875869650183,862,3.4013512716936614,149.61505695432425,3.6367523280365237,16.22831030844605,0.0,valid,direct_tensile_curve_area_application_not_independent_chemistry,SLS_printed_thermoplastic_polyurethane,commercial_grade_process_condition_partial,direct_tensile_toughness_application,core_tpu_application_experimental,gold_process_transfer_after_condition_group_split,0.35,paper_condition_mapped_detailed_parameters_partial,10.17632/wfsm6f9rbn.1|EOS TPU 1301,数据/原始/外部数据/新增开放数据/Mendeley_SLS_TPU工艺力学/结构化表格/TPU_1_edge_v3.xls#sample=Éprouvette 1,866b8ba27e7a3dcf3a9d4addc01cc8aeba612ee85ac2345d4c63f8f4960e88de,CC-BY-4.0,reference-59
source_mendeley_wfsm6f9rbn_v1,EOS TPU 1301,EOS TPU 1301,TPU_1_edge_v3,TPU_1_edge_v3.xls,TPU_1_edge_v3.xls,TPU_1_edge_v3|Éprouvette 2,Éprouvette 2,3.282651254078928,134.53207824938,3.1805529201665976,143.57380722276866,27.91809935648778,819,3.282651254078928,143.57380722276866,3.3583027472866585,15.86870853683839,0.0,valid,direct_tensile_curve_area_application_not_independent_chemistry,SLS_printed_thermoplastic_polyurethane,commercial_grade_process_condition_partial,direct_tensile_toughness_application,core_tpu_application_experimental,gold_process_transfer_after_condition_group_split,0.35,paper_condition_mapped_detailed_parameters_partial,10.17632/wfsm6f9rbn.1|EOS TPU 1301,数据/原始/外部数据/新增开放数据/Mendeley_SLS_TPU工艺力学/结构化表格/TPU_1_edge_v3.xls#sample=Éprouvette 2,866b8ba27e7a3dcf3a9d4addc01cc8aeba612ee85ac2345d4c63f8f4960e88de,CC-BY-4.0,reference-59
source_mendeley_wfsm6f9rbn_v1,EOS TPU 1301,EOS TPU 1301,TPU_1_edge_v3,TPU_1_edge_v3.xls,TPU_1_edge_v3.xls,TPU_1_edge_v3|Éprouvette 3,Éprouvette 3,3.3687491717766145,131.15204340033233,3.3376601245231354,133.31841951422393,29.313835510780983,792,3.3687491717766145,133.31841951422393,3.1607951956639013,16.600378151134713,0.0,valid,direct_tensile_curve_area_application_not_independent_chemistry,SLS_printed_thermoplastic_polyurethane,commercial_grade_process_condition_partial,direct_tensile_toughness_application,core_tpu_application_experimental,gold_process_transfer_after_condition_group_split,0.35,paper_condition_mapped_detailed_parameters_partial,10.17632/wfsm6f9rbn.1|EOS TPU 1301,数据/原始/外部数据/新增开放数据/Mendeley_SLS_TPU工艺力学/结构化表格/TPU_1_edge_v3.xls#sample=Éprouvette 3,866b8ba27e7a3dcf3a9d4addc01cc8aeba612ee85ac2345d4c63f8f4960e88de,CC-BY-4.0,reference-59
source_mendeley_wfsm6f9rbn_v1,EOS TPU 1301,EOS TPU 1301,TPU_1_edge_v3,TPU_1_edge_v3.xls,TPU_1_edge_v3.xls,TPU_1_edge_v3|Éprouvette 4,Éprouvette 4,3.0722688944613346,118.77822639420629,2.9692435484440596,128.44510795548558,27.399405907752506,792,3.0722688944613346,128.44510795548558,2.758891352981301,14.77426149809785,0.0,valid,direct_tensile_curve_area_application_not_independent_chemistry,SLS_printed_thermoplastic_polyurethane,commercial_grade_process_condition_partial,direct_tensile_toughness_application,core_tpu_application_experimental,gold_process_transfer_after_condition_group_split,0.35,paper_condition_mapped_detailed_parameters_partial,10.17632/wfsm6f9rbn.1|EOS TPU 1301,数据/原始/外部数据/新增开放数据/Mendeley_SLS_TPU工艺力学/结构化表格/TPU_1_edge_v3.xls#sample=Éprouvette 4,866b8ba27e7a3dcf3a9d4addc01cc8aeba612ee85ac2345d4c63f8f4960e88de,CC-BY-4.0,reference-59
source_mendeley_wfsm6f9rbn_v1,EOS TPU 1301,EOS TPU 1301,TPU_2_1,TPU_2_1.xls,TPU_2_1.xls,TPU_2_1|Éprouvette 1,Éprouvette 1,7.257002966888542,301.79947607405484,7.049868527589694,310.13281576521695,69.8709121355458,1402,7.257002966888542,310.13281576521695,17.58544692263793,36.73887436564275,0.0,valid,direct_tensile_curve_area_application_not_independent_chemistry,SLS_printed_thermoplastic_polyurethane,commercial_grade_process_condition_partial,direct_tensile_toughness_application,core_tpu_application_experimental,gold_process_transfer_after_condition_group_split,0.35,paper_condition_mapped_detailed_parameters_partial,10.17632/wfsm6f9rbn.1|EOS TPU 1301,数据/原始/外部数据/新增开放数据/Mendeley_SLS_TPU工艺力学/结构化表格/TPU_2_1.xls#sample=Éprouvette 1,617d3c2d6d003c0589c632523221972c7ea919938249ed53ee06ac3dc50fd8ff,CC-BY-4.0,reference-59
source_mendeley_wfsm6f9rbn_v1,EOS TPU 1301,EOS TPU 1301,TPU_2_1,TPU_2_1.xls,TPU_2_1.xls,TPU_2_1|Éprouvette 2,Éprouvette 2,7.606821770035333,331.5072760232724,7.428679111320224,350.5071005471982,65.52224439183499,1575,7.606821770035333,350.5071005471982,21.05498969149072,37.9034150936427,0.0,valid,direct_tensile_curve_area_application_not_independent_chemistry,SLS_printed_thermoplastic_polyurethane,commercial_grade_process_condition_partial,direct_tensile_toughness_application,core_tpu_application_experimental,gold_process_transfer_after_condition_group_split,0.35,paper_condition_mapped_detailed_parameters_partial,10.17632/wfsm6f9rbn.1|EOS TPU 1301,数据/原始/外部数据/新增开放数据/Mendeley_SLS_TPU工艺力学/结构化表格/TPU_2_1.xls#sample=Éprouvette 2,617d3c2d6d003c0589c632523221972c7ea919938249ed53ee06ac3dc50fd8ff,CC-BY-4.0,reference-59
source_mendeley_wfsm6f9rbn_v1,EOS TPU 1301,EOS TPU 1301,TPU_2_1,TPU_2_1.xls,TPU_2_1.xls,TPU_2_1|Éprouvette 3,Éprouvette 3,7.427087440148421,330.393402419053,7.0729758148205475,343.3937381124124,63.78052791655326,1475,7.427087440148421,343.3937381124124,20.073702221633326,37.01502793729927,0.0,valid,direct_tensile_curve_area_application_not_independent_chemistry,SLS_printed_thermoplastic_polyurethane,commercial_grade_process_condition_partial,direct_tensile_toughness_application,core_tpu_application_experimental,gold_process_transfer_after_condition_group_split,0.35,paper_condition_mapped_detailed_parameters_partial,10.17632/wfsm6f9rbn.1|EOS TPU 1301,数据/原始/外部数据/新增开放数据/Mendeley_SLS_TPU工艺力学/结构化表格/TPU_2_1.xls#sample=Éprouvette 3,617d3c2d6d003c0589c632523221972c7ea919938249ed53ee06ac3dc50fd8ff,CC-BY-4.0,reference-59
source_mendeley_wfsm6f9rbn_v1,EOS TPU 1301,EOS TPU 1301,TPU_2_1,TPU_2_1.xls,TPU_2_1.xls,TPU_2_1|Éprouvette 4,Éprouvette 4,7.718244171595422,311.88501663925126,7.480567751494954,325.26005097152665,65.95504636158155,1437,7.718244171595422,325.26005097152665,19.614363476057488,38.91089102129014,0.0,valid,direct_tensile_curve_area_application_not_independent_chemistry,SLS_printed_thermoplastic_polyurethane,commercial_grade_process_condition_partial,direct_tensile_toughness_application,core_tpu_application_experimental,gold_process_transfer_after_condition_group_split,0.35,paper_condition_mapped_detailed_parameters_partial,10.17632/wfsm6f9rbn.1|EOS TPU 1301,数据/原始/外部数据/新增开放数据/Mendeley_SLS_TPU工艺力学/结构化表格/TPU_2_1.xls#sample=Éprouvette 4,617d3c2d6d003c0589c632523221972c7ea919938249ed53ee06ac3dc50fd8ff,CC-BY-4.0,reference-59
source_mendeley_wfsm6f9rbn_v1,EOS TPU 1301,EOS TPU 1301,TPU_3 (45°),TPU_3 (45°).xlsx,TPU_3 (45°).xlsx,TPU_3 (45°)|Éprouvette 1,Éprouvette 1,2.6462717056274414,43.42118740081787,2.2720808029174804,45.67533016204834,26.434857671141213,10967,2.6462717056274414,45.67533016204834,0.8873497320567714,19.37453577382208,0.0,valid,direct_tensile_curve_area_application_not_independent_chemistry,SLS_printed_thermoplastic_polyurethane,commercial_grade_process_condition_partial,direct_tensile_toughness_application,core_tpu_application_experimental,gold_process_transfer_after_condition_group_split,0.35,paper_condition_mapped_detailed_parameters_partial,10.17632/wfsm6f9rbn.1|EOS TPU 1301,数据/原始/外部数据/新增开放数据/Mendeley_SLS_TPU工艺力学/结构化表格/TPU_3 (45°).xlsx#sample=Éprouvette 1,6606220819bf4869f39c2a7c966e7ef05eb237c683f2371b358818f0924963dc,CC-BY-4.0,reference-59
source_mendeley_wfsm6f9rbn_v1,EOS TPU 1301,EOS TPU 1301,TPU_3 (45°),TPU_3 (45°).xlsx,TPU_3 (45°).xlsx,TPU_3 (45°)|Éprouvette 2,Éprouvette 2,2.5120180130004885,36.21619939804077,2.4269710540771485,37.9329252243042,26.901087950378948,9110,2.5120180130004885,37.9329252243042,0.6821487934350909,18.922643892948564,0.0,valid,direct_tensile_curve_area_application_not_independent_chemistry,SLS_printed_thermoplastic_polyurethane,commercial_grade_process_condition_partial,direct_tensile_toughness_application,core_tpu_application_experimental,gold_process_transfer_after_condition_group_split,0.35,paper_condition_mapped_detailed_parameters_partial,10.17632/wfsm6f9rbn.1|EOS TPU 1301,数据/原始/外部数据/新增开放数据/Mendeley_SLS_TPU工艺力学/结构化表格/TPU_3 (45°).xlsx#sample=Éprouvette 2,6606220819bf4869f39c2a7c966e7ef05eb237c683f2371b358818f0924963dc,CC-BY-4.0,reference-59
source_mendeley_wfsm6f9rbn_v1,EOS TPU 1301,EOS TPU 1301,TPU_3 (45°),TPU_3 (45°).xlsx,TPU_3 (45°).xlsx,TPU_3 (45°)|Éprouvette 3,Éprouvette 3,2.5600738525390625,40.64033508300781,2.3770721435546878,41.79863929748535,28.333323342402448,10037,2.5600738525390625,41.79863929748535,0.7874114952903009,19.451747633888022,0.0,valid,direct_tensile_curve_area_application_not_independent_chemistry,SLS_printed_thermoplastic_polyurethane,commercial_grade_process_condition_partial,direct_tensile_toughness_application,core_tpu_application_experimental,gold_process_transfer_after_condition_group_split,0.35,paper_condition_mapped_detailed_parameters_partial,10.17632/wfsm6f9rbn.1|EOS TPU 1301,数据/原始/外部数据/新增开放数据/Mendeley_SLS_TPU工艺力学/结构化表格/TPU_3 (45°).xlsx#sample=Éprouvette 3,6606220819bf4869f39c2a7c966e7ef05eb237c683f2371b358818f0924963dc,CC-BY-4.0,reference-59
source_mendeley_wfsm6f9rbn_v1,EOS TPU 1301,EOS TPU 1301,TPU_3 (45°),TPU_3 (45°).xlsx,TPU_3 (45°).xlsx,TPU_3 (45°)|Éprouvette 4,Éprouvette 4,2.5619020462036133,39.480392932891846,2.491379547119141,42.53036975860596,27.369987317931326,10213,2.5619020462036133,42.53036975860596,0.7991084519269898,18.506429106809474,0.0,valid,direct_tensile_curve_area_application_not_independent_chemistry,SLS_printed_thermoplastic_polyurethane,commercial_grade_process_condition_partial,direct_tensile_toughness_application,core_tpu_application_experimental,gold_process_transfer_after_condition_group_split,0.35,paper_condition_mapped_detailed_parameters_partial,10.17632/wfsm6f9rbn.1|EOS TPU 1301,数据/原始/外部数据/新增开放数据/Mendeley_SLS_TPU工艺力学/结构化表格/TPU_3 (45°).xlsx#sample=Éprouvette 4,6606220819bf4869f39c2a7c966e7ef05eb237c683f2371b358818f0924963dc,CC-BY-4.0,reference-59
source_mendeley_wfsm6f9rbn_v1,EOS TPU 1301,EOS TPU 1301,TPU_3 (45°),TPU_3 (45°).xlsx,TPU_3 (45°).xlsx,TPU_3 (45°)|Éprouvette 5,Éprouvette 5,2.7465089797973636,49.15785789489746,2.3878093719482423,51.3828182220459,28.401201327381845,12338,2.7465089797973636,51.3828182220459,1.0446806840539482,19.148219620037953,0.0,valid,direct_tensile_curve_area_application_not_independent_chemistry,SLS_printed_thermoplastic_polyurethane,commercial_grade_process_condition_partial,direct_tensile_toughness_application,core_tpu_application_experimental,gold_process_transfer_after_condition_group_split,0.35,paper_condition_mapped_detailed_parameters_partial,10.17632/wfsm6f9rbn.1|EOS TPU 1301,数据/原始/外部数据/新增开放数据/Mendeley_SLS_TPU工艺力学/结构化表格/TPU_3 (45°).xlsx#sample=Éprouvette 5,6606220819bf4869f39c2a7c966e7ef05eb237c683f2371b358818f0924963dc,CC-BY-4.0,reference-59
source_mendeley_wfsm6f9rbn_v1,EOS TPU 1301,EOS TPU 1301,TPU_3 (on edge),TPU_3 (on edge).xlsx,TPU_3 (on edge).xlsx,TPU_3 (on edge)|Éprouvette 1,Éprouvette 1,4.584136962890625,137.06284523010254,4.046284103393555,141.55874252319336,32.617985753070755,33979,4.584136962890625,141.55874252319336,4.9318395756217726,21.10322282775661,0.0,valid,direct_tensile_curve_area_application_not_independent_chemistry,SLS_printed_thermoplastic_polyurethane,commercial_grade_process_condition_partial,direct_tensile_toughness_application,core_tpu_application_experimental,gold_process_transfer_after_condition_group_split,0.35,paper_condition_mapped_detailed_parameters_partial,10.17632/wfsm6f9rbn.1|EOS TPU 1301,数据/原始/外部数据/新增开放数据/Mendeley_SLS_TPU工艺力学/结构化表格/TPU_3 (on edge).xlsx#sample=Éprouvette 1,f7e3266193bf716b9ad9bc2cb194b89f0386c21f861321ff5dcdc3cb1940cb90,CC-BY-4.0,reference-59
source_mendeley_wfsm6f9rbn_v1,EOS TPU 1301,EOS TPU 1301,TPU_3 (on edge),TPU_3 (on edge).xlsx,TPU_3 (on edge).xlsx,TPU_3 (on edge)|Éprouvette 2,Éprouvette 2,4.505475997924805,131.9520378112793,3.9639068603515626,134.96451377868652,32.90833135961607,32398,4.505475997924805,134.96451377868652,4.614863245448868,20.314698341570644,0.0,valid,direct_tensile_curve_area_application_not_independent_chemistry,SLS_printed_thermoplastic_polyurethane,commercial_grade_process_condition_partial,direct_tensile_toughness_application,core_tpu_application_experimental,gold_process_transfer_after_condition_group_split,0.35,paper_condition_mapped_detailed_parameters_partial,10.17632/wfsm6f9rbn.1|EOS TPU 1301,数据/原始/外部数据/新增开放数据/Mendeley_SLS_TPU工艺力学/结构化表格/TPU_3 (on edge).xlsx#sample=Éprouvette 2,f7e3266193bf716b9ad9bc2cb194b89f0386c21f861321ff5dcdc3cb1940cb90,CC-BY-4.0,reference-59
source_mendeley_wfsm6f9rbn_v1,EOS TPU 1301,EOS TPU 1301,TPU_3 (on edge),TPU_3 (on edge).xlsx,TPU_3 (on edge).xlsx,TPU_3 (on edge)|Éprouvette 3,Éprouvette 3,4.451092910766602,124.05284881591797,4.379457473754883,126.04043006896973,32.02713617468617,30256,4.451092910766602,126.04043006896973,4.238488333141673,22.16493810908085,0.0,valid,direct_tensile_curve_area_application_not_independent_chemistry,SLS_printed_thermoplastic_polyurethane,commercial_grade_process_condition_partial,direct_tensile_toughness_application,core_tpu_application_experimental,gold_process_transfer_after_condition_group_split,0.35,paper_condition_mapped_detailed_parameters_partial,10.17632/wfsm6f9rbn.1|EOS TPU 1301,数据/原始/外部数据/新增开放数据/Mendeley_SLS_TPU工艺力学/结构化表格/TPU_3 (on edge).xlsx#sample=Éprouvette 3,f7e3266193bf716b9ad9bc2cb194b89f0386c21f861321ff5dcdc3cb1940cb90,CC-BY-4.0,reference-59
source_mendeley_wfsm6f9rbn_v1,EOS TPU 1301,EOS TPU 1301,TPU_3 (on edge),TPU_3 (on edge).xlsx,TPU_3 (on edge).xlsx,TPU_3 (on edge)|Éprouvette 4,Éprouvette 4,4.42657356262207,121.5445613861084,3.6958625793457034,124.21124458312988,31.03581376555809,29816,4.42657356262207,124.21124458312988,4.15349584121331,21.875249446603657,0.0,valid,direct_tensile_curve_area_application_not_independent_chemistry,SLS_printed_thermoplastic_polyurethane,commercial_grade_process_condition_partial,direct_tensile_toughness_application,core_tpu_application_experimental,gold_process_transfer_after_condition_group_split,0.35,paper_condition_mapped_detailed_parameters_partial,10.17632/wfsm6f9rbn.1|EOS TPU 1301,数据/原始/外部数据/新增开放数据/Mendeley_SLS_TPU工艺力学/结构化表格/TPU_3 (on edge).xlsx#sample=Éprouvette 4,f7e3266193bf716b9ad9bc2cb194b89f0386c21f861321ff5dcdc3cb1940cb90,CC-BY-4.0,reference-59
source_mendeley_wfsm6f9rbn_v1,EOS TPU 1301,EOS TPU 1301,TPU_3 (on edge),TPU_3 (on edge).xlsx,TPU_3 (on edge).xlsx,TPU_3 (on edge)|Éprouvette 5,Éprouvette 5,4.406667709350586,124.95797157287598,4.01286735534668,128.25785636901855,31.712508152342544,30787,4.406667709350586,128.25785636901855,4.300449942455988,21.822093844715553,0.0,valid,direct_tensile_curve_area_application_not_independent_chemistry,SLS_printed_thermoplastic_polyurethane,commercial_grade_process_condition_partial,direct_tensile_toughness_application,core_tpu_application_experimental,gold_process_transfer_after_condition_group_split,0.35,paper_condition_mapped_detailed_parameters_partial,10.17632/wfsm6f9rbn.1|EOS TPU 1301,数据/原始/外部数据/新增开放数据/Mendeley_SLS_TPU工艺力学/结构化表格/TPU_3 (on edge).xlsx#sample=Éprouvette 5,f7e3266193bf716b9ad9bc2cb194b89f0386c21f861321ff5dcdc3cb1940cb90,CC-BY-4.0,reference-59
source_mendeley_wfsm6f9rbn_v1,EOS TPU 1301,EOS TPU 1301,TPU_3 (upright),TPU_3 (upright).xlsx,TPU_3 (upright).xlsx,TPU_3 (upright)|Éprouvette 1,Éprouvette 1,1.9947494506835939,31.61287546157837,1.9198368072509766,32.46702432632446,23.48329601445785,7797,1.9947494506835939,32.46702432632446,0.45872637117177967,16.039222565582236,0.0,valid,direct_tensile_curve_area_application_not_independent_chemistry,SLS_printed_thermoplastic_polyurethane,commercial_grade_process_condition_partial,direct_tensile_toughness_application,core_tpu_application_experimental,gold_process_transfer_after_condition_group_split,0.35,paper_condition_mapped_detailed_parameters_partial,10.17632/wfsm6f9rbn.1|EOS TPU 1301,数据/原始/外部数据/新增开放数据/Mendeley_SLS_TPU工艺力学/结构化表格/TPU_3 (upright).xlsx#sample=Éprouvette 1,6b62a436b12d1af52679bb75df78f20ec08117188c1b6df707d6d3d0f8e35ec6,CC-BY-4.0,reference-59
source_mendeley_wfsm6f9rbn_v1,EOS TPU 1301,EOS TPU 1301,TPU_3 (upright),TPU_3 (upright).xlsx,TPU_3 (upright).xlsx,TPU_3 (upright)|Éprouvette 2,Éprouvette 2,2.078453254699707,30.733695030212402,1.9693559646606447,34.2503023147583,25.002683255321774,8225,2.078453254699707,34.2503023147583,0.5189318025116401,17.13363184827863,0.0,valid,direct_tensile_curve_area_application_not_independent_chemistry,SLS_printed_thermoplastic_polyurethane,commercial_grade_process_condition_partial,direct_tensile_toughness_application,core_tpu_application_experimental,gold_process_transfer_after_condition_group_split,0.35,paper_condition_mapped_detailed_parameters_partial,10.17632/wfsm6f9rbn.1|EOS TPU 1301,数据/原始/外部数据/新增开放数据/Mendeley_SLS_TPU工艺力学/结构化表格/TPU_3 (upright).xlsx#sample=Éprouvette 2,6b62a436b12d1af52679bb75df78f20ec08117188c1b6df707d6d3d0f8e35ec6,CC-BY-4.0,reference-59
source_mendeley_wfsm6f9rbn_v1,EOS TPU 1301,EOS TPU 1301,TPU_3 (upright),TPU_3 (upright).xlsx,TPU_3 (upright).xlsx,TPU_3 (upright)|Éprouvette 3,Éprouvette 3,1.706985664367676,36.88711404800415,1.5743309974670412,37.541210651397705,19.830705201703548,9016,1.706985664367676,37.541210651397705,0.46970538424762387,13.527337695145963,0.0,valid,direct_tensile_curve_area_application_not_independent_chemistry,SLS_printed_thermoplastic_polyurethane,commercial_grade_process_condition_partial,direct_tensile_toughness_application,core_tpu_application_experimental,gold_process_transfer_after_condition_group_split,0.35,paper_condition_mapped_detailed_parameters_partial,10.17632/wfsm6f9rbn.1|EOS TPU 1301,数据/原始/外部数据/新增开放数据/Mendeley_SLS_TPU工艺力学/结构化表格/TPU_3 (upright).xlsx#sample=Éprouvette 3,6b62a436b12d1af52679bb75df78f20ec08117188c1b6df707d6d3d0f8e35ec6,CC-BY-4.0,reference-59
source_mendeley_wfsm6f9rbn_v1,EOS TPU 1301,EOS TPU 1301,TPU_3 (upright),TPU_3 (upright).xlsx,TPU_3 (upright).xlsx,TPU_3 (upright)|Éprouvette 4,Éprouvette 4,2.118035125732422,34.80199575424194,1.5590282440185548,36.00618124008179,24.145272458579477,8647,2.118035125732422,36.00618124008179,0.5525391700839489,16.748265770768676,0.0,valid,direct_tensile_curve_area_application_not_independent_chemistry,SLS_printed_thermoplastic_polyurethane,commercial_grade_process_condition_partial,direct_tensile_toughness_application,core_tpu_application_experimental,gold_process_transfer_after_condition_group_split,0.35,paper_condition_mapped_detailed_parameters_partial,10.17632/wfsm6f9rbn.1|EOS TPU 1301,数据/原始/外部数据/新增开放数据/Mendeley_SLS_TPU工艺力学/结构化表格/TPU_3 (upright).xlsx#sample=Éprouvette 4,6b62a436b12d1af52679bb75df78f20ec08117188c1b6df707d6d3d0f8e35ec6,CC-BY-4.0,reference-59
source_mendeley_wfsm6f9rbn_v1,EOS TPU 1301,EOS TPU 1301,TPU_3 (upright),TPU_3 (upright).xlsx,TPU_3 (upright).xlsx,TPU_3 (upright)|Éprouvette 5,Éprouvette 5,2.232212448120117,38.72284650802612,2.019263076782227,42.83543586730957,22.386442921910547,10286,2.232212448120117,42.83543586730957,0.7091730168833217,16.856423398898293,0.0,valid,direct_tensile_curve_area_application_not_independent_chemistry,SLS_printed_thermoplastic_polyurethane,commercial_grade_process_condition_partial,direct_tensile_toughness_application,core_tpu_application_experimental,gold_process_transfer_after_condition_group_split,0.35,paper_condition_mapped_detailed_parameters_partial,10.17632/wfsm6f9rbn.1|EOS TPU 1301,数据/原始/外部数据/新增开放数据/Mendeley_SLS_TPU工艺力学/结构化表格/TPU_3 (upright).xlsx#sample=Éprouvette 5,6b62a436b12d1af52679bb75df78f20ec08117188c1b6df707d6d3d0f8e35ec6,CC-BY-4.0,reference-59
source_mendeley_wfsm6f9rbn_v1,EOS TPU 1301,EOS TPU 1301,TPU_3_1,TPU_3_1.xls,TPU_3_1.xls,TPU_3_1|Éprouvette 1,Éprouvette 1,8.628396913317951,425.86336165014654,8.12555263438878,435.44683485571295,70.12272119167493,1967,8.628396913317951,435.44683485571295,29.251951156895643,40.970878776528295,0.0,valid,direct_tensile_curve_area_application_not_independent_chemistry,SLS_printed_thermoplastic_polyurethane,commercial_grade_process_condition_partial,direct_tensile_toughness_application,core_tpu_application_experimental,gold_process_transfer_after_condition_group_split,0.35,paper_condition_mapped_detailed_parameters_partial,10.17632/wfsm6f9rbn.1|EOS TPU 1301,数据/原始/外部数据/新增开放数据/Mendeley_SLS_TPU工艺力学/结构化表格/TPU_3_1.xls#sample=Éprouvette 1,c9e788880b40133ca0eb517cb51122a8029b2b5cbe69c6ca7fbda08c7ac9a0b4,CC-BY-4.0,reference-59
source_mendeley_wfsm6f9rbn_v1,EOS TPU 1301,EOS TPU 1301,TPU_3_1,TPU_3_1.xls,TPU_3_1.xls,TPU_3_1|Éprouvette 2,Éprouvette 2,8.353781497565636,371.945367553737,8.161458043895722,384.27836010744795,73.54272542367495,1779,8.353781497565636,384.27836010744795,25.03853365525959,41.3364317650845,0.0,valid,direct_tensile_curve_area_application_not_independent_chemistry,SLS_printed_thermoplastic_polyurethane,commercial_grade_process_condition_partial,direct_tensile_toughness_application,core_tpu_application_experimental,gold_process_transfer_after_condition_group_split,0.35,paper_condition_mapped_detailed_parameters_partial,10.17632/wfsm6f9rbn.1|EOS TPU 1301,数据/原始/外部数据/新增开放数据/Mendeley_SLS_TPU工艺力学/结构化表格/TPU_3_1.xls#sample=Éprouvette 2,c9e788880b40133ca0eb517cb51122a8029b2b5cbe69c6ca7fbda08c7ac9a0b4,CC-BY-4.0,reference-59
source_mendeley_wfsm6f9rbn_v1,EOS TPU 1301,EOS TPU 1301,TPU_3_1,TPU_3_1.xls,TPU_3_1.xls,TPU_3_1|Éprouvette 3,Éprouvette 3,8.530487045931176,373.08513457980007,8.230423714161528,383.2517224093899,73.56660083549295,1731,8.530487045931176,383.2517224093899,25.40052531752676,42.35699536776425,0.0,valid,direct_tensile_curve_area_application_not_independent_chemistry,SLS_printed_thermoplastic_polyurethane,commercial_grade_process_condition_partial,direct_tensile_toughness_application,core_tpu_application_experimental,gold_process_transfer_after_condition_group_split,0.35,paper_condition_mapped_detailed_parameters_partial,10.17632/wfsm6f9rbn.1|EOS TPU 1301,数据/原始/外部数据/新增开放数据/Mendeley_SLS_TPU工艺力学/结构化表格/TPU_3_1.xls#sample=Éprouvette 3,c9e788880b40133ca0eb517cb51122a8029b2b5cbe69c6ca7fbda08c7ac9a0b4,CC-BY-4.0,reference-59
source_mendeley_wfsm6f9rbn_v1,EOS TPU 1301,EOS TPU 1301,TPU_3_1,TPU_3_1.xls,TPU_3_1.xls,TPU_3_1|Éprouvette 4,Éprouvette 4,8.196456222241865,349.34313357342035,7.764568426295411,358.67643893230706,79.44061047884523,1867,8.196456222241865,358.67643893230706,22.923948279243103,41.489139536759176,0.0,valid,direct_tensile_curve_area_application_not_independent_chemistry,SLS_printed_thermoplastic_polyurethane,commercial_grade_process_condition_partial,direct_tensile_toughness_application,core_tpu_application_experimental,gold_process_transfer_after_condition_group_split,0.35,paper_condition_mapped_detailed_parameters_partial,10.17632/wfsm6f9rbn.1|EOS TPU 1301,数据/原始/外部数据/新增开放数据/Mendeley_SLS_TPU工艺力学/结构化表格/TPU_3_1.xls#sample=Éprouvette 4,c9e788880b40133ca0eb517cb51122a8029b2b5cbe69c6ca7fbda08c7ac9a0b4,CC-BY-4.0,reference-59
source_mendeley_wfsm6f9rbn_v1,EOS TPU 1301,EOS TPU 1301,TPU_4_1,TPU_4_1.xls,TPU_4_1.xls,TPU_4_1|Éprouvette 1,Éprouvette 1,7.927461413042103,341.802038136404,7.688970817698206,353.2189311417751,75.03470434788997,1685,7.927461413042103,353.2189311417751,22.109022606505956,40.15648950245053,0.0,valid,direct_tensile_curve_area_application_not_independent_chemistry,SLS_printed_thermoplastic_polyurethane,commercial_grade_process_condition_partial,direct_tensile_toughness_application,core_tpu_application_experimental,gold_process_transfer_after_condition_group_split,0.35,paper_condition_mapped_detailed_parameters_partial,10.17632/wfsm6f9rbn.1|EOS TPU 1301,数据/原始/外部数据/新增开放数据/Mendeley_SLS_TPU工艺力学/结构化表格/TPU_4_1.xls#sample=Éprouvette 1,017defc76f3646c01436621cc1a74c112efa25cf3db2f908f31704e8b7263e90,CC-BY-4.0,reference-59
source_mendeley_wfsm6f9rbn_v1,EOS TPU 1301,EOS TPU 1301,TPU_4_1,TPU_4_1.xls,TPU_4_1.xls,TPU_4_1|Éprouvette 2,Éprouvette 2,7.743967903984917,324.6554148918949,7.252413549540955,334.11338455742225,68.7382508919929,1603,7.743967903984917,334.11338455742225,20.34726817307529,39.19663103079665,0.0,valid,direct_tensile_curve_area_application_not_independent_chemistry,SLS_printed_thermoplastic_polyurethane,commercial_grade_process_condition_partial,direct_tensile_toughness_application,core_tpu_application_experimental,gold_process_transfer_after_condition_group_split,0.35,paper_condition_mapped_detailed_parameters_partial,10.17632/wfsm6f9rbn.1|EOS TPU 1301,数据/原始/外部数据/新增开放数据/Mendeley_SLS_TPU工艺力学/结构化表格/TPU_4_1.xls#sample=Éprouvette 2,017defc76f3646c01436621cc1a74c112efa25cf3db2f908f31704e8b7263e90,CC-BY-4.0,reference-59
source_mendeley_wfsm6f9rbn_v1,EOS TPU 1301,EOS TPU 1301,TPU_4_1,TPU_4_1.xls,TPU_4_1.xls,TPU_4_1|Éprouvette 3,Éprouvette 3,7.821651717467693,337.16866530291736,7.378034061344826,348.2939628493041,73.12250237296892,1611,7.821651717467693,348.2939628493041,21.43970467511363,39.35358962150582,0.0,valid,direct_tensile_curve_area_application_not_independent_chemistry,SLS_printed_thermoplastic_polyurethane,commercial_grade_process_condition_partial,direct_tensile_toughness_application,core_tpu_application_experimental,gold_process_transfer_after_condition_group_split,0.35,paper_condition_mapped_detailed_parameters_partial,10.17632/wfsm6f9rbn.1|EOS TPU 1301,数据/原始/外部数据/新增开放数据/Mendeley_SLS_TPU工艺力学/结构化表格/TPU_4_1.xls#sample=Éprouvette 3,017defc76f3646c01436621cc1a74c112efa25cf3db2f908f31704e8b7263e90,CC-BY-4.0,reference-59
source_mendeley_wfsm6f9rbn_v1,EOS TPU 1301,EOS TPU 1301,TPU_4_1,TPU_4_1.xls,TPU_4_1.xls,TPU_4_1|Éprouvette 4,Éprouvette 4,8.04478985844108,333.9620875585824,7.69158937055406,341.50366775877774,72.34059050705059,1564,8.04478985844108,341.50366775877774,21.58197953597036,40.83653634860724,0.0,valid,direct_tensile_curve_area_application_not_independent_chemistry,SLS_printed_thermoplastic_polyurethane,commercial_grade_process_condition_partial,direct_tensile_toughness_application,core_tpu_application_experimental,gold_process_transfer_after_condition_group_split,0.35,paper_condition_mapped_detailed_parameters_partial,10.17632/wfsm6f9rbn.1|EOS TPU 1301,数据/原始/外部数据/新增开放数据/Mendeley_SLS_TPU工艺力学/结构化表格/TPU_4_1.xls#sample=Éprouvette 4,017defc76f3646c01436621cc1a74c112efa25cf3db2f908f31704e8b7263e90,CC-BY-4.0,reference-59
source_mendeley_wfsm6f9rbn_v1,EOS TPU 1301,EOS TPU 1301,TPU_5_1,TPU_5_1.xls,TPU_5_1.xls,TPU_5_1|Éprouvette 1,Éprouvette 1,8.866513915439143,413.97003402840346,8.683695957935239,423.01178207527846,74.9885333858891,1703,8.866513915439143,423.01178207527846,29.238546865314117,42.99894590301178,0.0,valid,direct_tensile_curve_area_application_not_independent_chemistry,SLS_printed_thermoplastic_polyurethane,commercial_grade_process_condition_partial,direct_tensile_toughness_application,core_tpu_application_experimental,gold_process_transfer_after_condition_group_split,0.35,paper_condition_mapped_detailed_parameters_partial,10.17632/wfsm6f9rbn.1|EOS TPU 1301,数据/原始/外部数据/新增开放数据/Mendeley_SLS_TPU工艺力学/结构化表格/TPU_5_1.xls#sample=Éprouvette 1,570d6964d3498fbfff05abac1d270cdcceab9e6cf4c8d9f6a0a5f9c3ce5c789a,CC-BY-4.0,reference-59
source_mendeley_wfsm6f9rbn_v1,EOS TPU 1301,EOS TPU 1301,TPU_5_1,TPU_5_1.xls,TPU_5_1.xls,TPU_5_1|Éprouvette 2,Éprouvette 2,8.574718236545952,395.06320764287375,8.306008923301986,407.85495568974875,73.1858205386786,1671,8.574718236545952,407.85495568974875,27.52619922522494,42.71715392416954,0.0,valid,direct_tensile_curve_area_application_not_independent_chemistry,SLS_printed_thermoplastic_polyurethane,commercial_grade_process_condition_partial,direct_tensile_toughness_application,core_tpu_application_experimental,gold_process_transfer_after_condition_group_split,0.35,paper_condition_mapped_detailed_parameters_partial,10.17632/wfsm6f9rbn.1|EOS TPU 1301,数据/原始/外部数据/新增开放数据/Mendeley_SLS_TPU工艺力学/结构化表格/TPU_5_1.xls#sample=Éprouvette 2,570d6964d3498fbfff05abac1d270cdcceab9e6cf4c8d9f6a0a5f9c3ce5c789a,CC-BY-4.0,reference-59
source_mendeley_wfsm6f9rbn_v1,EOS TPU 1301,EOS TPU 1301,TPU_5_1,TPU_5_1.xls,TPU_5_1.xls,TPU_5_1|Éprouvette 3,Éprouvette 3,8.38696351783277,355.72378743160516,7.842431408362121,368.0990468310192,79.38737406670042,1587,8.38696351783277,368.0990468310192,24.441831341337192,43.23020699536035,0.0,valid,direct_tensile_curve_area_application_not_independent_chemistry,SLS_printed_thermoplastic_polyurethane,commercial_grade_process_condition_partial,direct_tensile_toughness_application,core_tpu_application_experimental,gold_process_transfer_after_condition_group_split,0.35,paper_condition_mapped_detailed_parameters_partial,10.17632/wfsm6f9rbn.1|EOS TPU 1301,数据/原始/外部数据/新增开放数据/Mendeley_SLS_TPU工艺力学/结构化表格/TPU_5_1.xls#sample=Éprouvette 3,570d6964d3498fbfff05abac1d270cdcceab9e6cf4c8d9f6a0a5f9c3ce5c789a,CC-BY-4.0,reference-59
source_mendeley_wfsm6f9rbn_v1,EOS TPU 1301,EOS TPU 1301,TPU_5_1,TPU_5_1.xls,TPU_5_1.xls,TPU_5_1|Éprouvette 4,Éprouvette 4,8.922084783896421,412.70280369045213,8.760927273676945,421.1203528237529,75.81892176516065,1820,8.922084783896421,421.1203528237529,29.34466124506196,43.89259175211464,0.0,valid,direct_tensile_curve_area_application_not_independent_chemistry,SLS_printed_thermoplastic_polyurethane,commercial_grade_process_condition_partial,direct_tensile_toughness_application,core_tpu_application_experimental,gold_process_transfer_after_condition_group_split,0.35,paper_condition_mapped_detailed_parameters_partial,10.17632/wfsm6f9rbn.1|EOS TPU 1301,数据/原始/外部数据/新增开放数据/Mendeley_SLS_TPU工艺力学/结构化表格/TPU_5_1.xls#sample=Éprouvette 4,570d6964d3498fbfff05abac1d270cdcceab9e6cf4c8d9f6a0a5f9c3ce5c789a,CC-BY-4.0,reference-59
source_mendeley_wfsm6f9rbn_v1,EOS TPU 1301,EOS TPU 1301,TPU_6,TPU_6.xls,TPU_6.xls,TPU_6|Éprouvette 1,Éprouvette 1,6.526252924681137,231.883625989547,6.34330699767685,238.8836145454552,68.83220617994384,1203,6.526252924681137,238.8836145454552,12.174953622017787,39.27902854454592,0.0,valid,direct_tensile_curve_area_application_not_independent_chemistry,SLS_printed_thermoplastic_polyurethane,commercial_grade_process_condition_partial,direct_tensile_toughness_application,core_tpu_application_experimental,gold_process_transfer_after_condition_group_split,0.35,paper_condition_mapped_detailed_parameters_partial,10.17632/wfsm6f9rbn.1|EOS TPU 1301,数据/原始/外部数据/新增开放数据/Mendeley_SLS_TPU工艺力学/结构化表格/TPU_6.xls#sample=Éprouvette 1,11944f88e12508104fbdcbdf3e8e872068aeb44f324f5e768ae846155c6b5e14,CC-BY-4.0,reference-59
source_mendeley_wfsm6f9rbn_v1,EOS TPU 1301,EOS TPU 1301,TPU_6,TPU_6.xls,TPU_6.xls,TPU_6|Éprouvette 2,Éprouvette 2,6.508067247256964,236.65814279182814,6.101176001936639,251.40831826790236,67.71118192272185,1219,6.508067247256964,251.40831826790236,12.819704106472921,38.892267283491464,0.0,valid,direct_tensile_curve_area_application_not_independent_chemistry,SLS_printed_thermoplastic_polyurethane,commercial_grade_process_condition_partial,direct_tensile_toughness_application,core_tpu_application_experimental,gold_process_transfer_after_condition_group_split,0.35,paper_condition_mapped_detailed_parameters_partial,10.17632/wfsm6f9rbn.1|EOS TPU 1301,数据/原始/外部数据/新增开放数据/Mendeley_SLS_TPU工艺力学/结构化表格/TPU_6.xls#sample=Éprouvette 2,11944f88e12508104fbdcbdf3e8e872068aeb44f324f5e768ae846155c6b5e14,CC-BY-4.0,reference-59
source_mendeley_wfsm6f9rbn_v1,EOS TPU 1301,EOS TPU 1301,TPU_6,TPU_6.xls,TPU_6.xls,TPU_6|Éprouvette 3,Éprouvette 3,6.510489531503533,235.82831492694095,6.336701159859057,245.45292964251712,64.64827557887529,1190,6.510489531503533,245.45292964251712,12.453705028238637,38.90371804519844,0.0,valid,direct_tensile_curve_area_application_not_independent_chemistry,SLS_printed_thermoplastic_polyurethane,commercial_grade_process_condition_partial,direct_tensile_toughness_application,core_tpu_application_experimental,gold_process_transfer_after_condition_group_split,0.35,paper_condition_mapped_detailed_parameters_partial,10.17632/wfsm6f9rbn.1|EOS TPU 1301,数据/原始/外部数据/新增开放数据/Mendeley_SLS_TPU工艺力学/结构化表格/TPU_6.xls#sample=Éprouvette 3,11944f88e12508104fbdcbdf3e8e872068aeb44f324f5e768ae846155c6b5e14,CC-BY-4.0,reference-59
source_mendeley_wfsm6f9rbn_v1,EOS TPU 1301,EOS TPU 1301,TPU_6,TPU_6.xls,TPU_6.xls,TPU_6|Éprouvette 4,Éprouvette 4,6.412205479101458,231.96566344611347,6.0005543086552,238.92407180182636,69.54362265359369,1167,6.412205479101458,238.92407180182636,11.953759854518035,38.72535664846581,0.0,valid,direct_tensile_curve_area_application_not_independent_chemistry,SLS_printed_thermoplastic_polyurethane,commercial_grade_process_condition_partial,direct_tensile_toughness_application,core_tpu_application_experimental,gold_process_transfer_after_condition_group_split,0.35,paper_condition_mapped_detailed_parameters_partial,10.17632/wfsm6f9rbn.1|EOS TPU 1301,数据/原始/外部数据/新增开放数据/Mendeley_SLS_TPU工艺力学/结构化表格/TPU_6.xls#sample=Éprouvette 4,11944f88e12508104fbdcbdf3e8e872068aeb44f324f5e768ae846155c6b5e14,CC-BY-4.0,reference-59
source_mendeley_wfsm6f9rbn_v1,EOS TPU 1301,EOS TPU 1301,TPU_6,TPU_6.xls,TPU_6.xls,TPU_6|Éprouvette 5,Éprouvette 5,6.406272251867253,216.66978564532474,6.064736817102742,221.04522433551028,67.53954413675116,1153,6.406272251867253,221.04522433551028,10.921104836544519,38.81939988154062,0.0,valid,direct_tensile_curve_area_application_not_independent_chemistry,SLS_printed_thermoplastic_polyurethane,commercial_grade_process_condition_partial,direct_tensile_toughness_application,core_tpu_application_experimental,gold_process_transfer_after_condition_group_split,0.35,paper_condition_mapped_detailed_parameters_partial,10.17632/wfsm6f9rbn.1|EOS TPU 1301,数据/原始/外部数据/新增开放数据/Mendeley_SLS_TPU工艺力学/结构化表格/TPU_6.xls#sample=Éprouvette 5,11944f88e12508104fbdcbdf3e8e872068aeb44f324f5e768ae846155c6b5e14,CC-BY-4.0,reference-59
source_mendeley_wfsm6f9rbn_v1,EOS TPU 1301,EOS TPU 1301,TPU_6_05,TPU_6_05.xls,TPU_6_05.xls,TPU_6_05|Éprouvette 1,Éprouvette 1,6.765736998504538,243.97251819632947,6.506636591240911,248.22235797904432,73.08141714943733,1310,6.765736998504538,248.22235797904432,13.128688582888643,41.18517180950476,0.0,valid,direct_tensile_curve_area_application_not_independent_chemistry,SLS_printed_thermoplastic_polyurethane,commercial_grade_process_condition_partial,direct_tensile_toughness_application,core_tpu_application_experimental,gold_process_transfer_after_condition_group_split,0.35,paper_condition_mapped_detailed_parameters_partial,10.17632/wfsm6f9rbn.1|EOS TPU 1301,数据/原始/外部数据/新增开放数据/Mendeley_SLS_TPU工艺力学/结构化表格/TPU_6_05.xls#sample=Éprouvette 1,377310549a3281fb958c4f5c9b11742dcdbc8ed3f7b741e8e5c5fe394d392139,CC-BY-4.0,reference-59
source_mendeley_wfsm6f9rbn_v1,EOS TPU 1301,EOS TPU 1301,TPU_6_05,TPU_6_05.xls,TPU_6_05.xls,TPU_6_05|Éprouvette 2,Éprouvette 2,6.805113339039896,233.31949057267047,6.653692399500933,240.61145605728962,74.64388775888786,1207,6.805113339039896,240.61145605728962,12.769099260605602,41.568920710558984,0.0,valid,direct_tensile_curve_area_application_not_independent_chemistry,SLS_printed_thermoplastic_polyurethane,commercial_grade_process_condition_partial,direct_tensile_toughness_application,core_tpu_application_experimental,gold_process_transfer_after_condition_group_split,0.35,paper_condition_mapped_detailed_parameters_partial,10.17632/wfsm6f9rbn.1|EOS TPU 1301,数据/原始/外部数据/新增开放数据/Mendeley_SLS_TPU工艺力学/结构化表格/TPU_6_05.xls#sample=Éprouvette 2,377310549a3281fb958c4f5c9b11742dcdbc8ed3f7b741e8e5c5fe394d392139,CC-BY-4.0,reference-59
source_mendeley_wfsm6f9rbn_v1,EOS TPU 1301,EOS TPU 1301,TPU_6_05,TPU_6_05.xls,TPU_6_05.xls,TPU_6_05|Éprouvette 3,Éprouvette 3,6.777163194898561,246.55634597269818,6.34051691268712,256.72314361063763,68.90054983258712,1257,6.777163194898561,256.72314361063763,13.708181143634242,41.57866030702397,0.0,valid,direct_tensile_curve_area_application_not_independent_chemistry,SLS_printed_thermoplastic_polyurethane,commercial_grade_process_condition_partial,direct_tensile_toughness_application,core_tpu_application_experimental,gold_process_transfer_after_condition_group_split,0.35,paper_condition_mapped_detailed_parameters_partial,10.17632/wfsm6f9rbn.1|EOS TPU 1301,数据/原始/外部数据/新增开放数据/Mendeley_SLS_TPU工艺力学/结构化表格/TPU_6_05.xls#sample=Éprouvette 3,377310549a3281fb958c4f5c9b11742dcdbc8ed3f7b741e8e5c5fe394d392139,CC-BY-4.0,reference-59
source_mendeley_wfsm6f9rbn_v1,EOS TPU 1301,EOS TPU 1301,TPU_6_05,TPU_6_05.xls,TPU_6_05.xls,TPU_6_05|Éprouvette 4,Éprouvette 4,6.72667313374476,254.04731703340076,6.563744679788944,257.5056071334984,68.66338931567907,1223,6.72667313374476,257.5056071334984,13.57924158092496,40.72590257990764,0.0,valid,direct_tensile_curve_area_application_not_independent_chemistry,SLS_printed_thermoplastic_polyurethane,commercial_grade_process_condition_partial,direct_tensile_toughness_application,core_tpu_application_experimental,gold_process_transfer_after_condition_group_split,0.35,paper_condition_mapped_detailed_parameters_partial,10.17632/wfsm6f9rbn.1|EOS TPU 1301,数据/原始/外部数据/新增开放数据/Mendeley_SLS_TPU工艺力学/结构化表格/TPU_6_05.xls#sample=Éprouvette 4,377310549a3281fb958c4f5c9b11742dcdbc8ed3f7b741e8e5c5fe394d392139,CC-BY-4.0,reference-59
source_mendeley_wfsm6f9rbn_v1,EOS TPU 1301,EOS TPU 1301,TPU_6_05,TPU_6_05.xls,TPU_6_05.xls,TPU_6_05|Éprouvette 5,Éprouvette 5,6.9458523389102345,249.16949667129666,6.812949925832334,255.5864278236404,77.03883239564527,1252,6.9458523389102345,255.5864278236404,13.860989665998211,42.13798096155445,0.0,valid,direct_tensile_curve_area_application_not_independent_chemistry,SLS_printed_thermoplastic_polyurethane,commercial_grade_process_condition_partial,direct_tensile_toughness_application,core_tpu_application_experimental,gold_process_transfer_after_condition_group_split,0.35,paper_condition_mapped_detailed_parameters_partial,10.17632/wfsm6f9rbn.1|EOS TPU 1301,数据/原始/外部数据/新增开放数据/Mendeley_SLS_TPU工艺力学/结构化表格/TPU_6_05.xls#sample=Éprouvette 5,377310549a3281fb958c4f5c9b11742dcdbc8ed3f7b741e8e5c5fe394d392139,CC-BY-4.0,reference-59
source_mendeley_wfsm6f9rbn_v1,EOS TPU 1301,EOS TPU 1301,T_TPU_1,T_TPU_1.xls,T_TPU_1.xls,T_TPU_1|Éprouvette 1,Éprouvette 1,5.1352700303057,171.2676016110927,4.766949848623984,182.68378889746964,45.580147217603916,1331,5.1352700303057,182.68378889746964,7.207670435187483,30.446664719737186,0.0,valid,direct_tensile_curve_area_application_not_independent_chemistry,SLS_printed_thermoplastic_polyurethane,commercial_grade_process_condition_partial,direct_tensile_toughness_application,core_tpu_application_experimental,gold_process_transfer_after_condition_group_split,0.35,paper_condition_mapped_detailed_parameters_partial,10.17632/wfsm6f9rbn.1|EOS TPU 1301,数据/原始/外部数据/新增开放数据/Mendeley_SLS_TPU工艺力学/结构化表格/T_TPU_1.xls#sample=Éprouvette 1,62812864853486cf9c72698c73c6a7d61f8d6db4658cdc3a6166aeb0187f4f47,CC-BY-4.0,reference-59
source_mendeley_wfsm6f9rbn_v1,EOS TPU 1301,EOS TPU 1301,T_TPU_1,T_TPU_1.xls,T_TPU_1.xls,T_TPU_1|Éprouvette 2,Éprouvette 2,5.131277491769429,172.70123933255672,4.95473006627923,181.57609437406063,45.94137403199362,1288,5.131277491769429,181.57609437406063,7.11316744446657,29.953372799770417,0.0,valid,direct_tensile_curve_area_application_not_independent_chemistry,SLS_printed_thermoplastic_polyurethane,commercial_grade_process_condition_partial,direct_tensile_toughness_application,core_tpu_application_experimental,gold_process_transfer_after_condition_group_split,0.35,paper_condition_mapped_detailed_parameters_partial,10.17632/wfsm6f9rbn.1|EOS TPU 1301,数据/原始/外部数据/新增开放数据/Mendeley_SLS_TPU工艺力学/结构化表格/T_TPU_1.xls#sample=Éprouvette 2,62812864853486cf9c72698c73c6a7d61f8d6db4658cdc3a6166aeb0187f4f47,CC-BY-4.0,reference-59
