Repository: fafasco16/TPU-HighThroughput-Screening

# TPU/TPUU 定向五目标筛选数据集

- 版本：`tpu-directed-five-objective-2026-08-30-v1`
- 三目标相关实验记录：120,550行
- 商用构件：24种
- 现实配方：980个

## 结论

旧数据没有作废，而是重新分工：

| 旧资产 | 继续用途 | 禁止解释 |
|---|---|---|
| Gold-V结构与虚拟候选 | 化学空间、反应规则、适用域和候选排序 | 不是实验性能真值 |
| Gold-C计算与模拟 | 表示预训练、机理描述符、低保真代理和后段复核 | 不能无标记冒充宏观实验性能 |
| Gold-E实验曲线与标量 | 性能端点、来源内校准和最终实验残差 | 曲线点数不是材料数 |
| 商用构件与980个现实配方 | 成本/EHS门、现实Pareto候选和实验设计 | 目录证据不等于实时库存或低成本 |

新主线只训练三个清晰目标：韧性、循环恢复和热稳定。成本与环保保持透明规则约束，不制造虚假标签。昂贵DFT/MD在完成便宜的结构、配方、采购/EHS和模型预筛前保持后置。

## 当前任务门

| 目标 | 类型 | 实验主目标闭合组 | 直接低保真计算组 | 机理代理组 | 状态 |
|---|---|---:|---:|---:|---|
| 韧性 | single_task_model | 8 | 1 | 7988 | insufficient_chemistry_closed_labels |

File: 结果/定向筛选/TPU压缩打印DOE端点.csv (part 2 of 10)
source_id,material_key,formulation_id,material_grade,geometry,shape_order,infill_pattern,infill_value_raw,infill_percent_resolved,infill_mapping_status,shell_count,physical_specimen_id,specimen_sample_label,loading_direction,strain_levels,stress_at_5pct_strain_kPa,stress_at_10pct_strain_kPa,stress_at_15pct_strain_kPa,stress_at_20pct_strain_kPa,peak_discrete_stress_kPa,strain_at_peak_discrete_stress,discrete_compression_energy_to_20pct_kJ_m3,direct_stress_observation_count,missing_stress_observation_count,complete_four_point_response,stress_unit,energy_unit,stress_formula,quality_status,reported_replicate_count,source_protocol,target_role,complete_toughness_available,model_admission_layer,sample_weight_ceiling,split_group,source_file,source_locator,source_member_sha256,license,citation_keys,notes
source_mendeley_7zcd9bmmg5_v1,NinjaFlex_unknown_grade,NinjaFlex_unknown_grade,NinjaFlex (NinjaTek; exact chemistry/hardness unavailable),cube,5,Grid 0 deg,30.0,30.0,resolved_percent,2,NinjaFlex_unknown_grade|cube|5|Grid 0 deg|30|2|A,A,dir_1,0.05;0.10;0.15;0.20,387.69882195854103,736.8157959980895,965.8694021453217,860.7094917523997,965.8694021453217,0.15,126.03693829890761,4,0,True,kPa,kJ_m3,load_lbf_to_kPa_using_cross_section_area_in2,complete,4,ASTM_D575_91_adapted;21C;12.65mm_min;20pct_peak_deflection;10Hz_acquisition,discrete_compression_energy_absorption_application_proxy,False,core_TPU_application_experimental,0.15,10.17632/7zcd9bmmg5.1|NinjaFlex_unknown_grade|cube|5|Grid 0 deg|30|2,Impact of Infill and Shell Design Features on Compression Stiffness in Material Extrusion of Thermoplastic Urethane/NinjaTek Data.xlsx,Impact of Infill and Shell Design Features on Compression Stiffness in Material Extrusion of Thermoplastic Urethane/NinjaTek Data.xlsx#Raw Data!18,d2916bcd7ff431c01aa9f738fc245570e1743cf176373206adc3a33e5bdfad74,CC-BY-4.0,reference-103,recomputed_from_load_and_area;max_cached_difference_kPa=0.000379193312;family=NinjaFlex_unknown_grade|cube|5|Grid 0 deg|30|2
source_mendeley_7zcd9bmmg5_v1,NinjaFlex_unknown_grade,NinjaFlex_unknown_grade,NinjaFlex (NinjaTek; exact chemistry/hardness unavailable),cube,5,Grid 0 deg,30.0,30.0,resolved_percent,2,NinjaFlex_unknown_grade|cube|5|Grid 0 deg|30|2|A,A,dir_2,0.05;0.10;0.15;0.20,256.07482815547974,320.35469391221284,298.34771928693914,243.95706364662647,320.35469391221284,0.1,49.83778865889725,4,0,True,kPa,kJ_m3,load_lbf_to_kPa_using_cross_section_area_in2,complete,4,ASTM_D575_91_adapted;21C;12.65mm_min;20pct_peak_deflection;10Hz_acquisition,discrete_compression_energy_absorption_application_proxy,False,core_TPU_application_experimental,0.15,10.17632/7zcd9bmmg5.1|NinjaFlex_unknown_grade|cube|5|Grid 0 deg|30|2,Impact of Infill and Shell Design Features on Compression Stiffness in Material Extrusion of Thermoplastic Urethane/NinjaTek Data.xlsx,Impact of Infill and Shell Design Features on Compression Stiffness in Material Extrusion of Thermoplastic Urethane/NinjaTek Data.xlsx#Raw Data!18,d2916bcd7ff431c01aa9f738fc245570e1743cf176373206adc3a33e5bdfad74,CC-BY-4.0,reference-103,recomputed_from_load_and_area;max_cached_difference_kPa=0.000125768926;family=NinjaFlex_unknown_grade|cube|5|Grid 0 deg|30|2
source_mendeley_7zcd9bmmg5_v1,NinjaFlex_unknown_grade,NinjaFlex_unknown_grade,NinjaFlex (NinjaTek; exact chemistry/hardness unavailable),cube,5,Grid 0 deg,30.0,30.0,resolved_percent,2,NinjaFlex_unknown_grade|cube|5|Grid 0 deg|30|2|B,B,dir_1,0.05;0.10;0.15;0.20,399.63966709896596,745.3453547772714,984.364626977853,736.5880333764942,984.364626977853,0.15,124.88218327711687,4,0,True,kPa,kJ_m3,load_lbf_to_kPa_using_cross_section_area_in2,complete,4,ASTM_D575_91_adapted;21C;12.65mm_min;20pct_peak_deflection;10Hz_acquisition,discrete_compression_energy_absorption_application_proxy,False,core_TPU_application_experimental,0.15,10.17632/7zcd9bmmg5.1|NinjaFlex_unknown_grade|cube|5|Grid 0 deg|30|2,Impact of Infill and Shell Design Features on Compression Stiffness in Material Extrusion of Thermoplastic Urethane/NinjaTek Data.xlsx,Impact of Infill and Shell Design Features on Compression Stiffness in Material Extrusion of Thermoplastic Urethane/NinjaTek Data.xlsx#Raw Data!19,d2916bcd7ff431c01aa9f738fc245570e1743cf176373206adc3a33e5bdfad74,CC-BY-4.0,reference-103,recomputed_from_load_and_area;max_cached_difference_kPa=0.000386454403;family=NinjaFlex_unknown_grade|cube|5|Grid 0 deg|30|2
source_mendeley_7zcd9bmmg5_v1,NinjaFlex_unknown_grade,NinjaFlex_unknown_grade,NinjaFlex (NinjaTek; exact chemistry/hardness unavailable),cube,5,Grid 0 deg,30.0,30.0,resolved_percent,2,NinjaFlex_unknown_grade|cube|5|Grid 0 deg|30|2|B,B,dir_2,0.05;0.10;0.15;0.20,279.05274146127795,332.7087106787391,307.6182898400041,257.3679456117341,332.7087106787391,0.1,52.403185739294415,4,0,True,kPa,kJ_m3,load_lbf_to_kPa_using_cross_section_area_in2,complete,4,ASTM_D575_91_adapted;21C;12.65mm_min;20pct_peak_deflection;10Hz_acquisition,discrete_compression_energy_absorption_application_proxy,False,core_TPU_application_experimental,0.15,10.17632/7zcd9bmmg5.1|NinjaFlex_unknown_grade|cube|5|Grid 0 deg|30|2,Impact of Infill and Shell Design Features on Compression Stiffness in Material Extrusion of Thermoplastic Urethane/NinjaTek Data.xlsx,Impact of Infill and Shell Design Features on Compression Stiffness in Material Extrusion of Thermoplastic Urethane/NinjaTek Data.xlsx#Raw Data!19,d2916bcd7ff431c01aa9f738fc245570e1743cf176373206adc3a33e5bdfad74,CC-BY-4.0,reference-103,recomputed_from_load_and_area;max_cached_difference_kPa=0.000130619023;family=NinjaFlex_unknown_grade|cube|5|Grid 0 deg|30|2
source_mendeley_7zcd9bmmg5_v1,NinjaFlex_unknown_grade,NinjaFlex_unknown_grade,NinjaFlex (NinjaTek; exact chemistry/hardness unavailable),cube,5,Grid 0 deg,30.0,30.0,resolved_percent,2,NinjaFlex_unknown_grade|cube|5|Grid 0 deg|30|2|C,C,dir_1,0.05;0.10;0.15;0.20,409.2047019299849,754.9073099383659,991.1909253433673,709.3393238605554,991.1909253433673,0.15,125.49862995709978,4,0,True,kPa,kJ_m3,load_lbf_to_kPa_using_cross_section_area_in2,complete,4,ASTM_D575_91_adapted;21C;12.65mm_min;20pct_peak_deflection;10Hz_acquisition,discrete_compression_energy_absorption_application_proxy,False,core_TPU_application_experimental,0.15,10.17632/7zcd9bmmg5.1|NinjaFlex_unknown_grade|cube|5|Grid 0 deg|30|2,Impact of Infill and Shell Design Features on Compression Stiffness in Material Extrusion of Thermoplastic Urethane/NinjaTek Data.xlsx,Impact of Infill and Shell Design Features on Compression Stiffness in Material Extrusion of Thermoplastic Urethane/NinjaTek Data.xlsx#Raw Data!20,d2916bcd7ff431c01aa9f738fc245570e1743cf176373206adc3a33e5bdfad74,CC-BY-4.0,reference-103,recomputed_from_load_and_area;max_cached_difference_kPa=0.000389134359;family=NinjaFlex_unknown_grade|cube|5|Grid 0 deg|30|2
source_mendeley_7zcd9bmmg5_v1,NinjaFlex_unknown_grade,NinjaFlex_unknown_grade,NinjaFlex (NinjaTek; exact chemistry/hardness unavailable),cube,5,Grid 0 deg,30.0,30.0,resolved_percent,2,NinjaFlex_unknown_grade|cube|5|Grid 0 deg|30|2|C,C,dir_2,0.05;0.10;0.15;0.20,271.59357092624515,327.7685001645872,287.85289827100746,234.6088349059702,327.7685001645872,0.1,50.22596934074125,4,0,True,kPa,kJ_m3,load_lbf_to_kPa_using_cross_section_area_in2,complete,4,ASTM_D575_91_adapted;21C;12.65mm_min;20pct_peak_deflection;10Hz_acquisition,discrete_compression_energy_absorption_application_proxy,False,core_TPU_application_experimental,0.15,10.17632/7zcd9bmmg5.1|NinjaFlex_unknown_grade|cube|5|Grid 0 deg|30|2,Impact of Infill and Shell Design Features on Compression Stiffness in Material Extrusion of Thermoplastic Urethane/NinjaTek Data.xlsx,Impact of Infill and Shell Design Features on Compression Stiffness in Material Extrusion of Thermoplastic Urethane/NinjaTek Data.xlsx#Raw Data!20,d2916bcd7ff431c01aa9f738fc245570e1743cf176373206adc3a33e5bdfad74,CC-BY-4.0,reference-103,recomputed_from_load_and_area;max_cached_difference_kPa=0.000128679533;family=NinjaFlex_unknown_grade|cube|5|Grid 0 deg|30|2
source_mendeley_7zcd9bmmg5_v1,NinjaFlex_unknown_grade,NinjaFlex_unknown_grade,NinjaFlex (NinjaTek; exact chemistry/hardness unavailable),cube,5,Grid 0 deg,30.0,30.0,resolved_percent,2,NinjaFlex_unknown_grade|cube|5|Grid 0 deg|30|2|D,D,dir_1,0.05;0.10;0.15;0.20,392.3194274692809,738.5121895801684,962.2091757167369,784.1533110926838,962.2091757167369,0.15,124.25587241562641,4,0,True,kPa,kJ_m3,load_lbf_to_kPa_using_cross_section_area_in2,complete,4,ASTM_D575_91_adapted;21C;12.65mm_min;20pct_peak_deflection;10Hz_acquisition,discrete_compression_energy_absorption_application_proxy,False,core_TPU_application_experimental,0.15,10.17632/7zcd9bmmg5.1|NinjaFlex_unknown_grade|cube|5|Grid 0 deg|30|2,Impact of Infill and Shell Design Features on Compression Stiffness in Material Extrusion of Thermoplastic Urethane/NinjaTek Data.xlsx,Impact of Infill and Shell Design Features on Compression Stiffness in Material Extrusion of Thermoplastic Urethane/NinjaTek Data.xlsx#Raw Data!21,d2916bcd7ff431c01aa9f738fc245570e1743cf176373206adc3a33e5bdfad74,CC-BY-4.0,reference-103,recomputed_from_load_and_area;max_cached_difference_kPa=0.000377756334;family=NinjaFlex_unknown_grade|cube|5|Grid 0 deg|30|2
source_mendeley_7zcd9bmmg5_v1,NinjaFlex_unknown_grade,NinjaFlex_unknown_grade,NinjaFlex (NinjaTek; exact chemistry/hardness unavailable),cube,5,Grid 0 deg,30.0,30.0,resolved_percent,2,NinjaFlex_unknown_grade|cube|5|Grid 0 deg|30|2|D,D,dir_2,0.05;0.10;0.15;0.20,271.7658268784728,326.84037168232874,291.53439774635564,235.1419482179742,326.84037168232874,0.1,50.385578520807215,4,0,True,kPa,kJ_m3,load_lbf_to_kPa_using_cross_section_area_in2,complete,4,ASTM_D575_91_adapted;21C;12.65mm_min;20pct_peak_deflection;10Hz_acquisition,discrete_compression_energy_absorption_application_proxy,False,core_TPU_application_experimental,0.15,10.17632/7zcd9bmmg5.1|NinjaFlex_unknown_grade|cube|5|Grid 0 deg|30|2,Impact of Infill and Shell Design Features on Compression Stiffness in Material Extrusion of Thermoplastic Urethane/NinjaTek Data.xlsx,Impact of Infill and Shell Design Features on Compression Stiffness in Material Extrusion of Thermoplastic Urethane/NinjaTek Data.xlsx#Raw Data!21,d2916bcd7ff431c01aa9f738fc245570e1743cf176373206adc3a33e5bdfad74,CC-BY-4.0,reference-103,recomputed_from_load_and_area;max_cached_difference_kPa=0.000128315156;family=NinjaFlex_unknown_grade|cube|5|Grid 0 deg|30|2
source_mendeley_7zcd9bmmg5_v1,NinjaFlex_unknown_grade,NinjaFlex_unknown_grade,NinjaFlex (NinjaTek; exact chemistry/hardness unavailable),cube,6,Grid 0 deg,30.0,30.0,resolved_percent,3,NinjaFlex_unknown_grade|cube|6|Grid 0 deg|30|3|A,A,dir_1,0.05;0.10;0.15;0.20,466.15618238294206,854.01972409539,1144.346280215684,966.0245805099431,1144.346280215684,0.15,147.3767238474494,4,0,True,kPa,kJ_m3,load_lbf_to_kPa_using_cross_section_area_in2,complete,4,ASTM_D575_91_adapted;21C;12.65mm_min;20pct_peak_deflection;10Hz_acquisition,discrete_compression_energy_absorption_application_proxy,False,core_TPU_application_experimental,0.15,10.17632/7zcd9bmmg5.1|NinjaFlex_unknown_grade|cube|6|Grid 0 deg|30|3,Impact of Infill and Shell Design Features on Compression Stiffness in Material Extrusion of Thermoplastic Urethane/NinjaTek Data.xlsx,Impact of Infill and Shell Design Features on Compression Stiffness in Material Extrusion of Thermoplastic Urethane/NinjaTek Data.xlsx#Raw Data!22,d2916bcd7ff431c01aa9f738fc245570e1743cf176373206adc3a33e5bdfad74,CC-BY-4.0,reference-103,recomputed_from_load_and_area;max_cached_difference_kPa=0.000449262039;family=NinjaFlex_unknown_grade|cube|6|Grid 0 deg|30|3
source_mendeley_7zcd9bmmg5_v1,NinjaFlex_unknown_grade,NinjaFlex_unknown_grade,NinjaFlex (NinjaTek; exact chemistry/hardness unavailable),cube,6,Grid 0 deg,30.0,30.0,resolved_percent,3,NinjaFlex_unknown_grade|cube|6|Grid 0 deg|30|3|A,A,dir_2,0.05;0.10;0.15;0.20,349.7901974429769,453.41891811824627,497.37632468390825,418.18376860340845,497.37632468390825,0.15,75.48386622734179,4,0,True,kPa,kJ_m3,load_lbf_to_kPa_using_cross_section_area_in2,complete,4,ASTM_D575_91_adapted;21C;12.65mm_min;20pct_peak_deflection;10Hz_acquisition,discrete_compression_energy_absorption_application_proxy,False,core_TPU_application_experimental,0.15,10.17632/7zcd9bmmg5.1|NinjaFlex_unknown_grade|cube|6|Grid 0 deg|30|3,Impact of Infill and Shell Design Features on Compression Stiffness in Material Extrusion of Thermoplastic Urethane/NinjaTek Data.xlsx,Impact of Infill and Shell Design Features on Compression Stiffness in Material Extrusion of Thermoplastic Urethane/NinjaTek Data.xlsx#Raw Data!22,d2916bcd7ff431c01aa9f738fc245570e1743cf176373206adc3a33e5bdfad74,CC-BY-4.0,reference-103,recomputed_from_load_and_area;max_cached_difference_kPa=0.000195266333;family=NinjaFlex_unknown_grade|cube|6|Grid 0 deg|30|3
source_mendeley_7zcd9bmmg5_v1,NinjaFlex_unknown_grade,NinjaFlex_unknown_grade,NinjaFlex (NinjaTek; exact chemistry/hardness unavailable),cube,6,Grid 0 deg,30.0,30.0,resolved_percent,3,NinjaFlex_unknown_grade|cube|6|Grid 0 deg|30|3|B,B,dir_1,0.05;0.10;0.15;0.20,453.75747167662126,861.6442387345272,1148.6498480282205,927.3829537124122,1148.6498480282205,0.15,146.38715176477876,4,0,True,kPa,kJ_m3,load_lbf_to_kPa_using_cross_section_area_in2,complete,4,ASTM_D575_91_adapted;21C;12.65mm_min;20pct_peak_deflection;10Hz_acquisition,discrete_compression_energy_absorption_application_proxy,False,core_TPU_application_experimental,0.15,10.17632/7zcd9bmmg5.1|NinjaFlex_unknown_grade|cube|6|Grid 0 deg|30|3,Impact of Infill and Shell Design Features on Compression Stiffness in Material Extrusion of Thermoplastic Urethane/NinjaTek Data.xlsx,Impact of Infill and Shell Design Features on Compression Stiffness in Material Extrusion of Thermoplastic Urethane/NinjaTek Data.xlsx#Raw Data!23,d2916bcd7ff431c01aa9f738fc245570e1743cf176373206adc3a33e5bdfad74,CC-BY-4.0,reference-103,recomputed_from_load_and_area;max_cached_difference_kPa=0.000450951588;family=NinjaFlex_unknown_grade|cube|6|Grid 0 deg|30|3
source_mendeley_7zcd9bmmg5_v1,NinjaFlex_unknown_grade,NinjaFlex_unknown_grade,NinjaFlex (NinjaTek; exact chemistry/hardness unavailable),cube,6,Grid 0 deg,30.0,30.0,resolved_percent,3,NinjaFlex_unknown_grade|cube|6|Grid 0 deg|30|3|B,B,dir_2,0.05;0.10;0.15;0.20,353.1625981738766,464.98115472162596,506.66912031735797,419.2498747370102,506.66912031735797,0.15,76.72189052906828,4,0,True,kPa,kJ_m3,load_lbf_to_kPa_using_cross_section_area_in2,complete,4,ASTM_D575_91_adapted;21C;12.65mm_min;20pct_peak_deflection;10Hz_acquisition,discrete_compression_energy_absorption_application_proxy,False,core_TPU_application_experimental,0.15,10.17632/7zcd9bmmg5.1|NinjaFlex_unknown_grade|cube|6|Grid 0 deg|30|3,Impact of Infill and Shell Design Features on Compression Stiffness in Material Extrusion of Thermoplastic Urethane/NinjaTek Data.xlsx,Impact of Infill and Shell Design Features on Compression Stiffness in Material Extrusion of Thermoplastic Urethane/NinjaTek Data.xlsx#Raw Data!23,d2916bcd7ff431c01aa9f738fc245570e1743cf176373206adc3a33e5bdfad74,CC-BY-4.0,reference-103,recomputed_from_load_and_area;max_cached_difference_kPa=0.000198914617;family=NinjaFlex_unknown_grade|cube|6|Grid 0 deg|30|3
source_mendeley_7zcd9bmmg5_v1,NinjaFlex_unknown_grade,NinjaFlex_unknown_grade,NinjaFlex (NinjaTek; exact chemistry/hardness unavailable),cube,6,Grid 0 deg,30.0,30.0,resolved_percent,3,NinjaFlex_unknown_grade|cube|6|Grid 0 deg|30|3|C,C,dir_1,0.05;0.10;0.15;0.20,438.5601865597824,830.413120696253,1110.4474982849745,969.3497685763432,1110.4474982849745,0.15,143.20478449145907,4,0,True,kPa,kJ_m3,load_lbf_to_kPa_using_cross_section_area_in2,complete,4,ASTM_D575_91_adapted;21C;12.65mm_min;20pct_peak_deflection;10Hz_acquisition,discrete_compression_energy_absorption_application_proxy,False,core_TPU_application_experimental,0.15,10.17632/7zcd9bmmg5.1|NinjaFlex_unknown_grade|cube|6|Grid 0 deg|30|3,Impact of Infill and Shell Design Features on Compression Stiffness in Material Extrusion of Thermoplastic Urethane/NinjaTek Data.xlsx,Impact of Infill and Shell Design Features on Compression Stiffness in Material Extrusion of Thermoplastic Urethane/NinjaTek Data.xlsx#Raw Data!24,d2916bcd7ff431c01aa9f738fc245570e1743cf176373206adc3a33e5bdfad74,CC-BY-4.0,reference-103,recomputed_from_load_and_area;max_cached_difference_kPa=0.000435953623;family=NinjaFlex_unknown_grade|cube|6|Grid 0 deg|30|3
source_mendeley_7zcd9bmmg5_v1,NinjaFlex_unknown_grade,NinjaFlex_unknown_grade,NinjaFlex (NinjaTek; exact chemistry/hardness unavailable),cube,6,Grid 0 deg,30.0,30.0,resolved_percent,3,NinjaFlex_unknown_grade|cube|6|Grid 0 deg|30|3|C,C,dir_2,0.05;0.10;0.15;0.20,340.405244153778,462.95949752718406,488.47420556738115,373.30945780124546,488.47420556738115,0.15,73.9246838074483,4,0,True,kPa,kJ_m3,load_lbf_to_kPa_using_cross_section_area_in2,complete,4,ASTM_D575_91_adapted;21C;12.65mm_min;20pct_peak_deflection;10Hz_acquisition,discrete_compression_energy_absorption_application_proxy,False,core_TPU_application_experimental,0.15,10.17632/7zcd9bmmg5.1|NinjaFlex_unknown_grade|cube|6|Grid 0 deg|30|3,Impact of Infill and Shell Design Features on Compression Stiffness in Material Extrusion of Thermoplastic Urethane/NinjaTek Data.xlsx,Impact of Infill and Shell Design Features on Compression Stiffness in Material Extrusion of Thermoplastic Urethane/NinjaTek Data.xlsx#Raw Data!24,d2916bcd7ff431c01aa9f738fc245570e1743cf176373206adc3a33e5bdfad74,CC-BY-4.0,reference-103,recomputed_from_load_and_area;max_cached_difference_kPa=0.000191771426;family=NinjaFlex_unknown_grade|cube|6|Grid 0 deg|30|3
source_mendeley_7zcd9bmmg5_v1,NinjaFlex_unknown_grade,NinjaFlex_unknown_grade,NinjaFlex (NinjaTek; exact chemistry/hardness unavailable),cube,6,Grid 0 deg,30.0,30.0,resolved_percent,3,NinjaFlex_unknown_grade|cube|6|Grid 0 deg|30|3|D,D,dir_1,0.05;0.10;0.15;0.20,447.3439385080471,835.5021198408825,1123.8322631585206,1016.4752949019532,1123.8322631585206,0.15,145.74579844792135,4,0,True,kPa,kJ_m3,load_lbf_to_kPa_using_cross_section_area_in2,complete,4,ASTM_D575_91_adapted;21C;12.65mm_min;20pct_peak_deflection;10Hz_acquisition,discrete_compression_energy_absorption_application_proxy,False,core_TPU_application_experimental,0.15,10.17632/7zcd9bmmg5.1|NinjaFlex_unknown_grade|cube|6|Grid 0 deg|30|3,Impact of Infill and Shell Design Features on Compression Stiffness in Material Extrusion of Thermoplastic Urethane/NinjaTek Data.xlsx,Impact of Infill and Shell Design Features on Compression Stiffness in Material Extrusion of Thermoplastic Urethane/NinjaTek Data.xlsx#Raw Data!25,d2916bcd7ff431c01aa9f738fc245570e1743cf176373206adc3a33e5bdfad74,CC-BY-4.0,reference-103,recomputed_from_load_and_area;max_cached_difference_kPa=0.000441208384;family=NinjaFlex_unknown_grade|cube|6|Grid 0 deg|30|3
source_mendeley_7zcd9bmmg5_v1,NinjaFlex_unknown_grade,NinjaFlex_unknown_grade,NinjaFlex (NinjaTek; exact chemistry/hardness unavailable),cube,6,Grid 0 deg,30.0,30.0,resolved_percent,3,NinjaFlex_unknown_grade|cube|6|Grid 0 deg|30|3|D,D,dir_2,0.05;0.10;0.15;0.20,334.3402725704525,449.2261710683894,493.84205398020964,392.27120803876903,493.84205398020964,0.15,73.67720508192181,4,0,True,kPa,kJ_m3,load_lbf_to_kPa_using_cross_section_area_in2,complete,4,ASTM_D575_91_adapted;21C;12.65mm_min;20pct_peak_deflection;10Hz_acquisition,discrete_compression_energy_absorption_application_proxy,False,core_TPU_application_experimental,0.15,10.17632/7zcd9bmmg5.1|NinjaFlex_unknown_grade|cube|6|Grid 0 deg|30|3,Impact of Infill and Shell Design Features on Compression Stiffness in Material Extrusion of Thermoplastic Urethane/NinjaTek Data.xlsx,Impact of Infill and Shell Design Features on Compression Stiffness in Material Extrusion of Thermoplastic Urethane/NinjaTek Data.xlsx#Raw Data!25,d2916bcd7ff431c01aa9f738fc245570e1743cf176373206adc3a33e5bdfad74,CC-BY-4.0,reference-103,recomputed_from_load_and_area;max_cached_difference_kPa=0.000193878804;family=NinjaFlex_unknown_grade|cube|6|Grid 0 deg|30|3
source_mendeley_7zcd9bmmg5_v1,NinjaFlex_unknown_grade,NinjaFlex_unknown_grade,NinjaFlex (NinjaTek; exact chemistry/hardness unavailable),cube,7,Grid 45 deg,10.0,10.0,resolved_percent,2,NinjaFlex_unknown_grade|cube|7|Grid 45 deg|10|2|A,A,dir_1,0.05;0.10;0.15;0.20,170.12297042599073,190.585708469764,170.12297042599073,142.7452381467355,190.585708469764,0.1,30.11021341975566,4,0,True,kPa,kJ_m3,load_lbf_to_kPa_using_cross_section_area_in2,complete,4,ASTM_D575_91_adapted;21C;12.65mm_min;20pct_peak_deflection;10Hz_acquisition,discrete_compression_energy_absorption_application_proxy,False,core_TPU_application_experimental,0.15,10.17632/7zcd9bmmg5.1|NinjaFlex_unknown_grade|cube|7|Grid 45 deg|10|2,Impact of Infill and Shell Design Features on Compression Stiffness in Material Extrusion of Thermoplastic Urethane/NinjaTek Data.xlsx,Impact of Infill and Shell Design Features on Compression Stiffness in Material Extrusion of Thermoplastic Urethane/NinjaTek Data.xlsx#Raw Data!26,d2916bcd7ff431c01aa9f738fc245570e1743cf176373206adc3a33e5bdfad74,CC-BY-4.0,reference-103,recomputed_from_load_and_area;max_cached_difference_kPa=7.4822565e-05;family=NinjaFlex_unknown_grade|cube|7|Grid 45 deg|10|2
source_mendeley_7zcd9bmmg5_v1,NinjaFlex_unknown_grade,NinjaFlex_unknown_grade,NinjaFlex (NinjaTek; exact chemistry/hardness unavailable),cube,7,Grid 45 deg,10.0,10.0,resolved_percent,2,NinjaFlex_unknown_grade|cube|7|Grid 45 deg|10|2|A,A,dir_2,0.05;0.10;0.15;0.20,77.33503757232927,106.26511549628457,109.01700095734371,85.94349978384766,109.01700095734371,0.15,16.77944519589407,4,0,True,kPa,kJ_m3,load_lbf_to_kPa_using_cross_section_area_in2,complete,4,ASTM_D575_91_adapted;21C;12.65mm_min;20pct_peak_deflection;10Hz_acquisition,discrete_compression_energy_absorption_application_proxy,False,core_TPU_application_experimental,0.15,10.17632/7zcd9bmmg5.1|NinjaFlex_unknown_grade|cube|7|Grid 45 deg|10|2,Impact of Infill and Shell Design Features on Compression Stiffness in Material Extrusion of Thermoplastic Urethane/NinjaTek Data.xlsx,Impact of Infill and Shell Design Features on Compression Stiffness in Material Extrusion of Thermoplastic Urethane/NinjaTek Data.xlsx#Raw Data!26,d2916bcd7ff431c01aa9f738fc245570e1743cf176373206adc3a33e5bdfad74,CC-BY-4.0,reference-103,recomputed_from_load_and_area;max_cached_difference_kPa=4.27992828e-05;family=NinjaFlex_unknown_grade|cube|7|Grid 45 deg|10|2
source_mendeley_7zcd9bmmg5_v1,NinjaFlex_unknown_grade,NinjaFlex_unknown_grade,NinjaFlex (NinjaTek; exact chemistry/hardness unavailable),cube,7,Grid 45 deg,10.0,10.0,resolved_percent,2,NinjaFlex_unknown_grade|cube|7|Grid 45 deg|10|2|B,B,dir_1,0.05;0.10;0.15;0.20,169.98184809465437,185.92867153566388,174.56832386308628,153.9644634879767,185.92867153566388,0.1,30.37305376186965,4,0,True,kPa,kJ_m3,load_lbf_to_kPa_using_cross_section_area_in2,complete,4,ASTM_D575_91_adapted;21C;12.65mm_min;20pct_peak_deflection;10Hz_acquisition,discrete_compression_energy_absorption_application_proxy,False,core_TPU_application_experimental,0.15,10.17632/7zcd9bmmg5.1|NinjaFlex_unknown_grade|cube|7|Grid 45 deg|10|2,Impact of Infill and Shell Design Features on Compression Stiffness in Material Extrusion of Thermoplastic Urethane/NinjaTek Data.xlsx,Impact of Infill and Shell Design Features on Compression Stiffness in Material Extrusion of Thermoplastic Urethane/NinjaTek Data.xlsx#Raw Data!27,d2916bcd7ff431c01aa9f738fc245570e1743cf176373206adc3a33e5bdfad74,CC-BY-4.0,reference-103,recomputed_from_load_and_area;max_cached_difference_kPa=7.29942461e-05;family=NinjaFlex_unknown_grade|cube|7|Grid 45 deg|10|2
source_mendeley_7zcd9bmmg5_v1,NinjaFlex_unknown_grade,NinjaFlex_unknown_grade,NinjaFlex (NinjaTek; exact chemistry/hardness unavailable),cube,7,Grid 45 deg,10.0,10.0,resolved_percent,2,NinjaFlex_unknown_grade|cube|7|Grid 45 deg|10|2|B,B,dir_2,0.05;0.10;0.15;0.20,85.23788812716583,113.74459905711203,103.58379120089359,81.49814634675211,113.74459905711203,0.1,17.165767577927376,4,0,True,kPa,kJ_m3,load_lbf_to_kPa_using_cross_section_area_in2,complete,4,ASTM_D575_91_adapted;21C;12.65mm_min;20pct_peak_deflection;10Hz_acquisition,discrete_compression_energy_absorption_application_proxy,False,core_TPU_application_experimental,0.15,10.17632/7zcd9bmmg5.1|NinjaFlex_unknown_grade|cube|7|Grid 45 deg|10|2,Impact of Infill and Shell Design Features on Compression Stiffness in Material Extrusion of Thermoplastic Urethane/NinjaTek Data.xlsx,Impact of Infill and Shell Design Features on Compression Stiffness in Material Extrusion of Thermoplastic Urethane/NinjaTek Data.xlsx#Raw Data!27,d2916bcd7ff431c01aa9f738fc245570e1743cf176373206adc3a33e5bdfad74,CC-BY-4.0,reference-103,recomputed_from_load_and_area;max_cached_difference_kPa=4.46553035e-05;family=NinjaFlex_unknown_grade|cube|7|Grid 45 deg|10|2
source_mendeley_7zcd9bmmg5_v1,NinjaFlex_unknown_grade,NinjaFlex_unknown_grade,NinjaFlex (NinjaTek; exact chemistry/hardness unavailable),cube,7,Grid 45 deg,10.0,10.0,resolved_percent,2,NinjaFlex_unknown_grade|cube|7|Grid 45 deg|10|2|C,C,dir_1,0.05;0.10;0.15;0.20,165.89860368218459,194.20894560747206,173.82549942126505,157.12239768534548,194.20894560747206,0.1,30.62471237767972,4,0,True,kPa,kJ_m3,load_lbf_to_kPa_using_cross_section_area_in2,complete,4,ASTM_D575_91_adapted;21C;12.65mm_min;20pct_peak_deflection;10Hz_acquisition,discrete_compression_energy_absorption_application_proxy,False,core_TPU_application_experimental,0.15,10.17632/7zcd9bmmg5.1|NinjaFlex_unknown_grade|cube|7|Grid 45 deg|10|2,Impact of Infill and Shell Design Features on Compression Stiffness in Material Extrusion of Thermoplastic Urethane/NinjaTek Data.xlsx,Impact of Infill and Shell Design Features on Compression Stiffness in Material Extrusion of Thermoplastic Urethane/NinjaTek Data.xlsx#Raw Data!28,d2916bcd7ff431c01aa9f738fc245570e1743cf176373206adc3a33e5bdfad74,CC-BY-4.0,reference-103,recomputed_from_load_and_area;max_cached_difference_kPa=7.62450215e-05;family=NinjaFlex_unknown_grade|cube|7|Grid 45 deg|10|2
source_mendeley_7zcd9bmmg5_v1,NinjaFlex_unknown_grade,NinjaFlex_unknown_grade,NinjaFlex (NinjaTek; exact chemistry/hardness unavailable),cube,7,Grid 45 deg,10.0,10.0,resolved_percent,2,NinjaFlex_unknown_grade|cube|7|Grid 45 deg|10|2|C,C,dir_2,0.05;0.10;0.15;0.20,79.9767159389371,104.32360999468433,105.7391270909487,71.97904434504339,105.7391270909487,0.15,16.301448759854594,4,0,True,kPa,kJ_m3,load_lbf_to_kPa_using_cross_section_area_in2,complete,4,ASTM_D575_91_adapted;21C;12.65mm_min;20pct_peak_deflection;10Hz_acquisition,discrete_compression_energy_absorption_application_proxy,False,core_TPU_application_experimental,0.15,10.17632/7zcd9bmmg5.1|NinjaFlex_unknown_grade|cube|7|Grid 45 deg|10|2,Impact of Infill and Shell Design Features on Compression Stiffness in Material Extrusion of Thermoplastic Urethane/NinjaTek Data.xlsx,Impact of Infill and Shell Design Features on Compression Stiffness in Material Extrusion of Thermoplastic Urethane/NinjaTek Data.xlsx#Raw Data!28,d2916bcd7ff431c01aa9f738fc245570e1743cf176373206adc3a33e5bdfad74,CC-BY-4.0,reference-103,recomputed_from_load_and_area;max_cached_difference_kPa=4.15124133e-05;family=NinjaFlex_unknown_grade|cube|7|Grid 45 deg|10|2
source_mendeley_7zcd9bmmg5_v1,NinjaFlex_unknown_grade,NinjaFlex_unknown_grade,NinjaFlex (NinjaTek; exact chemistry/hardness unavailable),cube,7,Grid 45 deg,10.0,10.0,resolved_percent,2,NinjaFlex_unknown_grade|cube|7|Grid 45 deg|10|2|D,D,dir_1,0.05;0.10;0.15;0.20,171.43740832010042,183.95731863725297,164.60836632892628,139.28400227832225,183.95731863725297,0.1,29.48225472127204,4,0,True,kPa,kJ_m3,load_lbf_to_kPa_using_cross_section_area_in2,complete,4,ASTM_D575_91_adapted;21C;12.65mm_min;20pct_peak_deflection;10Hz_acquisition,discrete_compression_energy_absorption_application_proxy,False,core_TPU_application_experimental,0.15,10.17632/7zcd9bmmg5.1|NinjaFlex_unknown_grade|cube|7|Grid 45 deg|10|2,Impact of Infill and Shell Design Features on Compression Stiffness in Material Extrusion of Thermoplastic Urethane/NinjaTek Data.xlsx,Impact of Infill and Shell Design Features on Compression Stiffness in Material Extrusion of Thermoplastic Urethane/NinjaTek Data.xlsx#Raw Data!29,d2916bcd7ff431c01aa9f738fc245570e1743cf176373206adc3a33e5bdfad74,CC-BY-4.0,reference-103,recomputed_from_load_and_area;max_cached_difference_kPa=7.22203073e-05;family=NinjaFlex_unknown_grade|cube|7|Grid 45 deg|10|2
source_mendeley_7zcd9bmmg5_v1,NinjaFlex_unknown_grade,NinjaFlex_unknown_grade,NinjaFlex (NinjaTek; exact chemistry/hardness unavailable),cube,7,Grid 45 deg,10.0,10.0,resolved_percent,2,NinjaFlex_unknown_grade|cube|7|Grid 45 deg|10|2|D,D,dir_2,0.05;0.10;0.15;0.20,80.24124339629596,107.55741136099245,103.71607524095703,81.37941706149165,107.55741136099245,0.1,16.61022192644956,4,0,True,kPa,kJ_m3,load_lbf_to_kPa_using_cross_section_area_in2,complete,4,ASTM_D575_91_adapted;21C;12.65mm_min;20pct_peak_deflection;10Hz_acquisition,discrete_compression_energy_absorption_application_proxy,False,core_TPU_application_experimental,0.15,10.17632/7zcd9bmmg5.1|NinjaFlex_unknown_grade|cube|7|Grid 45 deg|10|2,Impact of Infill and Shell Design Features on Compression Stiffness in Material Extrusion of Thermoplastic Urethane/NinjaTek Data.xlsx,Impact of Infill and Shell Design Features on Compression Stiffness in Material Extrusion of Thermoplastic Urethane/NinjaTek Data.xlsx#Raw Data!29,d2916bcd7ff431c01aa9f738fc245570e1743cf176373206adc3a33e5bdfad74,CC-BY-4.0,reference-103,recomputed_from_load_and_area;max_cached_difference_kPa=4.22262586e-05;family=NinjaFlex_unknown_grade|cube|7|Grid 45 deg|10|2
source_mendeley_7zcd9bmmg5_v1,NinjaFlex_unknown_grade,NinjaFlex_unknown_grade,NinjaFlex (NinjaTek; exact chemistry/hardness unavailable),cube,8,Grid 45 deg,10.0,10.0,resolved_percent,3,NinjaFlex_unknown_grade|cube|8|Grid 45 deg|10|3|A,A,dir_1,0.05;0.10;0.15;0.20,259.56895061619196,323.11109307992336,326.89837309431795,296.8105374244054,326.89837309431795,0.15,52.899184275131795,4,0,True,kPa,kJ_m3,load_lbf_to_kPa_using_cross_section_area_in2,complete,4,ASTM_D575_91_adapted;21C;12.65mm_min;20pct_peak_deflection;10Hz_acquisition,discrete_compression_energy_absorption_application_proxy,False,core_TPU_application_experimental,0.15,10.17632/7zcd9bmmg5.1|NinjaFlex_unknown_grade|cube|8|Grid 45 deg|10|3,Impact of Infill and Shell Design Features on Compression Stiffness in Material Extrusion of Thermoplastic Urethane/NinjaTek Data.xlsx,Impact of Infill and Shell Design Features on Compression Stiffness in Material Extrusion of Thermoplastic Urethane/NinjaTek Data.xlsx#Raw Data!30,d2916bcd7ff431c01aa9f738fc245570e1743cf176373206adc3a33e5bdfad74,CC-BY-4.0,reference-103,recomputed_from_load_and_area;max_cached_difference_kPa=0.000128337927;family=NinjaFlex_unknown_grade|cube|8|Grid 45 deg|10|3
source_mendeley_7zcd9bmmg5_v1,NinjaFlex_unknown_grade,NinjaFlex_unknown_grade,NinjaFlex (NinjaTek; exact chemistry/hardness unavailable),cube,8,Grid 45 deg,10.0,10.0,resolved_percent,3,NinjaFlex_unknown_grade|cube|8|Grid 45 deg|10|3|A,A,dir_2,0.05;0.10;0.15;0.20,157.0318509672126,222.53776825322265,240.91308980454454,216.57630897130525,240.91308980454454,0.15,36.43854317553162,4,0,True,kPa,kJ_m3,load_lbf_to_kPa_using_cross_section_area_in2,complete,4,ASTM_D575_91_adapted;21C;12.65mm_min;20pct_peak_deflection;10Hz_acquisition,discrete_compression_energy_absorption_application_proxy,False,core_TPU_application_experimental,0.15,10.17632/7zcd9bmmg5.1|NinjaFlex_unknown_grade|cube|8|Grid 45 deg|10|3,Impact of Infill and Shell Design Features on Compression Stiffness in Material Extrusion of Thermoplastic Urethane/NinjaTek Data.xlsx,Impact of Infill and Shell Design Features on Compression Stiffness in Material Extrusion of Thermoplastic Urethane/NinjaTek Data.xlsx#Raw Data!30,d2916bcd7ff431c01aa9f738fc245570e1743cf176373206adc3a33e5bdfad74,CC-BY-4.0,reference-103,recomputed_from_load_and_area;max_cached_difference_kPa=9.45807294e-05;family=NinjaFlex_unknown_grade|cube|8|Grid 45 deg|10|3
source_mendeley_7zcd9bmmg5_v1,NinjaFlex_unknown_grade,NinjaFlex_unknown_grade,NinjaFlex (NinjaTek; exact chemistry/hardness unavailable),cube,8,Grid 45 deg,10.0,10.0,resolved_percent,3,NinjaFlex_unknown_grade|cube|8|Grid 45 deg|10|3|B,B,dir_1,0.05;0.10;0.15;0.20,267.1915185794575,341.57243351610464,345.319760979643,309.2605721795574,345.319760979643,0.15,55.435699958249195,4,0,True,kPa,kJ_m3,load_lbf_to_kPa_using_cross_section_area_in2,complete,4,ASTM_D575_91_adapted;21C;12.65mm_min;20pct_peak_deflection;10Hz_acquisition,discrete_compression_energy_absorption_application_proxy,False,core_TPU_application_experimental,0.15,10.17632/7zcd9bmmg5.1|NinjaFlex_unknown_grade|cube|8|Grid 45 deg|10|3,Impact of Infill and Shell Design Features on Compression Stiffness in Material Extrusion of Thermoplastic Urethane/NinjaTek Data.xlsx,Impact of Infill and Shell Design Features on Compression Stiffness in Material Extrusion of Thermoplastic Urethane/NinjaTek Data.xlsx#Raw Data!31,d2916bcd7ff431c01aa9f738fc245570e1743cf176373206adc3a33e5bdfad74,CC-BY-4.0,reference-103,recomputed_from_load_and_area;max_cached_difference_kPa=0.00013557003;family=NinjaFlex_unknown_grade|cube|8|Grid 45 deg|10|3
source_mendeley_7zcd9bmmg5_v1,NinjaFlex_unknown_grade,NinjaFlex_unknown_grade,NinjaFlex (NinjaTek; exact chemistry/hardness unavailable),cube,8,Grid 45 deg,10.0,10.0,resolved_percent,3,NinjaFlex_unknown_grade|cube|8|Grid 45 deg|10|3|B,B,dir_2,0.05;0.10;0.15;0.20,183.26552425455253,246.75797825940907,245.0610752570521,209.42611220755583,246.75797825940907,0.1,38.989881693739584,4,0,True,kPa,kJ_m3,load_lbf_to_kPa_using_cross_section_area_in2,complete,4,ASTM_D575_91_adapted;21C;12.65mm_min;20pct_peak_deflection;10Hz_acquisition,discrete_compression_energy_absorption_application_proxy,False,core_TPU_application_experimental,0.15,10.17632/7zcd9bmmg5.1|NinjaFlex_unknown_grade|cube|8|Grid 45 deg|10|3,Impact of Infill and Shell Design Features on Compression Stiffness in Material Extrusion of Thermoplastic Urethane/NinjaTek Data.xlsx,Impact of Infill and Shell Design Features on Compression Stiffness in Material Extrusion of Thermoplastic Urethane/NinjaTek Data.xlsx#Raw Data!31,d2916bcd7ff431c01aa9f738fc245570e1743cf176373206adc3a33e5bdfad74,CC-BY-4.0,reference-103,recomputed_from_load_and_area;max_cached_difference_kPa=9.68753902e-05;family=NinjaFlex_unknown_grade|cube|8|Grid 45 deg|10|3
source_mendeley_7zcd9bmmg5_v1,NinjaFlex_unknown_grade,NinjaFlex_unknown_grade,NinjaFlex (NinjaTek; exact chemistry/hardness unavailable),cube,8,Grid 45 deg,10.0,10.0,resolved_percent,3,NinjaFlex_unknown_grade|cube|8|Grid 45 deg|10|3|C,C,dir_1,0.05;0.10;0.15;0.20,262.9651096812131,320.03623743367626,318.62358575663507,278.9280736317783,320.03623743367626,0.1,52.054448484370674,4,0,True,kPa,kJ_m3,load_lbf_to_kPa_using_cross_section_area_in2,complete,4,ASTM_D575_91_adapted;21C;12.65mm_min;20pct_peak_deflection;10Hz_acquisition,discrete_compression_energy_absorption_application_proxy,False,core_TPU_application_experimental,0.15,10.17632/7zcd9bmmg5.1|NinjaFlex_unknown_grade|cube|8|Grid 45 deg|10|3,Impact of Infill and Shell Design Features on Compression Stiffness in Material Extrusion of Thermoplastic Urethane/NinjaTek Data.xlsx,Impact of Infill and Shell Design Features on Compression Stiffness in Material Extrusion of Thermoplastic Urethane/NinjaTek Data.xlsx#Raw Data!32,d2916bcd7ff431c01aa9f738fc245570e1743cf176373206adc3a33e5bdfad74,CC-BY-4.0,reference-103,recomputed_from_load_and_area;max_cached_difference_kPa=0.000125643902;family=NinjaFlex_unknown_grade|cube|8|Grid 45 deg|10|3
source_mendeley_7zcd9bmmg5_v1,NinjaFlex_unknown_grade,NinjaFlex_unknown_grade,NinjaFlex (NinjaTek; exact chemistry/hardness unavailable),cube,8,Grid 45 deg,10.0,10.0,resolved_percent,3,NinjaFlex_unknown_grade|cube|8|Grid 45 deg|10|3|C,C,dir_2,0.05;0.10;0.15;0.20,173.89742144376757,225.7417379911784,223.12833238865227,200.31400780443738,225.7417379911784,0.1,36.14622478629085,4,0,True,kPa,kJ_m3,load_lbf_to_kPa_using_cross_section_area_in2,complete,4,ASTM_D575_91_adapted;21C;12.65mm_min;20pct_peak_deflection;10Hz_acquisition,discrete_compression_energy_absorption_application_proxy,False,core_TPU_application_experimental,0.15,10.17632/7zcd9bmmg5.1|NinjaFlex_unknown_grade|cube|8|Grid 45 deg|10|3,Impact of Infill and Shell Design Features on Compression Stiffness in Material Extrusion of Thermoplastic Urethane/NinjaTek Data.xlsx,Impact of Infill and Shell Design Features on Compression Stiffness in Material Extrusion of Thermoplastic Urethane/NinjaTek Data.xlsx#Raw Data!32,d2916bcd7ff431c01aa9f738fc245570e1743cf176373206adc3a33e5bdfad74,CC-BY-4.0,reference-103,recomputed_from_load_and_area;max_cached_difference_kPa=8.86245668e-05;family=NinjaFlex_unknown_grade|cube|8|Grid 45 deg|10|3
source_mendeley_7zcd9bmmg5_v1,NinjaFlex_unknown_grade,NinjaFlex_unknown_grade,NinjaFlex (NinjaTek; exact chemistry/hardness unavailable),cube,8,Grid 45 deg,10.0,10.0,resolved_percent,3,NinjaFlex_unknown_grade|cube|8|Grid 45 deg|10|3|D,D,dir_1,0.05;0.10;0.15;0.20,260.98944655238523,313.3280309822975,313.53907366145035,281.1791961913433,313.53907366145035,0.15,51.42230746459023,4,0,True,kPa,kJ_m3,load_lbf_to_kPa_using_cross_section_area_in2,complete,4,ASTM_D575_91_adapted;21C;12.65mm_min;20pct_peak_deflection;10Hz_acquisition,discrete_compression_energy_absorption_application_proxy,False,core_TPU_application_experimental,0.15,10.17632/7zcd9bmmg5.1|NinjaFlex_unknown_grade|cube|8|Grid 45 deg|10|3,Impact of Infill and Shell Design Features on Compression Stiffness in Material Extrusion of Thermoplastic Urethane/NinjaTek Data.xlsx,Impact of Infill and Shell Design Features on Compression Stiffness in Material Extrusion of Thermoplastic Urethane/NinjaTek Data.xlsx#Raw Data!33,d2916bcd7ff431c01aa9f738fc245570e1743cf176373206adc3a33e5bdfad74,CC-BY-4.0,reference-103,recomputed_from_load_and_area;max_cached_difference_kPa=0.000123093163;family=NinjaFlex_unknown_grade|cube|8|Grid 45 deg|10|3
source_mendeley_7zcd9bmmg5_v1,NinjaFlex_unknown_grade,NinjaFlex_unknown_grade,NinjaFlex (NinjaTek; exact chemistry/hardness unavailable),cube,8,Grid 45 deg,10.0,10.0,resolved_percent,3,NinjaFlex_unknown_grade|cube|8|Grid 45 deg|10|3|D,D,dir_2,0.05;0.10;0.15;0.20,171.57769815128506,213.504843742989,196.55108185104157,162.92494830601728,213.504843742989,0.1,33.15480489491621,4,0,True,kPa,kJ_m3,load_lbf_to_kPa_using_cross_section_area_in2,complete,4,ASTM_D575_91_adapted;21C;12.65mm_min;20pct_peak_deflection;10Hz_acquisition,discrete_compression_energy_absorption_application_proxy,False,core_TPU_application_experimental,0.15,10.17632/7zcd9bmmg5.1|NinjaFlex_unknown_grade|cube|8|Grid 45 deg|10|3,Impact of Infill and Shell Design Features on Compression Stiffness in Material Extrusion of Thermoplastic Urethane/NinjaTek Data.xlsx,Impact of Infill and Shell Design Features on Compression Stiffness in Material Extrusion of Thermoplastic Urethane/NinjaTek Data.xlsx#Raw Data!33,d2916bcd7ff431c01aa9f738fc245570e1743cf176373206adc3a33e5bdfad74,CC-BY-4.0,reference-103,recomputed_from_load_and_area;max_cached_difference_kPa=8.3820451e-05;family=NinjaFlex_unknown_grade|cube|8|Grid 45 deg|10|3
source_mendeley_7zcd9bmmg5_v1,NinjaFlex_unknown_grade,NinjaFlex_unknown_grade,NinjaFlex (NinjaTek; exact chemistry/hardness unavailable),cube,9,Grid 45 deg,20.0,20.0,resolved_percent,2,NinjaFlex_unknown_grade|cube|9|Grid 45 deg|20|2|A,A,dir_1,0.05;0.10;0.15;0.20,282.923844038292,501.2535233866317,433.0123483124478,368.2077791772515,501.2535233866317,0.1,70.06468026629986,4,0,True,kPa,kJ_m3,load_lbf_to_kPa_using_cross_section_area_in2,complete,4,ASTM_D575_91_adapted;21C;12.65mm_min;20pct_peak_deflection;10Hz_acquisition,discrete_compression_energy_absorption_application_proxy,False,core_TPU_application_experimental,0.15,10.17632/7zcd9bmmg5.1|NinjaFlex_unknown_grade|cube|9|Grid 45 deg|20|2,Impact of Infill and Shell Design Features on Compression Stiffness in Material Extrusion of Thermoplastic Urethane/NinjaTek Data.xlsx,Impact of Infill and Shell Design Features on Compression Stiffness in Material Extrusion of Thermoplastic Urethane/NinjaTek Data.xlsx#Raw Data!34,d2916bcd7ff431c01aa9f738fc245570e1743cf176373206adc3a33e5bdfad74,CC-BY-4.0,reference-103,recomputed_from_load_and_area;max_cached_difference_kPa=0.000196788493;family=NinjaFlex_unknown_grade|cube|9|Grid 45 deg|20|2
