Repository: fafasco16/TPU-HighThroughput-Screening

# TPU/TPUU 定向五目标筛选数据集

- 版本：`tpu-directed-five-objective-2026-08-30-v1`
- 三目标相关实验记录：120,550行
- 商用构件：24种
- 现实配方：980个

## 结论

旧数据没有作废，而是重新分工：

| 旧资产 | 继续用途 | 禁止解释 |
|---|---|---|
| Gold-V结构与虚拟候选 | 化学空间、反应规则、适用域和候选排序 | 不是实验性能真值 |
| Gold-C计算与模拟 | 表示预训练、机理描述符、低保真代理和后段复核 | 不能无标记冒充宏观实验性能 |
| Gold-E实验曲线与标量 | 性能端点、来源内校准和最终实验残差 | 曲线点数不是材料数 |
| 商用构件与980个现实配方 | 成本/EHS门、现实Pareto候选和实验设计 | 目录证据不等于实时库存或低成本 |

新主线只训练三个清晰目标：韧性、循环恢复和热稳定。成本与环保保持透明规则约束，不制造虚假标签。昂贵DFT/MD在完成便宜的结构、配方、采购/EHS和模型预筛前保持后置。

## 当前任务门

| 目标 | 类型 | 实验主目标闭合组 | 直接低保真计算组 | 机理代理组 | 状态 |
|---|---|---:|---:|---:|---|
| 韧性 | single_task_model | 8 | 1 | 7988 | insufficient_chemistry_closed_labels |

File: 结果/定向筛选/植物基PU泡沫温湿老化压缩端点.csv (part 2 of 3)
source_id,dataset_doi,material_family,material_grade,formulation_id,batch,direction,sample_id,exposure_temperature_degC,exposure_relative_humidity_pct,exposure_duration_status,raw_point_count,unique_displacement_point_count,maximum_displacement_mm,peak_force_N,force_displacement_work_J,force_at_10mm_N,force_at_20mm_N,force_at_30mm_N,force_unit,displacement_unit,force_displacement_work_semantics,absolute_stress_available,complete_toughness_available,target_role,model_admission_layer,chemistry_mapping_status,geometry_mapping_status,gold_admission_status,duplicate_content_group,training_weight_ceiling,current_training_weight,split_group,source_file,source_file_sha256,source_locator,source_columns,license,citation_keys
source_mendeley_2sp8fyvhfm_v3,10.17632/2sp8fyvhfm.3,plant_based_polyurethane_foam_unknown_formula,aged_vegetable_based_PU_foam_unknown_grade,plant_based_PUF_unknown_formula,4,DIR3,4BAT-DIR3-4,75.0,90.0,unknown_batch_exposure_duration,4013,3996,35.1528,3337.71,41.43772744193148,794.3203260869565,1011.1895652173913,1882.989156626506,N,mm,mechanical_work_proxy_not_energy_density,False,False,temperature_humidity_aging_compression_transfer,plant_based_PU_foam_aging_transfer,plant_based_PU_foam_formula_unresolved,batch_level_dimensions_not_safe_to_attach_to_specimen,conditional_reference,,0.35,0.0,10.17632/2sp8fyvhfm.3|plant_based_PUF|75C_90RH|batch4,数据/原始/外部数据/新增开放数据/Mendeley_植物基PU泡沫温湿老化压缩/数值数据/压缩试验曲线/批次4/4BAT-DIR3-4.TRA,bd92b7a653aa8e09e58a1b99d5e1812f7055adf2a104b600f6b8c2a6476cc59e,数据/原始/外部数据/新增开放数据/Mendeley_植物基PU泡沫温湿老化压缩/数值数据/压缩试验曲线/批次4/4BAT-DIR3-4.TRA,"{""time_column"": ""Temps d'essai"", ""displacement_column"": ""Déformation nominale"", ""force_column"": ""Force standard""}",CC-BY-4.0,reference-84
source_mendeley_2sp8fyvhfm_v3,10.17632/2sp8fyvhfm.3,plant_based_polyurethane_foam_unknown_formula,aged_vegetable_based_PU_foam_unknown_grade,plant_based_PUF_unknown_formula,4,DIR3,4BAT-DIR3-5,75.0,90.0,unknown_batch_exposure_duration,4015,3996,35.1598,3080.02,45.93875053025735,1012.7702291917973,1212.402391304348,1833.6340963855423,N,mm,mechanical_work_proxy_not_energy_density,False,False,temperature_humidity_aging_compression_transfer,plant_based_PU_foam_aging_transfer,plant_based_PU_foam_formula_unresolved,batch_level_dimensions_not_safe_to_attach_to_specimen,conditional_reference,,0.35,0.0,10.17632/2sp8fyvhfm.3|plant_based_PUF|75C_90RH|batch4,数据/原始/外部数据/新增开放数据/Mendeley_植物基PU泡沫温湿老化压缩/数值数据/压缩试验曲线/批次4/4BAT-DIR3-5.TRA,09b677614a9bf4cd5f7f202c720fc1b74207f8db036385a26dbb00d24f3e0cd0,数据/原始/外部数据/新增开放数据/Mendeley_植物基PU泡沫温湿老化压缩/数值数据/压缩试验曲线/批次4/4BAT-DIR3-5.TRA,"{""time_column"": ""Temps d'essai"", ""displacement_column"": ""Déformation nominale"", ""force_column"": ""Force standard""}",CC-BY-4.0,reference-84
source_mendeley_2sp8fyvhfm_v3,10.17632/2sp8fyvhfm.3,plant_based_polyurethane_foam_unknown_formula,aged_vegetable_based_PU_foam_unknown_grade,plant_based_PUF_unknown_formula,5,DIR1,5BAT-DIR1-1,75.0,90.0,unknown_batch_exposure_duration,4015,3999,35.1728,2346.88,39.24039251233361,871.4964615384615,1068.89,1553.200843373494,N,mm,mechanical_work_proxy_not_energy_density,False,False,temperature_humidity_aging_compression_transfer,plant_based_PU_foam_aging_transfer,plant_based_PU_foam_formula_unresolved,batch_level_dimensions_not_safe_to_attach_to_specimen,conditional_reference,,0.35,0.0,10.17632/2sp8fyvhfm.3|plant_based_PUF|75C_90RH|batch5,数据/原始/外部数据/新增开放数据/Mendeley_植物基PU泡沫温湿老化压缩/数值数据/压缩试验曲线/批次5/5BAT-DIR1-1.TRA,4d2b94dd27e4d474db92f8810579b584d8335fd3c3648846f2aa75a573b285cd,数据/原始/外部数据/新增开放数据/Mendeley_植物基PU泡沫温湿老化压缩/数值数据/压缩试验曲线/批次5/5BAT-DIR1-1.TRA,"{""time_column"": ""Temps d'essai"", ""displacement_column"": ""Déformation nominale"", ""force_column"": ""Force standard""}",CC-BY-4.0,reference-84
source_mendeley_2sp8fyvhfm_v3,10.17632/2sp8fyvhfm.3,plant_based_polyurethane_foam_unknown_formula,aged_vegetable_based_PU_foam_unknown_grade,plant_based_PUF_unknown_formula,5,DIR1,5BAT-DIR1-2,75.0,90.0,unknown_batch_exposure_duration,4024,4003,35.2078,2599.35,42.096780622752426,920.003313253012,1184.5289130434783,1714.079347826087,N,mm,mechanical_work_proxy_not_energy_density,False,False,temperature_humidity_aging_compression_transfer,plant_based_PU_foam_aging_transfer,plant_based_PU_foam_formula_unresolved,batch_level_dimensions_not_safe_to_attach_to_specimen,conditional_reference,,0.35,0.0,10.17632/2sp8fyvhfm.3|plant_based_PUF|75C_90RH|batch5,数据/原始/外部数据/新增开放数据/Mendeley_植物基PU泡沫温湿老化压缩/数值数据/压缩试验曲线/批次5/5BAT-DIR1-2.TRA,2d5b64c8c34ac5e7b11697e2ffa15eefc758244434068ef97872aa57be1e8bb5,数据/原始/外部数据/新增开放数据/Mendeley_植物基PU泡沫温湿老化压缩/数值数据/压缩试验曲线/批次5/5BAT-DIR1-2.TRA,"{""time_column"": ""Temps d'essai"", ""displacement_column"": ""Déformation nominale"", ""force_column"": ""Force standard""}",CC-BY-4.0,reference-84
source_mendeley_2sp8fyvhfm_v3,10.17632/2sp8fyvhfm.3,plant_based_polyurethane_foam_unknown_formula,aged_vegetable_based_PU_foam_unknown_grade,plant_based_PUF_unknown_formula,5,DIR1,5BAT-DIR1-3,75.0,90.0,unknown_batch_exposure_duration,4012,3996,35.1453,2258.95,27.53515793814388,530.2457540805224,692.9413734939759,1225.2110714285716,N,mm,mechanical_work_proxy_not_energy_density,False,False,temperature_humidity_aging_compression_transfer,plant_based_PU_foam_aging_transfer,plant_based_PU_foam_formula_unresolved,batch_level_dimensions_not_safe_to_attach_to_specimen,conditional_reference,,0.35,0.0,10.17632/2sp8fyvhfm.3|plant_based_PUF|75C_90RH|batch5,数据/原始/外部数据/新增开放数据/Mendeley_植物基PU泡沫温湿老化压缩/数值数据/压缩试验曲线/批次5/5BAT-DIR1-3.TRA,dbfdb66ad85cfb3ba2fea96a01258a1efc8e12ea3be0c06239bb46f5ce876e5a,数据/原始/外部数据/新增开放数据/Mendeley_植物基PU泡沫温湿老化压缩/数值数据/压缩试验曲线/批次5/5BAT-DIR1-3.TRA,"{""time_column"": ""Temps d'essai"", ""displacement_column"": ""Déformation nominale"", ""force_column"": ""Force standard""}",CC-BY-4.0,reference-84
source_mendeley_2sp8fyvhfm_v3,10.17632/2sp8fyvhfm.3,plant_based_polyurethane_foam_unknown_formula,aged_vegetable_based_PU_foam_unknown_grade,plant_based_PUF_unknown_formula,5,DIR1,5BAT-DIR1-4,75.0,90.0,unknown_batch_exposure_duration,4013,3996,35.1445,2345.38,40.20486974559004,957.8063340563991,1112.9514285714286,1524.1833695652174,N,mm,mechanical_work_proxy_not_energy_density,False,False,temperature_humidity_aging_compression_transfer,plant_based_PU_foam_aging_transfer,plant_based_PU_foam_formula_unresolved,batch_level_dimensions_not_safe_to_attach_to_specimen,conditional_reference,,0.35,0.0,10.17632/2sp8fyvhfm.3|plant_based_PUF|75C_90RH|batch5,数据/原始/外部数据/新增开放数据/Mendeley_植物基PU泡沫温湿老化压缩/数值数据/压缩试验曲线/批次5/5BAT-DIR1-4.TRA,39be066b7e01efceb3af6dfb5342ef0fd2934c874f415caedbfa2b9872d31793,数据/原始/外部数据/新增开放数据/Mendeley_植物基PU泡沫温湿老化压缩/数值数据/压缩试验曲线/批次5/5BAT-DIR1-4.TRA,"{""time_column"": ""Temps d'essai"", ""displacement_column"": ""Déformation nominale"", ""force_column"": ""Force standard""}",CC-BY-4.0,reference-84
source_mendeley_2sp8fyvhfm_v3,10.17632/2sp8fyvhfm.3,plant_based_polyurethane_foam_unknown_formula,aged_vegetable_based_PU_foam_unknown_grade,plant_based_PUF_unknown_formula,5,DIR1,5BAT-DIR1-5,75.0,90.0,unknown_batch_exposure_duration,4006,3994,35.1313,2794.79,44.71332670541978,1043.1126315789475,1203.708131868132,1786.5465934065933,N,mm,mechanical_work_proxy_not_energy_density,False,False,temperature_humidity_aging_compression_transfer,plant_based_PU_foam_aging_transfer,plant_based_PU_foam_formula_unresolved,batch_level_dimensions_not_safe_to_attach_to_specimen,conditional_reference,,0.35,0.0,10.17632/2sp8fyvhfm.3|plant_based_PUF|75C_90RH|batch5,数据/原始/外部数据/新增开放数据/Mendeley_植物基PU泡沫温湿老化压缩/数值数据/压缩试验曲线/批次5/5BAT-DIR1-5.TRA,12b924bbfaddfeec2f6c5823d4a340fe3fd26af43194ede2e7bf125e3f610e5c,数据/原始/外部数据/新增开放数据/Mendeley_植物基PU泡沫温湿老化压缩/数值数据/压缩试验曲线/批次5/5BAT-DIR1-5.TRA,"{""time_column"": ""Temps d'essai"", ""displacement_column"": ""Déformation nominale"", ""force_column"": ""Force standard""}",CC-BY-4.0,reference-84
source_mendeley_2sp8fyvhfm_v3,10.17632/2sp8fyvhfm.3,plant_based_polyurethane_foam_unknown_formula,aged_vegetable_based_PU_foam_unknown_grade,plant_based_PUF_unknown_formula,5,DIR3,5BAT-DIR3-1,75.0,90.0,unknown_batch_exposure_duration,4009,3995,35.1393,2233.44,32.65869071028191,694.1950763358778,843.5425434782609,1383.6924175824176,N,mm,mechanical_work_proxy_not_energy_density,False,False,temperature_humidity_aging_compression_transfer,plant_based_PU_foam_aging_transfer,plant_based_PU_foam_formula_unresolved,batch_level_dimensions_not_safe_to_attach_to_specimen,conditional_reference,,0.35,0.0,10.17632/2sp8fyvhfm.3|plant_based_PUF|75C_90RH|batch5,数据/原始/外部数据/新增开放数据/Mendeley_植物基PU泡沫温湿老化压缩/数值数据/压缩试验曲线/批次5/5BAT-DIR3-1.TRA,55dcd046a4414993e11e5c66c176a7d3c3f02ccb09a23bcf9234f2ba74ca5d9c,数据/原始/外部数据/新增开放数据/Mendeley_植物基PU泡沫温湿老化压缩/数值数据/压缩试验曲线/批次5/5BAT-DIR3-1.TRA,"{""time_column"": ""Temps d'essai"", ""displacement_column"": ""Déformation nominale"", ""force_column"": ""Force standard""}",CC-BY-4.0,reference-84
source_mendeley_2sp8fyvhfm_v3,10.17632/2sp8fyvhfm.3,plant_based_polyurethane_foam_unknown_formula,aged_vegetable_based_PU_foam_unknown_grade,plant_based_PUF_unknown_formula,5,DIR3,5BAT-DIR3-2,75.0,90.0,unknown_batch_exposure_duration,4006,3987,35.0715,3617.2,48.731904148548516,982.6674449760766,1313.2059036144578,2104.8434782608697,N,mm,mechanical_work_proxy_not_energy_density,False,False,temperature_humidity_aging_compression_transfer,plant_based_PU_foam_aging_transfer,plant_based_PU_foam_formula_unresolved,batch_level_dimensions_not_safe_to_attach_to_specimen,conditional_reference,,0.35,0.0,10.17632/2sp8fyvhfm.3|plant_based_PUF|75C_90RH|batch5,数据/原始/外部数据/新增开放数据/Mendeley_植物基PU泡沫温湿老化压缩/数值数据/压缩试验曲线/批次5/5BAT-DIR3-2.TRA,4514424f8a55765a39cba1e2337c582d4fb871dd27ccaa890c5849b61bd609f9,数据/原始/外部数据/新增开放数据/Mendeley_植物基PU泡沫温湿老化压缩/数值数据/压缩试验曲线/批次5/5BAT-DIR3-2.TRA,"{""time_column"": ""Temps d'essai"", ""displacement_column"": ""Déformation nominale"", ""force_column"": ""Force standard""}",CC-BY-4.0,reference-84
source_mendeley_2sp8fyvhfm_v3,10.17632/2sp8fyvhfm.3,plant_based_polyurethane_foam_unknown_formula,aged_vegetable_based_PU_foam_unknown_grade,plant_based_PUF_unknown_formula,5,DIR3,5BAT-DIR3-3,75.0,90.0,unknown_batch_exposure_duration,4006,3993,35.1195,2736.87,41.35053001810155,957.5001151079136,1067.3790476190477,1743.2917582417585,N,mm,mechanical_work_proxy_not_energy_density,False,False,temperature_humidity_aging_compression_transfer,plant_based_PU_foam_aging_transfer,plant_based_PU_foam_formula_unresolved,batch_level_dimensions_not_safe_to_attach_to_specimen,conditional_reference,,0.35,0.0,10.17632/2sp8fyvhfm.3|plant_based_PUF|75C_90RH|batch5,数据/原始/外部数据/新增开放数据/Mendeley_植物基PU泡沫温湿老化压缩/数值数据/压缩试验曲线/批次5/5BAT-DIR3-3.TRA,3af2852bb0d55099abdf63ff97bc1950ef539102e4c74e94df9472d503d639f6,数据/原始/外部数据/新增开放数据/Mendeley_植物基PU泡沫温湿老化压缩/数值数据/压缩试验曲线/批次5/5BAT-DIR3-3.TRA,"{""time_column"": ""Temps d'essai"", ""displacement_column"": ""Déformation nominale"", ""force_column"": ""Force standard""}",CC-BY-4.0,reference-84
source_mendeley_2sp8fyvhfm_v3,10.17632/2sp8fyvhfm.3,plant_based_polyurethane_foam_unknown_formula,aged_vegetable_based_PU_foam_unknown_grade,plant_based_PUF_unknown_formula,5,DIR3,5BAT-DIR3-4,75.0,90.0,unknown_batch_exposure_duration,4004,3992,35.1206,1948.86,32.000183733860226,761.9386987951807,867.0140659340659,1326.782891566265,N,mm,mechanical_work_proxy_not_energy_density,False,False,temperature_humidity_aging_compression_transfer,plant_based_PU_foam_aging_transfer,plant_based_PU_foam_formula_unresolved,batch_level_dimensions_not_safe_to_attach_to_specimen,conditional_reference,,0.35,0.0,10.17632/2sp8fyvhfm.3|plant_based_PUF|75C_90RH|batch5,数据/原始/外部数据/新增开放数据/Mendeley_植物基PU泡沫温湿老化压缩/数值数据/压缩试验曲线/批次5/5BAT-DIR3-4.TRA,fbe95ee05e56c11a5f2d41071209429951451b6085bd4c785bbc9f42417c67e9,数据/原始/外部数据/新增开放数据/Mendeley_植物基PU泡沫温湿老化压缩/数值数据/压缩试验曲线/批次5/5BAT-DIR3-4.TRA,"{""time_column"": ""Temps d'essai"", ""displacement_column"": ""Déformation nominale"", ""force_column"": ""Force standard""}",CC-BY-4.0,reference-84
source_mendeley_2sp8fyvhfm_v3,10.17632/2sp8fyvhfm.3,plant_based_polyurethane_foam_unknown_formula,aged_vegetable_based_PU_foam_unknown_grade,plant_based_PUF_unknown_formula,5,DIR3,5BAT-DIR3-5,75.0,90.0,unknown_batch_exposure_duration,4005,3994,35.1315,2671.56,42.432379582881524,989.3669523809524,1159.5510869565217,1704.0768478260868,N,mm,mechanical_work_proxy_not_energy_density,False,False,temperature_humidity_aging_compression_transfer,plant_based_PU_foam_aging_transfer,plant_based_PU_foam_formula_unresolved,batch_level_dimensions_not_safe_to_attach_to_specimen,conditional_reference,,0.35,0.0,10.17632/2sp8fyvhfm.3|plant_based_PUF|75C_90RH|batch5,数据/原始/外部数据/新增开放数据/Mendeley_植物基PU泡沫温湿老化压缩/数值数据/压缩试验曲线/批次5/5BAT-DIR3-5.TRA,5b16550429a294588be609363d6b93aedde0735086495f1b334209d043294a7f,数据/原始/外部数据/新增开放数据/Mendeley_植物基PU泡沫温湿老化压缩/数值数据/压缩试验曲线/批次5/5BAT-DIR3-5.TRA,"{""time_column"": ""Temps d'essai"", ""displacement_column"": ""Déformation nominale"", ""force_column"": ""Force standard""}",CC-BY-4.0,reference-84
source_mendeley_2sp8fyvhfm_v3,10.17632/2sp8fyvhfm.3,plant_based_polyurethane_foam_unknown_formula,aged_vegetable_based_PU_foam_unknown_grade,plant_based_PUF_unknown_formula,6,DIR1,6BAT-DIR1-1,75.0,90.0,unknown_batch_exposure_duration,4037,3992,35.1143,2856.9,42.93691677454881,872.4586956521739,1108.7386956521739,1830.024285714286,N,mm,mechanical_work_proxy_not_energy_density,False,False,temperature_humidity_aging_compression_transfer,plant_based_PU_foam_aging_transfer,plant_based_PU_foam_formula_unresolved,batch_level_dimensions_not_safe_to_attach_to_specimen,conditional_reference,,0.35,0.0,10.17632/2sp8fyvhfm.3|plant_based_PUF|75C_90RH|batch6,数据/原始/外部数据/新增开放数据/Mendeley_植物基PU泡沫温湿老化压缩/数值数据/压缩试验曲线/批次6/6BAT-DIR1-1.TRA,488dfd82b779a88f07e3107cf81bac571bf6da3d728eda3183e802c020d4fbab,数据/原始/外部数据/新增开放数据/Mendeley_植物基PU泡沫温湿老化压缩/数值数据/压缩试验曲线/批次6/6BAT-DIR1-1.TRA,"{""time_column"": ""Temps d'essai"", ""displacement_column"": ""Déformation nominale"", ""force_column"": ""Force standard""}",CC-BY-4.0,reference-84
source_mendeley_2sp8fyvhfm_v3,10.17632/2sp8fyvhfm.3,plant_based_polyurethane_foam_unknown_formula,aged_vegetable_based_PU_foam_unknown_grade,plant_based_PUF_unknown_formula,6,DIR1,6BAT-DIR1-2,75.0,90.0,unknown_batch_exposure_duration,4028,4007,35.2531,2400.49,31.908466714151583,664.043400476758,818.3531428571429,1381.8203571428571,N,mm,mechanical_work_proxy_not_energy_density,False,False,temperature_humidity_aging_compression_transfer,plant_based_PU_foam_aging_transfer,plant_based_PU_foam_formula_unresolved,batch_level_dimensions_not_safe_to_attach_to_specimen,conditional_reference,,0.35,0.0,10.17632/2sp8fyvhfm.3|plant_based_PUF|75C_90RH|batch6,数据/原始/外部数据/新增开放数据/Mendeley_植物基PU泡沫温湿老化压缩/数值数据/压缩试验曲线/批次6/6BAT-DIR1-2.TRA,83baf879cbf9f5b7b786e08df096bf6870116e1ba5cef21404dbd63011cd52b2,数据/原始/外部数据/新增开放数据/Mendeley_植物基PU泡沫温湿老化压缩/数值数据/压缩试验曲线/批次6/6BAT-DIR1-2.TRA,"{""time_column"": ""Temps d'essai"", ""displacement_column"": ""Déformation nominale"", ""force_column"": ""Force standard""}",CC-BY-4.0,reference-84
source_mendeley_2sp8fyvhfm_v3,10.17632/2sp8fyvhfm.3,plant_based_polyurethane_foam_unknown_formula,aged_vegetable_based_PU_foam_unknown_grade,plant_based_PUF_unknown_formula,6,DIR1,6BAT-DIR1-3,75.0,90.0,unknown_batch_exposure_duration,4009,3993,35.126,2428.67,33.64544132040562,696.6409262472885,879.3636956521739,1428.4699999999998,N,mm,mechanical_work_proxy_not_energy_density,False,False,temperature_humidity_aging_compression_transfer,plant_based_PU_foam_aging_transfer,plant_based_PU_foam_formula_unresolved,batch_level_dimensions_not_safe_to_attach_to_specimen,conditional_reference,,0.35,0.0,10.17632/2sp8fyvhfm.3|plant_based_PUF|75C_90RH|batch6,数据/原始/外部数据/新增开放数据/Mendeley_植物基PU泡沫温湿老化压缩/数值数据/压缩试验曲线/批次6/6BAT-DIR1-3.TRA,9450ac46f2021952bea91869a677a13a822e72fcfcc360c01f7d50c427a54e69,数据/原始/外部数据/新增开放数据/Mendeley_植物基PU泡沫温湿老化压缩/数值数据/压缩试验曲线/批次6/6BAT-DIR1-3.TRA,"{""time_column"": ""Temps d'essai"", ""displacement_column"": ""Déformation nominale"", ""force_column"": ""Force standard""}",CC-BY-4.0,reference-84
source_mendeley_2sp8fyvhfm_v3,10.17632/2sp8fyvhfm.3,plant_based_polyurethane_foam_unknown_formula,aged_vegetable_based_PU_foam_unknown_grade,plant_based_PUF_unknown_formula,6,DIR1,6BAT-DIR1-4,75.0,90.0,unknown_batch_exposure_duration,4017,4000,35.1853,3055.39,46.25713117347093,1019.4611123227917,1203.7920238095237,1878.9839759036145,N,mm,mechanical_work_proxy_not_energy_density,False,False,temperature_humidity_aging_compression_transfer,plant_based_PU_foam_aging_transfer,plant_based_PU_foam_formula_unresolved,batch_level_dimensions_not_safe_to_attach_to_specimen,conditional_duplicate_content,TRA_DUP_001,0.0,0.0,10.17632/2sp8fyvhfm.3|plant_based_PUF|75C_90RH|batch6,数据/原始/外部数据/新增开放数据/Mendeley_植物基PU泡沫温湿老化压缩/数值数据/压缩试验曲线/批次6/6BAT-DIR1-4.TRA,af1871378bde95da763d063b035d3a6697de373cc2282890fb766eccac0a4fca,数据/原始/外部数据/新增开放数据/Mendeley_植物基PU泡沫温湿老化压缩/数值数据/压缩试验曲线/批次6/6BAT-DIR1-4.TRA,"{""time_column"": ""Temps d'essai"", ""displacement_column"": ""Déformation nominale"", ""force_column"": ""Force standard""}",CC-BY-4.0,reference-84
source_mendeley_2sp8fyvhfm_v3,10.17632/2sp8fyvhfm.3,plant_based_polyurethane_foam_unknown_formula,aged_vegetable_based_PU_foam_unknown_grade,plant_based_PUF_unknown_formula,6,DIR1,6BAT-DIR1-5,75.0,90.0,unknown_batch_exposure_duration,4013,3994,35.1325,2035.84,32.33922667684057,710.8688758169934,867.5035054945055,1298.91,N,mm,mechanical_work_proxy_not_energy_density,False,False,temperature_humidity_aging_compression_transfer,plant_based_PU_foam_aging_transfer,plant_based_PU_foam_formula_unresolved,batch_level_dimensions_not_safe_to_attach_to_specimen,conditional_reference,,0.35,0.0,10.17632/2sp8fyvhfm.3|plant_based_PUF|75C_90RH|batch6,数据/原始/外部数据/新增开放数据/Mendeley_植物基PU泡沫温湿老化压缩/数值数据/压缩试验曲线/批次6/6BAT-DIR1-5.TRA,b7933a66ae293a106a73801329eb74e7fca3e3cc7c29ab9e3c82d6ba03abe003,数据/原始/外部数据/新增开放数据/Mendeley_植物基PU泡沫温湿老化压缩/数值数据/压缩试验曲线/批次6/6BAT-DIR1-5.TRA,"{""time_column"": ""Temps d'essai"", ""displacement_column"": ""Déformation nominale"", ""force_column"": ""Force standard""}",CC-BY-4.0,reference-84
source_mendeley_2sp8fyvhfm_v3,10.17632/2sp8fyvhfm.3,plant_based_polyurethane_foam_unknown_formula,aged_vegetable_based_PU_foam_unknown_grade,plant_based_PUF_unknown_formula,6,DIR3,6BAT-DIR3-1,75.0,90.0,unknown_batch_exposure_duration,4023,4004,35.2211,2866.54,39.51543083134128,820.1513333333334,1016.3039130434782,1699.4265217391303,N,mm,mechanical_work_proxy_not_energy_density,False,False,temperature_humidity_aging_compression_transfer,plant_based_PU_foam_aging_transfer,plant_based_PU_foam_formula_unresolved,batch_level_dimensions_not_safe_to_attach_to_specimen,conditional_reference,,0.35,0.0,10.17632/2sp8fyvhfm.3|plant_based_PUF|75C_90RH|batch6,数据/原始/外部数据/新增开放数据/Mendeley_植物基PU泡沫温湿老化压缩/数值数据/压缩试验曲线/批次6/6BAT-DIR3-1.TRA,265b8fea3234cd2420b5b8bb94c1d9c0eb197051adda66a3728dd76f33c5982c,数据/原始/外部数据/新增开放数据/Mendeley_植物基PU泡沫温湿老化压缩/数值数据/压缩试验曲线/批次6/6BAT-DIR3-1.TRA,"{""time_column"": ""Temps d'essai"", ""displacement_column"": ""Déformation nominale"", ""force_column"": ""Force standard""}",CC-BY-4.0,reference-84
source_mendeley_2sp8fyvhfm_v3,10.17632/2sp8fyvhfm.3,plant_based_polyurethane_foam_unknown_formula,aged_vegetable_based_PU_foam_unknown_grade,plant_based_PUF_unknown_formula,6,DIR3,6BAT-DIR3-2,75.0,90.0,unknown_batch_exposure_duration,4015,3997,35.1598,2513.33,34.664086376004256,719.4662473118279,878.7801428571428,1451.8567857142857,N,mm,mechanical_work_proxy_not_energy_density,False,False,temperature_humidity_aging_compression_transfer,plant_based_PU_foam_aging_transfer,plant_based_PU_foam_formula_unresolved,batch_level_dimensions_not_safe_to_attach_to_specimen,conditional_reference,,0.35,0.0,10.17632/2sp8fyvhfm.3|plant_based_PUF|75C_90RH|batch6,数据/原始/外部数据/新增开放数据/Mendeley_植物基PU泡沫温湿老化压缩/数值数据/压缩试验曲线/批次6/6BAT-DIR3-2.TRA,3600d4b643bb4be4328a64a7d2080387eb33d8631d406e5c568099efa264981a,数据/原始/外部数据/新增开放数据/Mendeley_植物基PU泡沫温湿老化压缩/数值数据/压缩试验曲线/批次6/6BAT-DIR3-2.TRA,"{""time_column"": ""Temps d'essai"", ""displacement_column"": ""Déformation nominale"", ""force_column"": ""Force standard""}",CC-BY-4.0,reference-84
source_mendeley_2sp8fyvhfm_v3,10.17632/2sp8fyvhfm.3,plant_based_polyurethane_foam_unknown_formula,aged_vegetable_based_PU_foam_unknown_grade,plant_based_PUF_unknown_formula,6,DIR3,6BAT-DIR3-3,75.0,90.0,unknown_batch_exposure_duration,4017,4003,35.2128,3044.83,41.09827308297056,878.0608714596949,1006.8260240963856,1750.211195652174,N,mm,mechanical_work_proxy_not_energy_density,False,False,temperature_humidity_aging_compression_transfer,plant_based_PU_foam_aging_transfer,plant_based_PU_foam_formula_unresolved,batch_level_dimensions_not_safe_to_attach_to_specimen,conditional_reference,,0.35,0.0,10.17632/2sp8fyvhfm.3|plant_based_PUF|75C_90RH|batch6,数据/原始/外部数据/新增开放数据/Mendeley_植物基PU泡沫温湿老化压缩/数值数据/压缩试验曲线/批次6/6BAT-DIR3-3.TRA,21e49d5b77fe40ae6a5cbae792e91b31fd680b77b44b5dd769d06dfc5840ed98,数据/原始/外部数据/新增开放数据/Mendeley_植物基PU泡沫温湿老化压缩/数值数据/压缩试验曲线/批次6/6BAT-DIR3-3.TRA,"{""time_column"": ""Temps d'essai"", ""displacement_column"": ""Déformation nominale"", ""force_column"": ""Force standard""}",CC-BY-4.0,reference-84
source_mendeley_2sp8fyvhfm_v3,10.17632/2sp8fyvhfm.3,plant_based_polyurethane_foam_unknown_formula,aged_vegetable_based_PU_foam_unknown_grade,plant_based_PUF_unknown_formula,6,DIR3,6BAT-DIR3-4,75.0,90.0,unknown_batch_exposure_duration,4012,3997,35.157,2416.0,37.04378628431527,842.6995852334419,947.9549347826088,1500.2503296703296,N,mm,mechanical_work_proxy_not_energy_density,False,False,temperature_humidity_aging_compression_transfer,plant_based_PU_foam_aging_transfer,plant_based_PU_foam_formula_unresolved,batch_level_dimensions_not_safe_to_attach_to_specimen,conditional_reference,,0.35,0.0,10.17632/2sp8fyvhfm.3|plant_based_PUF|75C_90RH|batch6,数据/原始/外部数据/新增开放数据/Mendeley_植物基PU泡沫温湿老化压缩/数值数据/压缩试验曲线/批次6/6BAT-DIR3-4.TRA,fe8aa4984be85c030f69d513f7dec373bed163e8356422cd4410815ffcce5d99,数据/原始/外部数据/新增开放数据/Mendeley_植物基PU泡沫温湿老化压缩/数值数据/压缩试验曲线/批次6/6BAT-DIR3-4.TRA,"{""time_column"": ""Temps d'essai"", ""displacement_column"": ""Déformation nominale"", ""force_column"": ""Force standard""}",CC-BY-4.0,reference-84
source_mendeley_2sp8fyvhfm_v3,10.17632/2sp8fyvhfm.3,plant_based_polyurethane_foam_unknown_formula,aged_vegetable_based_PU_foam_unknown_grade,plant_based_PUF_unknown_formula,6,DIR3,6BAT-DIR3-5,75.0,90.0,unknown_batch_exposure_duration,4010,3998,35.1678,2348.21,31.305686536974374,652.3901057692308,806.5123736263737,1368.98,N,mm,mechanical_work_proxy_not_energy_density,False,False,temperature_humidity_aging_compression_transfer,plant_based_PU_foam_aging_transfer,plant_based_PU_foam_formula_unresolved,batch_level_dimensions_not_safe_to_attach_to_specimen,conditional_reference,,0.35,0.0,10.17632/2sp8fyvhfm.3|plant_based_PUF|75C_90RH|batch6,数据/原始/外部数据/新增开放数据/Mendeley_植物基PU泡沫温湿老化压缩/数值数据/压缩试验曲线/批次6/6BAT-DIR3-5.TRA,98ac9c442f73b39fbd7859b380682ccd3e550f02f2647cf5627586022dd8f02d,数据/原始/外部数据/新增开放数据/Mendeley_植物基PU泡沫温湿老化压缩/数值数据/压缩试验曲线/批次6/6BAT-DIR3-5.TRA,"{""time_column"": ""Temps d'essai"", ""displacement_column"": ""Déformation nominale"", ""force_column"": ""Force standard""}",CC-BY-4.0,reference-84
source_mendeley_2sp8fyvhfm_v3,10.17632/2sp8fyvhfm.3,plant_based_polyurethane_foam_unknown_formula,aged_vegetable_based_PU_foam_unknown_grade,plant_based_PUF_unknown_formula,7,DIR1,7BAT-DIR1-1,90.0,90.0,unknown_batch_exposure_duration,4009,3996,35.146,2747.86,37.36692600707966,784.341,959.0700833333333,1598.1995180722893,N,mm,mechanical_work_proxy_not_energy_density,False,False,temperature_humidity_aging_compression_transfer,plant_based_PU_foam_aging_transfer,plant_based_PU_foam_formula_unresolved,batch_level_dimensions_not_safe_to_attach_to_specimen,conditional_reference,,0.35,0.0,10.17632/2sp8fyvhfm.3|plant_based_PUF|90C_90RH|batch7,数据/原始/外部数据/新增开放数据/Mendeley_植物基PU泡沫温湿老化压缩/数值数据/压缩试验曲线/批次7/7BAT-DIR1-1.TRA,39c036a10e36a945452552e32bc30ab02ea6681be8e02fe2bd40aaa776518577,数据/原始/外部数据/新增开放数据/Mendeley_植物基PU泡沫温湿老化压缩/数值数据/压缩试验曲线/批次7/7BAT-DIR1-1.TRA,"{""time_column"": ""Temps d'essai"", ""displacement_column"": ""Déformation nominale"", ""force_column"": ""Force standard""}",CC-BY-4.0,reference-84
source_mendeley_2sp8fyvhfm_v3,10.17632/2sp8fyvhfm.3,plant_based_polyurethane_foam_unknown_formula,aged_vegetable_based_PU_foam_unknown_grade,plant_based_PUF_unknown_formula,7,DIR1,7BAT-DIR1-2,90.0,90.0,unknown_batch_exposure_duration,3996,3986,35.0628,3150.39,44.59090433289287,956.4371188118812,1199.2784615384617,1867.3024999999998,N,mm,mechanical_work_proxy_not_energy_density,False,False,temperature_humidity_aging_compression_transfer,plant_based_PU_foam_aging_transfer,plant_based_PU_foam_formula_unresolved,batch_level_dimensions_not_safe_to_attach_to_specimen,conditional_reference,,0.35,0.0,10.17632/2sp8fyvhfm.3|plant_based_PUF|90C_90RH|batch7,数据/原始/外部数据/新增开放数据/Mendeley_植物基PU泡沫温湿老化压缩/数值数据/压缩试验曲线/批次7/7BAT-DIR1-2.TRA,fb9816a3120cda59fa01d0cd1f882e87d78017d5ffc278e76c5e8d839942aa8e,数据/原始/外部数据/新增开放数据/Mendeley_植物基PU泡沫温湿老化压缩/数值数据/压缩试验曲线/批次7/7BAT-DIR1-2.TRA,"{""time_column"": ""Temps d'essai"", ""displacement_column"": ""Déformation nominale"", ""force_column"": ""Force standard""}",CC-BY-4.0,reference-84
source_mendeley_2sp8fyvhfm_v3,10.17632/2sp8fyvhfm.3,plant_based_polyurethane_foam_unknown_formula,aged_vegetable_based_PU_foam_unknown_grade,plant_based_PUF_unknown_formula,7,DIR1,7BAT-DIR1-3,90.0,90.0,unknown_batch_exposure_duration,4003,3988,35.0831,2462.3,43.808611402741626,1047.172530120482,1206.662857142857,1672.3710843373492,N,mm,mechanical_work_proxy_not_energy_density,False,False,temperature_humidity_aging_compression_transfer,plant_based_PU_foam_aging_transfer,plant_based_PU_foam_formula_unresolved,batch_level_dimensions_not_safe_to_attach_to_specimen,conditional_reference,,0.35,0.0,10.17632/2sp8fyvhfm.3|plant_based_PUF|90C_90RH|batch7,数据/原始/外部数据/新增开放数据/Mendeley_植物基PU泡沫温湿老化压缩/数值数据/压缩试验曲线/批次7/7BAT-DIR1-3.TRA,19db7bfc7e458d92d4799c45d03f9b1d37f14376c9adb98dd7ea061038e1c378,数据/原始/外部数据/新增开放数据/Mendeley_植物基PU泡沫温湿老化压缩/数值数据/压缩试验曲线/批次7/7BAT-DIR1-3.TRA,"{""time_column"": ""Temps d'essai"", ""displacement_column"": ""Déformation nominale"", ""force_column"": ""Force standard""}",CC-BY-4.0,reference-84
source_mendeley_2sp8fyvhfm_v3,10.17632/2sp8fyvhfm.3,plant_based_polyurethane_foam_unknown_formula,aged_vegetable_based_PU_foam_unknown_grade,plant_based_PUF_unknown_formula,7,DIR1,7BAT-DIR1-4,90.0,90.0,unknown_batch_exposure_duration,4046,4021,35.2974,3505.67,39.45188548814064,723.9617469879518,973.4608461538461,1861.321428571429,N,mm,mechanical_work_proxy_not_energy_density,False,False,temperature_humidity_aging_compression_transfer,plant_based_PU_foam_aging_transfer,plant_based_PU_foam_formula_unresolved,batch_level_dimensions_not_safe_to_attach_to_specimen,conditional_reference,,0.35,0.0,10.17632/2sp8fyvhfm.3|plant_based_PUF|90C_90RH|batch7,数据/原始/外部数据/新增开放数据/Mendeley_植物基PU泡沫温湿老化压缩/数值数据/压缩试验曲线/批次7/7BAT-DIR1-4.TRA,3c77489bacb323414ae57bd6815d38442513f60662a8022e344899705411129e,数据/原始/外部数据/新增开放数据/Mendeley_植物基PU泡沫温湿老化压缩/数值数据/压缩试验曲线/批次7/7BAT-DIR1-4.TRA,"{""time_column"": ""Temps d'essai"", ""displacement_column"": ""Déformation nominale"", ""force_column"": ""Force standard""}",CC-BY-4.0,reference-84
source_mendeley_2sp8fyvhfm_v3,10.17632/2sp8fyvhfm.3,plant_based_polyurethane_foam_unknown_formula,aged_vegetable_based_PU_foam_unknown_grade,plant_based_PUF_unknown_formula,7,DIR1,7BAT-DIR1-5,90.0,90.0,unknown_batch_exposure_duration,4002,3986,35.0693,4744.07,44.866696071016804,740.5681650717703,1068.2150000000001,2280.6375903614453,N,mm,mechanical_work_proxy_not_energy_density,False,False,temperature_humidity_aging_compression_transfer,plant_based_PU_foam_aging_transfer,plant_based_PU_foam_formula_unresolved,batch_level_dimensions_not_safe_to_attach_to_specimen,conditional_reference,,0.35,0.0,10.17632/2sp8fyvhfm.3|plant_based_PUF|90C_90RH|batch7,数据/原始/外部数据/新增开放数据/Mendeley_植物基PU泡沫温湿老化压缩/数值数据/压缩试验曲线/批次7/7BAT-DIR1-5.TRA,a92e8abdd1b26af95b51b44d5f552c28777611f172d9352f9e52bb6dbe0831c0,数据/原始/外部数据/新增开放数据/Mendeley_植物基PU泡沫温湿老化压缩/数值数据/压缩试验曲线/批次7/7BAT-DIR1-5.TRA,"{""time_column"": ""Temps d'essai"", ""displacement_column"": ""Déformation nominale"", ""force_column"": ""Force standard""}",CC-BY-4.0,reference-84
source_mendeley_2sp8fyvhfm_v3,10.17632/2sp8fyvhfm.3,plant_based_polyurethane_foam_unknown_formula,aged_vegetable_based_PU_foam_unknown_grade,plant_based_PUF_unknown_formula,7,DIR3,7BAT-DIR3-1,90.0,90.0,unknown_batch_exposure_duration,4004,3986,35.0696,2812.77,41.24321890928135,898.4630713422007,1041.7510843373493,1728.0098795180722,N,mm,mechanical_work_proxy_not_energy_density,False,False,temperature_humidity_aging_compression_transfer,plant_based_PU_foam_aging_transfer,plant_based_PU_foam_formula_unresolved,batch_level_dimensions_not_safe_to_attach_to_specimen,conditional_reference,,0.35,0.0,10.17632/2sp8fyvhfm.3|plant_based_PUF|90C_90RH|batch7,数据/原始/外部数据/新增开放数据/Mendeley_植物基PU泡沫温湿老化压缩/数值数据/压缩试验曲线/批次7/7BAT-DIR3-1.TRA,1e1b8ae6e9f5c28df72a2466fcabf4069e6b2c462cee7ef54d1fb0e55279013c,数据/原始/外部数据/新增开放数据/Mendeley_植物基PU泡沫温湿老化压缩/数值数据/压缩试验曲线/批次7/7BAT-DIR3-1.TRA,"{""time_column"": ""Temps d'essai"", ""displacement_column"": ""Déformation nominale"", ""force_column"": ""Force standard""}",CC-BY-4.0,reference-84
source_mendeley_2sp8fyvhfm_v3,10.17632/2sp8fyvhfm.3,plant_based_polyurethane_foam_unknown_formula,aged_vegetable_based_PU_foam_unknown_grade,plant_based_PUF_unknown_formula,7,DIR3,7BAT-DIR3-2,90.0,90.0,unknown_batch_exposure_duration,4003,3987,35.0743,3307.91,42.390894968838026,873.4207228915662,1075.4698901098902,1921.2551648351648,N,mm,mechanical_work_proxy_not_energy_density,False,False,temperature_humidity_aging_compression_transfer,plant_based_PU_foam_aging_transfer,plant_based_PU_foam_formula_unresolved,batch_level_dimensions_not_safe_to_attach_to_specimen,conditional_reference,,0.35,0.0,10.17632/2sp8fyvhfm.3|plant_based_PUF|90C_90RH|batch7,数据/原始/外部数据/新增开放数据/Mendeley_植物基PU泡沫温湿老化压缩/数值数据/压缩试验曲线/批次7/7BAT-DIR3-2.TRA,3949b5a8474ca732ca528893f12dad55868e8e862b82e458873ff147a6e0dea0,数据/原始/外部数据/新增开放数据/Mendeley_植物基PU泡沫温湿老化压缩/数值数据/压缩试验曲线/批次7/7BAT-DIR3-2.TRA,"{""time_column"": ""Temps d'essai"", ""displacement_column"": ""Déformation nominale"", ""force_column"": ""Force standard""}",CC-BY-4.0,reference-84
source_mendeley_2sp8fyvhfm_v3,10.17632/2sp8fyvhfm.3,plant_based_polyurethane_foam_unknown_formula,aged_vegetable_based_PU_foam_unknown_grade,plant_based_PUF_unknown_formula,7,DIR3,7BAT-DIR3-3,90.0,90.0,unknown_batch_exposure_duration,4002,3988,35.0853,3344.11,40.99676734445049,766.9435114503817,1048.4685869565217,1892.3656521739128,N,mm,mechanical_work_proxy_not_energy_density,False,False,temperature_humidity_aging_compression_transfer,plant_based_PU_foam_aging_transfer,plant_based_PU_foam_formula_unresolved,batch_level_dimensions_not_safe_to_attach_to_specimen,conditional_reference,,0.35,0.0,10.17632/2sp8fyvhfm.3|plant_based_PUF|90C_90RH|batch7,数据/原始/外部数据/新增开放数据/Mendeley_植物基PU泡沫温湿老化压缩/数值数据/压缩试验曲线/批次7/7BAT-DIR3-3.TRA,886bf593ba99585304ff537321dd929c7e4560f86b41fe68ede47047c27eedd1,数据/原始/外部数据/新增开放数据/Mendeley_植物基PU泡沫温湿老化压缩/数值数据/压缩试验曲线/批次7/7BAT-DIR3-3.TRA,"{""time_column"": ""Temps d'essai"", ""displacement_column"": ""Déformation nominale"", ""force_column"": ""Force standard""}",CC-BY-4.0,reference-84
source_mendeley_2sp8fyvhfm_v3,10.17632/2sp8fyvhfm.3,plant_based_polyurethane_foam_unknown_formula,aged_vegetable_based_PU_foam_unknown_grade,plant_based_PUF_unknown_formula,7,DIR3,7BAT-DIR3-4,90.0,90.0,unknown_batch_exposure_duration,4005,3991,35.109,3846.7,45.33249507638074,879.5038360655738,1149.595,2087.5038554216862,N,mm,mechanical_work_proxy_not_energy_density,False,False,temperature_humidity_aging_compression_transfer,plant_based_PU_foam_aging_transfer,plant_based_PU_foam_formula_unresolved,batch_level_dimensions_not_safe_to_attach_to_specimen,conditional_reference,,0.35,0.0,10.17632/2sp8fyvhfm.3|plant_based_PUF|90C_90RH|batch7,数据/原始/外部数据/新增开放数据/Mendeley_植物基PU泡沫温湿老化压缩/数值数据/压缩试验曲线/批次7/7BAT-DIR3-4.TRA,ec7bb780f1c6cb670b5161410e838eb32847058b0ffb38f2591dc6567a6e8324,数据/原始/外部数据/新增开放数据/Mendeley_植物基PU泡沫温湿老化压缩/数值数据/压缩试验曲线/批次7/7BAT-DIR3-4.TRA,"{""time_column"": ""Temps d'essai"", ""displacement_column"": ""Déformation nominale"", ""force_column"": ""Force standard""}",CC-BY-4.0,reference-84
source_mendeley_2sp8fyvhfm_v3,10.17632/2sp8fyvhfm.3,plant_based_polyurethane_foam_unknown_formula,aged_vegetable_based_PU_foam_unknown_grade,plant_based_PUF_unknown_formula,7,DIR3,7BAT-DIR3-5,90.0,90.0,unknown_batch_exposure_duration,4015,3989,35.0861,4467.09,47.68150673031708,847.1795635179153,1198.582087912088,2266.772168674699,N,mm,mechanical_work_proxy_not_energy_density,False,False,temperature_humidity_aging_compression_transfer,plant_based_PU_foam_aging_transfer,plant_based_PU_foam_formula_unresolved,batch_level_dimensions_not_safe_to_attach_to_specimen,conditional_reference,,0.35,0.0,10.17632/2sp8fyvhfm.3|plant_based_PUF|90C_90RH|batch7,数据/原始/外部数据/新增开放数据/Mendeley_植物基PU泡沫温湿老化压缩/数值数据/压缩试验曲线/批次7/7BAT-DIR3-5.TRA,ef067d2b0be743297c07823ec045ddec43366e5dc5635f0fa7fdc6fb5a9026d2,数据/原始/外部数据/新增开放数据/Mendeley_植物基PU泡沫温湿老化压缩/数值数据/压缩试验曲线/批次7/7BAT-DIR3-5.TRA,"{""time_column"": ""Temps d'essai"", ""displacement_column"": ""Déformation nominale"", ""force_column"": ""Force standard""}",CC-BY-4.0,reference-84
source_mendeley_2sp8fyvhfm_v3,10.17632/2sp8fyvhfm.3,plant_based_polyurethane_foam_unknown_formula,aged_vegetable_based_PU_foam_unknown_grade,plant_based_PUF_unknown_formula,8,DIR1,8BAT-DIR1-1,90.0,90.0,unknown_batch_exposure_duration,4007,3991,35.0995,4329.7,42.05500419367742,757.9179792802616,1033.327619047619,2097.6342857142863,N,mm,mechanical_work_proxy_not_energy_density,False,False,temperature_humidity_aging_compression_transfer,plant_based_PU_foam_aging_transfer,plant_based_PU_foam_formula_unresolved,batch_level_dimensions_not_safe_to_attach_to_specimen,conditional_reference,,0.35,0.0,10.17632/2sp8fyvhfm.3|plant_based_PUF|90C_90RH|batch8,数据/原始/外部数据/新增开放数据/Mendeley_植物基PU泡沫温湿老化压缩/数值数据/压缩试验曲线/批次8/8BAT-DIR1-1.TRA,fcad3ff0aa8747b0fad510db40a39dbaf71391843206af0d594332bddc8af8c8,数据/原始/外部数据/新增开放数据/Mendeley_植物基PU泡沫温湿老化压缩/数值数据/压缩试验曲线/批次8/8BAT-DIR1-1.TRA,"{""time_column"": ""Temps d'essai"", ""displacement_column"": ""Déformation nominale"", ""force_column"": ""Force standard""}",CC-BY-4.0,reference-84
source_mendeley_2sp8fyvhfm_v3,10.17632/2sp8fyvhfm.3,plant_based_polyurethane_foam_unknown_formula,aged_vegetable_based_PU_foam_unknown_grade,plant_based_PUF_unknown_formula,8,DIR1,8BAT-DIR1-2,90.0,90.0,unknown_batch_exposure_duration,4002,3988,35.078,8392.94,56.07449455371828,592.7887965179542,1135.638260869565,3181.3085714285708,N,mm,mechanical_work_proxy_not_energy_density,False,False,temperature_humidity_aging_compression_transfer,plant_based_PU_foam_aging_transfer,plant_based_PU_foam_formula_unresolved,batch_level_dimensions_not_safe_to_attach_to_specimen,conditional_reference,,0.35,0.0,10.17632/2sp8fyvhfm.3|plant_based_PUF|90C_90RH|batch8,数据/原始/外部数据/新增开放数据/Mendeley_植物基PU泡沫温湿老化压缩/数值数据/压缩试验曲线/批次8/8BAT-DIR1-2.TRA,55d6a2d14250f9f1c3bd86c7aeb1685b25efba8233dc3f02e3641b83ec08f8a9,数据/原始/外部数据/新增开放数据/Mendeley_植物基PU泡沫温湿老化压缩/数值数据/压缩试验曲线/批次8/8BAT-DIR1-2.TRA,"{""time_column"": ""Temps d'essai"", ""displacement_column"": ""Déformation nominale"", ""force_column"": ""Force standard""}",CC-BY-4.0,reference-84
source_mendeley_2sp8fyvhfm_v3,10.17632/2sp8fyvhfm.3,plant_based_polyurethane_foam_unknown_formula,aged_vegetable_based_PU_foam_unknown_grade,plant_based_PUF_unknown_formula,8,DIR1,8BAT-DIR1-3,90.0,90.0,unknown_batch_exposure_duration,4003,3993,35.116,5134.38,66.80945793220316,1221.3688410991635,1744.1049999999998,3050.6882142857144,N,mm,mechanical_work_proxy_not_energy_density,False,False,temperature_humidity_aging_compression_transfer,plant_based_PU_foam_aging_transfer,plant_based_PU_foam_formula_unresolved,batch_level_dimensions_not_safe_to_attach_to_specimen,conditional_reference,,0.35,0.0,10.17632/2sp8fyvhfm.3|plant_based_PUF|90C_90RH|batch8,数据/原始/外部数据/新增开放数据/Mendeley_植物基PU泡沫温湿老化压缩/数值数据/压缩试验曲线/批次8/8BAT-DIR1-3.TRA,715b90247a0a48be112a87b657a326e3d7f9637cb1e384fb50f628cbfadf3de4,数据/原始/外部数据/新增开放数据/Mendeley_植物基PU泡沫温湿老化压缩/数值数据/压缩试验曲线/批次8/8BAT-DIR1-3.TRA,"{""time_column"": ""Temps d'essai"", ""displacement_column"": ""Déformation nominale"", ""force_column"": ""Force standard""}",CC-BY-4.0,reference-84
source_mendeley_2sp8fyvhfm_v3,10.17632/2sp8fyvhfm.3,plant_based_polyurethane_foam_unknown_formula,aged_vegetable_based_PU_foam_unknown_grade,plant_based_PUF_unknown_formula,8,DIR1,8BAT-DIR1-4,90.0,90.0,unknown_batch_exposure_duration,4003,3988,35.078,7442.86,57.12905800119636,769.9287310195228,1246.183152173913,3033.885714285714,N,mm,mechanical_work_proxy_not_energy_density,False,False,temperature_humidity_aging_compression_transfer,plant_based_PU_foam_aging_transfer,plant_based_PU_foam_formula_unresolved,batch_level_dimensions_not_safe_to_attach_to_specimen,conditional_reference,,0.35,0.0,10.17632/2sp8fyvhfm.3|plant_based_PUF|90C_90RH|batch8,数据/原始/外部数据/新增开放数据/Mendeley_植物基PU泡沫温湿老化压缩/数值数据/压缩试验曲线/批次8/8BAT-DIR1-4.TRA,d07794921adf45ba505b8609f9a558c34d348a681ea9f8e60e272332fd6b3464,数据/原始/外部数据/新增开放数据/Mendeley_植物基PU泡沫温湿老化压缩/数值数据/压缩试验曲线/批次8/8BAT-DIR1-4.TRA,"{""time_column"": ""Temps d'essai"", ""displacement_column"": ""Déformation nominale"", ""force_column"": ""Force standard""}",CC-BY-4.0,reference-84
source_mendeley_2sp8fyvhfm_v3,10.17632/2sp8fyvhfm.3,plant_based_polyurethane_foam_unknown_formula,aged_vegetable_based_PU_foam_unknown_grade,plant_based_PUF_unknown_formula,8,DIR1,8BAT-DIR1-5,90.0,90.0,unknown_batch_exposure_duration,3991,3979,35.0028,2535.67,41.6458483115107,1098.1949726775956,1065.5382608695652,1562.4796703296702,N,mm,mechanical_work_proxy_not_energy_density,False,False,temperature_humidity_aging_compression_transfer,plant_based_PU_foam_aging_transfer,plant_based_PU_foam_formula_unresolved,batch_level_dimensions_not_safe_to_attach_to_specimen,conditional_reference,,0.35,0.0,10.17632/2sp8fyvhfm.3|plant_based_PUF|90C_90RH|batch8,数据/原始/外部数据/新增开放数据/Mendeley_植物基PU泡沫温湿老化压缩/数值数据/压缩试验曲线/批次8/8BAT-DIR1-5.TRA,09a85be6f7b3d916f92b3792fade3392ee3930f1fde6fb6ddcd9e900e62c6c34,数据/原始/外部数据/新增开放数据/Mendeley_植物基PU泡沫温湿老化压缩/数值数据/压缩试验曲线/批次8/8BAT-DIR1-5.TRA,"{""time_column"": ""Temps d'essai"", ""displacement_column"": ""Déformation nominale"", ""force_column"": ""Force standard""}",CC-BY-4.0,reference-84
source_mendeley_2sp8fyvhfm_v3,10.17632/2sp8fyvhfm.3,plant_based_polyurethane_foam_unknown_formula,aged_vegetable_based_PU_foam_unknown_grade,plant_based_PUF_unknown_formula,8,DIR3,8BAT-DIR3-1,90.0,90.0,unknown_batch_exposure_duration,4003,3988,35.0843,4383.77,42.646277292602235,794.527201923077,944.3567282608695,2089.452173913043,N,mm,mechanical_work_proxy_not_energy_density,False,False,temperature_humidity_aging_compression_transfer,plant_based_PU_foam_aging_transfer,plant_based_PU_foam_formula_unresolved,batch_level_dimensions_not_safe_to_attach_to_specimen,conditional_reference,,0.35,0.0,10.17632/2sp8fyvhfm.3|plant_based_PUF|90C_90RH|batch8,数据/原始/外部数据/新增开放数据/Mendeley_植物基PU泡沫温湿老化压缩/数值数据/压缩试验曲线/批次8/8BAT-DIR3-1.TRA,ecc0575740e4c0050f57b0e3c2cb7410f9f20d01f0ab471beafcec09dab9df44,数据/原始/外部数据/新增开放数据/Mendeley_植物基PU泡沫温湿老化压缩/数值数据/压缩试验曲线/批次8/8BAT-DIR3-1.TRA,"{""time_column"": ""Temps d'essai"", ""displacement_column"": ""Déformation nominale"", ""force_column"": ""Force standard""}",CC-BY-4.0,reference-84
source_mendeley_2sp8fyvhfm_v3,10.17632/2sp8fyvhfm.3,plant_based_polyurethane_foam_unknown_formula,aged_vegetable_based_PU_foam_unknown_grade,plant_based_PUF_unknown_formula,8,DIR3,8BAT-DIR3-2,90.0,90.0,unknown_batch_exposure_duration,4003,3991,35.103,7513.61,61.14283611210341,878.7491204819278,1375.8893478260868,3205.8086956521743,N,mm,mechanical_work_proxy_not_energy_density,False,False,temperature_humidity_aging_compression_transfer,plant_based_PU_foam_aging_transfer,plant_based_PU_foam_formula_unresolved,batch_level_dimensions_not_safe_to_attach_to_specimen,conditional_reference,,0.35,0.0,10.17632/2sp8fyvhfm.3|plant_based_PUF|90C_90RH|batch8,数据/原始/外部数据/新增开放数据/Mendeley_植物基PU泡沫温湿老化压缩/数值数据/压缩试验曲线/批次8/8BAT-DIR3-2.TRA,0b91b021d59e0ec8393c50c1c383c8d92fee140c6bcf08068ac320880ac3e37f,数据/原始/外部数据/新增开放数据/Mendeley_植物基PU泡沫温湿老化压缩/数值数据/压缩试验曲线/批次8/8BAT-DIR3-2.TRA,"{""time_column"": ""Temps d'essai"", ""displacement_column"": ""Déformation nominale"", ""force_column"": ""Force standard""}",CC-BY-4.0,reference-84
