Repository: fafasco16/TPU-HighThroughput-Screening

# TPU/TPUU 定向五目标筛选数据集

- 版本：`tpu-directed-five-objective-2026-08-30-v1`
- 三目标相关实验记录：120,550行
- 商用构件：24种
- 现实配方：980个

## 结论

旧数据没有作废，而是重新分工：

| 旧资产 | 继续用途 | 禁止解释 |
|---|---|---|
| Gold-V结构与虚拟候选 | 化学空间、反应规则、适用域和候选排序 | 不是实验性能真值 |
| Gold-C计算与模拟 | 表示预训练、机理描述符、低保真代理和后段复核 | 不能无标记冒充宏观实验性能 |
| Gold-E实验曲线与标量 | 性能端点、来源内校准和最终实验残差 | 曲线点数不是材料数 |
| 商用构件与980个现实配方 | 成本/EHS门、现实Pareto候选和实验设计 | 目录证据不等于实时库存或低成本 |

新主线只训练三个清晰目标：韧性、循环恢复和热稳定。成本与环保保持透明规则约束，不制造虚假标签。昂贵DFT/MD在完成便宜的结构、配方、采购/EHS和模型预筛前保持后置。

## 当前任务门

| 目标 | 类型 | 实验主目标闭合组 | 直接低保真计算组 | 机理代理组 | 状态 |
|---|---|---:|---:|---:|---|
| 韧性 | single_task_model | 8 | 1 | 7988 | insufficient_chemistry_closed_labels |

File: 结果/定向筛选/DataInBrief形状记忆PU循环端点.csv (part 3 of 6)
release_id,source_id,formulation_id,polymer_family,HDI_mol_percent,HPED_mol_percent,TEA_mol_percent,fraction_basis,chemistry_mapping_status,identity_mapping_evidence,split_group,HDI_name,HDI_smiles,HPED_name,TEA_name,TEA_smiles,thermoplastic_tpu_core,model_admission_layer,usage_mode,future_weight_ceiling,source_locator,license,citation_keys,test_run_id,source_sheet,observation_unit,cycle_number,peak_stress_MPa,maximum_strain_percent,loading_energy_MJ_m3,unloading_energy_MJ_m3,hysteresis_energy_MJ_m3,peak_stress_retention_percent,peak_stress_reduction_percent,dissipation_fraction,preconditioning_cycle_count,measurement_cycle_count,measurement_strain_fraction_of_failure,test_temperature_rule,nominal_test_temperature_C,crosshead_speed_mm_min,direct_shape_recovery_available,shape_recovery_ratio_percent,shape_fixity_ratio_percent,cyclic_target_role,recovery_metric_status,source_run_point_count,quality_status,sample_mapping_status
pu-shape-memory-dib-2020-v1,doi:10.1016/j.dib.2020.106294,SMP-5,crosslinked_shape_memory_polyurethane,56.0,34.1,9.9,molar_percent,monomer_set_molar_composition_mapped,doi:10.1016/j.jmbbm.2018.08.037; doi:10.1016/j.dib.2020.106294,doi:10.1016/j.dib.2020.106294|SMP-5,"1,6-hexamethylene diisocyanate",O=C=NCCCCCCN=C=O,"N,N,N',N'-tetrakis(2-hydroxypropyl)ethylenediamine",triethanolamine,OCCN(CCO)CCO,False,polyurethane_transfer,transfer_learning_only,0.35,数据/原始/外部数据/新增开放数据/DataInBrief_聚氨酯形状记忆多模态原始数据/mmc6.xlsx,CC-BY-4.0,reference-184;reference-185,fisher_uniaxial_cyclic_tensile_mmc6_009,SMP-5_2,test_run_cycle_dependent,3,2.08536,12.853,0.11942987574999984,0.1084377371000003,0.010992138649999539,93.65459322300318,6.345406776996825,0.0920384332728367,3,10,0.5,Tg_plus_10_C,70.83,2.0,False,,,stress_retention_and_hysteresis_transfer_proxy,not_measured_by_this_isothermal_cyclic_protocol,28801,observed_unique,label_only_cross_workbook_identity_unresolved
pu-shape-memory-dib-2020-v1,doi:10.1016/j.dib.2020.106294,SMP-5,crosslinked_shape_memory_polyurethane,56.0,34.1,9.9,molar_percent,monomer_set_molar_composition_mapped,doi:10.1016/j.jmbbm.2018.08.037; doi:10.1016/j.dib.2020.106294,doi:10.1016/j.dib.2020.106294|SMP-5,"1,6-hexamethylene diisocyanate",O=C=NCCCCCCN=C=O,"N,N,N',N'-tetrakis(2-hydroxypropyl)ethylenediamine",triethanolamine,OCCN(CCO)CCO,False,polyurethane_transfer,transfer_learning_only,0.35,数据/原始/外部数据/新增开放数据/DataInBrief_聚氨酯形状记忆多模态原始数据/mmc6.xlsx,CC-BY-4.0,reference-184;reference-185,fisher_uniaxial_cyclic_tensile_mmc6_009,SMP-5_2,test_run_cycle_dependent,4,2.05706,12.853,0.11516316335,0.10565533260000004,0.00950783074999996,92.38362562594031,7.6163743740596885,0.08255965252625165,3,10,0.5,Tg_plus_10_C,70.83,2.0,False,,,stress_retention_and_hysteresis_transfer_proxy,not_measured_by_this_isothermal_cyclic_protocol,28801,observed_unique,label_only_cross_workbook_identity_unresolved
pu-shape-memory-dib-2020-v1,doi:10.1016/j.dib.2020.106294,SMP-5,crosslinked_shape_memory_polyurethane,56.0,34.1,9.9,molar_percent,monomer_set_molar_composition_mapped,doi:10.1016/j.jmbbm.2018.08.037; doi:10.1016/j.dib.2020.106294,doi:10.1016/j.dib.2020.106294|SMP-5,"1,6-hexamethylene diisocyanate",O=C=NCCCCCCN=C=O,"N,N,N',N'-tetrakis(2-hydroxypropyl)ethylenediamine",triethanolamine,OCCN(CCO)CCO,False,polyurethane_transfer,transfer_learning_only,0.35,数据/原始/外部数据/新增开放数据/DataInBrief_聚氨酯形状记忆多模态原始数据/mmc6.xlsx,CC-BY-4.0,reference-184;reference-185,fisher_uniaxial_cyclic_tensile_mmc6_009,SMP-5_2,test_run_cycle_dependent,5,2.03672,12.853,0.11222629435,0.10364468719999988,0.008581607150000128,91.47014573462377,8.52985426537623,0.0764669919799426,3,10,0.5,Tg_plus_10_C,70.83,2.0,False,,,stress_retention_and_hysteresis_transfer_proxy,not_measured_by_this_isothermal_cyclic_protocol,28801,observed_unique,label_only_cross_workbook_identity_unresolved
pu-shape-memory-dib-2020-v1,doi:10.1016/j.dib.2020.106294,SMP-5,crosslinked_shape_memory_polyurethane,56.0,34.1,9.9,molar_percent,monomer_set_molar_composition_mapped,doi:10.1016/j.jmbbm.2018.08.037; doi:10.1016/j.dib.2020.106294,doi:10.1016/j.dib.2020.106294|SMP-5,"1,6-hexamethylene diisocyanate",O=C=NCCCCCCN=C=O,"N,N,N',N'-tetrakis(2-hydroxypropyl)ethylenediamine",triethanolamine,OCCN(CCO)CCO,False,polyurethane_transfer,transfer_learning_only,0.35,数据/原始/外部数据/新增开放数据/DataInBrief_聚氨酯形状记忆多模态原始数据/mmc6.xlsx,CC-BY-4.0,reference-184;reference-185,fisher_uniaxial_cyclic_tensile_mmc6_009,SMP-5_2,test_run_cycle_dependent,6,2.02162,12.853,0.11006652205,0.10206881940000012,0.007997702649999883,90.79199694608494,9.208003053915064,0.07266244541066502,3,10,0.5,Tg_plus_10_C,70.83,2.0,False,,,stress_retention_and_hysteresis_transfer_proxy,not_measured_by_this_isothermal_cyclic_protocol,28801,observed_unique,label_only_cross_workbook_identity_unresolved
pu-shape-memory-dib-2020-v1,doi:10.1016/j.dib.2020.106294,SMP-5,crosslinked_shape_memory_polyurethane,56.0,34.1,9.9,molar_percent,monomer_set_molar_composition_mapped,doi:10.1016/j.jmbbm.2018.08.037; doi:10.1016/j.dib.2020.106294,doi:10.1016/j.dib.2020.106294|SMP-5,"1,6-hexamethylene diisocyanate",O=C=NCCCCCCN=C=O,"N,N,N',N'-tetrakis(2-hydroxypropyl)ethylenediamine",triethanolamine,OCCN(CCO)CCO,False,polyurethane_transfer,transfer_learning_only,0.35,数据/原始/外部数据/新增开放数据/DataInBrief_聚氨酯形状记忆多模态原始数据/mmc6.xlsx,CC-BY-4.0,reference-184;reference-185,fisher_uniaxial_cyclic_tensile_mmc6_009,SMP-5_2,test_run_cycle_dependent,7,2.00863,12.853,0.10831949154999981,0.10072409609999997,0.007595395449999848,90.20860934587834,9.791390654121656,0.07012030190793359,3,10,0.5,Tg_plus_10_C,70.83,2.0,False,,,stress_retention_and_hysteresis_transfer_proxy,not_measured_by_this_isothermal_cyclic_protocol,28801,observed_unique,label_only_cross_workbook_identity_unresolved
pu-shape-memory-dib-2020-v1,doi:10.1016/j.dib.2020.106294,SMP-5,crosslinked_shape_memory_polyurethane,56.0,34.1,9.9,molar_percent,monomer_set_molar_composition_mapped,doi:10.1016/j.jmbbm.2018.08.037; doi:10.1016/j.dib.2020.106294,doi:10.1016/j.dib.2020.106294|SMP-5,"1,6-hexamethylene diisocyanate",O=C=NCCCCCCN=C=O,"N,N,N',N'-tetrakis(2-hydroxypropyl)ethylenediamine",triethanolamine,OCCN(CCO)CCO,False,polyurethane_transfer,transfer_learning_only,0.35,数据/原始/外部数据/新增开放数据/DataInBrief_聚氨酯形状记忆多模态原始数据/mmc6.xlsx,CC-BY-4.0,reference-184;reference-185,fisher_uniaxial_cyclic_tensile_mmc6_009,SMP-5_2,test_run_cycle_dependent,8,1.99651,12.853,0.10688641759999988,0.09958651129999987,0.007299906300000006,89.6642938944154,10.335706105584606,0.06829592069703731,3,10,0.5,Tg_plus_10_C,70.83,2.0,False,,,stress_retention_and_hysteresis_transfer_proxy,not_measured_by_this_isothermal_cyclic_protocol,28801,observed_unique,label_only_cross_workbook_identity_unresolved
pu-shape-memory-dib-2020-v1,doi:10.1016/j.dib.2020.106294,SMP-5,crosslinked_shape_memory_polyurethane,56.0,34.1,9.9,molar_percent,monomer_set_molar_composition_mapped,doi:10.1016/j.jmbbm.2018.08.037; doi:10.1016/j.dib.2020.106294,doi:10.1016/j.dib.2020.106294|SMP-5,"1,6-hexamethylene diisocyanate",O=C=NCCCCCCN=C=O,"N,N,N',N'-tetrakis(2-hydroxypropyl)ethylenediamine",triethanolamine,OCCN(CCO)CCO,False,polyurethane_transfer,transfer_learning_only,0.35,数据/原始/外部数据/新增开放数据/DataInBrief_聚氨酯形状记忆多模态原始数据/mmc6.xlsx,CC-BY-4.0,reference-184;reference-185,fisher_uniaxial_cyclic_tensile_mmc6_009,SMP-5_2,test_run_cycle_dependent,9,1.98868,12.853,0.10566621604999996,0.09864899909999997,0.007017216949999988,89.31264455572273,10.687355444277273,0.06640927642075806,3,10,0.5,Tg_plus_10_C,70.83,2.0,False,,,stress_retention_and_hysteresis_transfer_proxy,not_measured_by_this_isothermal_cyclic_protocol,28801,observed_unique,label_only_cross_workbook_identity_unresolved
pu-shape-memory-dib-2020-v1,doi:10.1016/j.dib.2020.106294,SMP-5,crosslinked_shape_memory_polyurethane,56.0,34.1,9.9,molar_percent,monomer_set_molar_composition_mapped,doi:10.1016/j.jmbbm.2018.08.037; doi:10.1016/j.dib.2020.106294,doi:10.1016/j.dib.2020.106294|SMP-5,"1,6-hexamethylene diisocyanate",O=C=NCCCCCCN=C=O,"N,N,N',N'-tetrakis(2-hydroxypropyl)ethylenediamine",triethanolamine,OCCN(CCO)CCO,False,polyurethane_transfer,transfer_learning_only,0.35,数据/原始/外部数据/新增开放数据/DataInBrief_聚氨酯形状记忆多模态原始数据/mmc6.xlsx,CC-BY-4.0,reference-184;reference-185,fisher_uniaxial_cyclic_tensile_mmc6_009,SMP-5_2,test_run_cycle_dependent,10,1.98092,12.853,0.10462808765000002,0.0978896853,0.0067384023500000195,88.96413895313589,11.035861046864113,0.06440337868490152,3,10,0.5,Tg_plus_10_C,70.83,2.0,False,,,stress_retention_and_hysteresis_transfer_proxy,not_measured_by_this_isothermal_cyclic_protocol,28801,observed_unique,label_only_cross_workbook_identity_unresolved
pu-shape-memory-dib-2020-v1,doi:10.1016/j.dib.2020.106294,SMP-5,crosslinked_shape_memory_polyurethane,56.0,34.1,9.9,molar_percent,monomer_set_molar_composition_mapped,doi:10.1016/j.jmbbm.2018.08.037; doi:10.1016/j.dib.2020.106294,doi:10.1016/j.dib.2020.106294|SMP-5,"1,6-hexamethylene diisocyanate",O=C=NCCCCCCN=C=O,"N,N,N',N'-tetrakis(2-hydroxypropyl)ethylenediamine",triethanolamine,OCCN(CCO)CCO,False,polyurethane_transfer,transfer_learning_only,0.35,数据/原始/外部数据/新增开放数据/DataInBrief_聚氨酯形状记忆多模态原始数据/mmc6.xlsx,CC-BY-4.0,reference-184;reference-185,fisher_uniaxial_cyclic_tensile_mmc6_010,SMP-5_3,test_run_cycle_dependent,1,1.97974,12.854,0.12734892414999993,0.10524619935000006,0.022102724799999876,100.0,0.0,0.1735603574786846,3,10,0.5,Tg_plus_10_C,70.83,2.0,False,,,stress_retention_and_hysteresis_transfer_proxy,not_measured_by_this_isothermal_cyclic_protocol,27304,observed_unique,label_only_cross_workbook_identity_unresolved
pu-shape-memory-dib-2020-v1,doi:10.1016/j.dib.2020.106294,SMP-5,crosslinked_shape_memory_polyurethane,56.0,34.1,9.9,molar_percent,monomer_set_molar_composition_mapped,doi:10.1016/j.jmbbm.2018.08.037; doi:10.1016/j.dib.2020.106294,doi:10.1016/j.dib.2020.106294|SMP-5,"1,6-hexamethylene diisocyanate",O=C=NCCCCCCN=C=O,"N,N,N',N'-tetrakis(2-hydroxypropyl)ethylenediamine",triethanolamine,OCCN(CCO)CCO,False,polyurethane_transfer,transfer_learning_only,0.35,数据/原始/外部数据/新增开放数据/DataInBrief_聚氨酯形状记忆多模态原始数据/mmc6.xlsx,CC-BY-4.0,reference-184;reference-185,fisher_uniaxial_cyclic_tensile_mmc6_010,SMP-5_3,test_run_cycle_dependent,2,1.92299,12.854,0.1126780273,0.10035222219999995,0.012325805100000045,97.13346196975361,2.8665380302463888,0.10938960678804896,3,10,0.5,Tg_plus_10_C,70.83,2.0,False,,,stress_retention_and_hysteresis_transfer_proxy,not_measured_by_this_isothermal_cyclic_protocol,27304,observed_unique,label_only_cross_workbook_identity_unresolved
pu-shape-memory-dib-2020-v1,doi:10.1016/j.dib.2020.106294,SMP-5,crosslinked_shape_memory_polyurethane,56.0,34.1,9.9,molar_percent,monomer_set_molar_composition_mapped,doi:10.1016/j.jmbbm.2018.08.037; doi:10.1016/j.dib.2020.106294,doi:10.1016/j.dib.2020.106294|SMP-5,"1,6-hexamethylene diisocyanate",O=C=NCCCCCCN=C=O,"N,N,N',N'-tetrakis(2-hydroxypropyl)ethylenediamine",triethanolamine,OCCN(CCO)CCO,False,polyurethane_transfer,transfer_learning_only,0.35,数据/原始/外部数据/新增开放数据/DataInBrief_聚氨酯形状记忆多模态原始数据/mmc6.xlsx,CC-BY-4.0,reference-184;reference-185,fisher_uniaxial_cyclic_tensile_mmc6_010,SMP-5_3,test_run_cycle_dependent,3,1.89622,12.854,0.10821458415000018,0.09779283965000013,0.010421744500000052,95.78126420641095,4.2187357935890475,0.09630628423941538,3,10,0.5,Tg_plus_10_C,70.83,2.0,False,,,stress_retention_and_hysteresis_transfer_proxy,not_measured_by_this_isothermal_cyclic_protocol,27304,observed_unique,label_only_cross_workbook_identity_unresolved
pu-shape-memory-dib-2020-v1,doi:10.1016/j.dib.2020.106294,SMP-5,crosslinked_shape_memory_polyurethane,56.0,34.1,9.9,molar_percent,monomer_set_molar_composition_mapped,doi:10.1016/j.jmbbm.2018.08.037; doi:10.1016/j.dib.2020.106294,doi:10.1016/j.dib.2020.106294|SMP-5,"1,6-hexamethylene diisocyanate",O=C=NCCCCCCN=C=O,"N,N,N',N'-tetrakis(2-hydroxypropyl)ethylenediamine",triethanolamine,OCCN(CCO)CCO,False,polyurethane_transfer,transfer_learning_only,0.35,数据/原始/外部数据/新增开放数据/DataInBrief_聚氨酯形状记忆多模态原始数据/mmc6.xlsx,CC-BY-4.0,reference-184;reference-185,fisher_uniaxial_cyclic_tensile_mmc6_010,SMP-5_3,test_run_cycle_dependent,4,1.87918,12.854,0.10570337709999995,0.09604469945000005,0.009658677649999906,94.92054512208674,5.079454877913264,0.09137529864218416,3,10,0.5,Tg_plus_10_C,70.83,2.0,False,,,stress_retention_and_hysteresis_transfer_proxy,not_measured_by_this_isothermal_cyclic_protocol,27304,observed_unique,label_only_cross_workbook_identity_unresolved
pu-shape-memory-dib-2020-v1,doi:10.1016/j.dib.2020.106294,SMP-5,crosslinked_shape_memory_polyurethane,56.0,34.1,9.9,molar_percent,monomer_set_molar_composition_mapped,doi:10.1016/j.jmbbm.2018.08.037; doi:10.1016/j.dib.2020.106294,doi:10.1016/j.dib.2020.106294|SMP-5,"1,6-hexamethylene diisocyanate",O=C=NCCCCCCN=C=O,"N,N,N',N'-tetrakis(2-hydroxypropyl)ethylenediamine",triethanolamine,OCCN(CCO)CCO,False,polyurethane_transfer,transfer_learning_only,0.35,数据/原始/外部数据/新增开放数据/DataInBrief_聚氨酯形状记忆多模态原始数据/mmc6.xlsx,CC-BY-4.0,reference-184;reference-185,fisher_uniaxial_cyclic_tensile_mmc6_010,SMP-5_3,test_run_cycle_dependent,5,1.86682,12.854,0.10387202869999991,0.09483771145000013,0.009034317249999785,94.29622071585156,5.703779284148439,0.08697545781157726,3,10,0.5,Tg_plus_10_C,70.83,2.0,False,,,stress_retention_and_hysteresis_transfer_proxy,not_measured_by_this_isothermal_cyclic_protocol,27304,observed_unique,label_only_cross_workbook_identity_unresolved
pu-shape-memory-dib-2020-v1,doi:10.1016/j.dib.2020.106294,SMP-5,crosslinked_shape_memory_polyurethane,56.0,34.1,9.9,molar_percent,monomer_set_molar_composition_mapped,doi:10.1016/j.jmbbm.2018.08.037; doi:10.1016/j.dib.2020.106294,doi:10.1016/j.dib.2020.106294|SMP-5,"1,6-hexamethylene diisocyanate",O=C=NCCCCCCN=C=O,"N,N,N',N'-tetrakis(2-hydroxypropyl)ethylenediamine",triethanolamine,OCCN(CCO)CCO,False,polyurethane_transfer,transfer_learning_only,0.35,数据/原始/外部数据/新增开放数据/DataInBrief_聚氨酯形状记忆多模态原始数据/mmc6.xlsx,CC-BY-4.0,reference-184;reference-185,fisher_uniaxial_cyclic_tensile_mmc6_010,SMP-5_3,test_run_cycle_dependent,6,1.85797,12.854,0.10259356264999994,0.09388340805000006,0.00871015459999988,93.84919231818319,6.150807681816815,0.08489962113621839,3,10,0.5,Tg_plus_10_C,70.83,2.0,False,,,stress_retention_and_hysteresis_transfer_proxy,not_measured_by_this_isothermal_cyclic_protocol,27304,observed_unique,label_only_cross_workbook_identity_unresolved
pu-shape-memory-dib-2020-v1,doi:10.1016/j.dib.2020.106294,SMP-5,crosslinked_shape_memory_polyurethane,56.0,34.1,9.9,molar_percent,monomer_set_molar_composition_mapped,doi:10.1016/j.jmbbm.2018.08.037; doi:10.1016/j.dib.2020.106294,doi:10.1016/j.dib.2020.106294|SMP-5,"1,6-hexamethylene diisocyanate",O=C=NCCCCCCN=C=O,"N,N,N',N'-tetrakis(2-hydroxypropyl)ethylenediamine",triethanolamine,OCCN(CCO)CCO,False,polyurethane_transfer,transfer_learning_only,0.35,数据/原始/外部数据/新增开放数据/DataInBrief_聚氨酯形状记忆多模态原始数据/mmc6.xlsx,CC-BY-4.0,reference-184;reference-185,fisher_uniaxial_cyclic_tensile_mmc6_010,SMP-5_3,test_run_cycle_dependent,7,1.85062,12.854,0.10154623460000009,0.09310715970000004,0.008439074900000051,93.47793144554335,6.522068554456652,0.08310573930429169,3,10,0.5,Tg_plus_10_C,70.83,2.0,False,,,stress_retention_and_hysteresis_transfer_proxy,not_measured_by_this_isothermal_cyclic_protocol,27304,observed_unique,label_only_cross_workbook_identity_unresolved
pu-shape-memory-dib-2020-v1,doi:10.1016/j.dib.2020.106294,SMP-5,crosslinked_shape_memory_polyurethane,56.0,34.1,9.9,molar_percent,monomer_set_molar_composition_mapped,doi:10.1016/j.jmbbm.2018.08.037; doi:10.1016/j.dib.2020.106294,doi:10.1016/j.dib.2020.106294|SMP-5,"1,6-hexamethylene diisocyanate",O=C=NCCCCCCN=C=O,"N,N,N',N'-tetrakis(2-hydroxypropyl)ethylenediamine",triethanolamine,OCCN(CCO)CCO,False,polyurethane_transfer,transfer_learning_only,0.35,数据/原始/外部数据/新增开放数据/DataInBrief_聚氨酯形状记忆多模态原始数据/mmc6.xlsx,CC-BY-4.0,reference-184;reference-185,fisher_uniaxial_cyclic_tensile_mmc6_010,SMP-5_3,test_run_cycle_dependent,8,1.84503,12.854,0.10071004025000002,0.09250403140000002,0.008206008850000002,93.19557113560366,6.804428864396343,0.08148153679245501,3,10,0.5,Tg_plus_10_C,70.83,2.0,False,,,stress_retention_and_hysteresis_transfer_proxy,not_measured_by_this_isothermal_cyclic_protocol,27304,observed_unique,label_only_cross_workbook_identity_unresolved
pu-shape-memory-dib-2020-v1,doi:10.1016/j.dib.2020.106294,SMP-5,crosslinked_shape_memory_polyurethane,56.0,34.1,9.9,molar_percent,monomer_set_molar_composition_mapped,doi:10.1016/j.jmbbm.2018.08.037; doi:10.1016/j.dib.2020.106294,doi:10.1016/j.dib.2020.106294|SMP-5,"1,6-hexamethylene diisocyanate",O=C=NCCCCCCN=C=O,"N,N,N',N'-tetrakis(2-hydroxypropyl)ethylenediamine",triethanolamine,OCCN(CCO)CCO,False,polyurethane_transfer,transfer_learning_only,0.35,数据/原始/外部数据/新增开放数据/DataInBrief_聚氨酯形状记忆多模态原始数据/mmc6.xlsx,CC-BY-4.0,reference-184;reference-185,fisher_uniaxial_cyclic_tensile_mmc6_010,SMP-5_3,test_run_cycle_dependent,9,1.83962,12.854,0.10000998775000014,0.09191321639999994,0.008096771350000198,92.92230292866739,7.077697071332608,0.08095962745481075,3,10,0.5,Tg_plus_10_C,70.83,2.0,False,,,stress_retention_and_hysteresis_transfer_proxy,not_measured_by_this_isothermal_cyclic_protocol,27304,observed_unique,label_only_cross_workbook_identity_unresolved
pu-shape-memory-dib-2020-v1,doi:10.1016/j.dib.2020.106294,SMP-5,crosslinked_shape_memory_polyurethane,56.0,34.1,9.9,molar_percent,monomer_set_molar_composition_mapped,doi:10.1016/j.jmbbm.2018.08.037; doi:10.1016/j.dib.2020.106294,doi:10.1016/j.dib.2020.106294|SMP-5,"1,6-hexamethylene diisocyanate",O=C=NCCCCCCN=C=O,"N,N,N',N'-tetrakis(2-hydroxypropyl)ethylenediamine",triethanolamine,OCCN(CCO)CCO,False,polyurethane_transfer,transfer_learning_only,0.35,数据/原始/外部数据/新增开放数据/DataInBrief_聚氨酯形状记忆多模态原始数据/mmc6.xlsx,CC-BY-4.0,reference-184;reference-185,fisher_uniaxial_cyclic_tensile_mmc6_010,SMP-5_3,test_run_cycle_dependent,10,1.83516,12.854,0.09934599165000008,0.0914446473499999,0.007901344300000182,92.69702082091587,7.302979179084133,0.07953359938100911,3,10,0.5,Tg_plus_10_C,70.83,2.0,False,,,stress_retention_and_hysteresis_transfer_proxy,not_measured_by_this_isothermal_cyclic_protocol,27304,observed_unique,label_only_cross_workbook_identity_unresolved
pu-shape-memory-dib-2020-v1,doi:10.1016/j.dib.2020.106294,SMP-6,crosslinked_shape_memory_polyurethane,56.9,29.7,13.4,molar_percent,monomer_set_molar_composition_mapped,doi:10.1016/j.jmbbm.2018.08.037; doi:10.1016/j.dib.2020.106294,doi:10.1016/j.dib.2020.106294|SMP-6,"1,6-hexamethylene diisocyanate",O=C=NCCCCCCN=C=O,"N,N,N',N'-tetrakis(2-hydroxypropyl)ethylenediamine",triethanolamine,OCCN(CCO)CCO,False,polyurethane_transfer,transfer_learning_only,0.35,数据/原始/外部数据/新增开放数据/DataInBrief_聚氨酯形状记忆多模态原始数据/mmc6.xlsx,CC-BY-4.0,reference-184;reference-185,fisher_uniaxial_cyclic_tensile_mmc6_011,SMP-6_1,test_run_cycle_dependent,1,2.35856,14.402000000000001,0.1717348460499998,0.14579414545000013,0.025940700599999672,100.0,0.0,0.15105088569181327,3,10,0.5,Tg_plus_10_C,65.39,2.0,False,,,stress_retention_and_hysteresis_transfer_proxy,not_measured_by_this_isothermal_cyclic_protocol,32114,observed_unique,label_only_cross_workbook_identity_unresolved
pu-shape-memory-dib-2020-v1,doi:10.1016/j.dib.2020.106294,SMP-6,crosslinked_shape_memory_polyurethane,56.9,29.7,13.4,molar_percent,monomer_set_molar_composition_mapped,doi:10.1016/j.jmbbm.2018.08.037; doi:10.1016/j.dib.2020.106294,doi:10.1016/j.dib.2020.106294|SMP-6,"1,6-hexamethylene diisocyanate",O=C=NCCCCCCN=C=O,"N,N,N',N'-tetrakis(2-hydroxypropyl)ethylenediamine",triethanolamine,OCCN(CCO)CCO,False,polyurethane_transfer,transfer_learning_only,0.35,数据/原始/外部数据/新增开放数据/DataInBrief_聚氨酯形状记忆多模态原始数据/mmc6.xlsx,CC-BY-4.0,reference-184;reference-185,fisher_uniaxial_cyclic_tensile_mmc6_011,SMP-6_1,test_run_cycle_dependent,2,2.28798,14.402000000000001,0.15369704140000007,0.13880640749999987,0.0148906339000002,97.00749609931484,2.992503900685165,0.09688302236896665,3,10,0.5,Tg_plus_10_C,65.39,2.0,False,,,stress_retention_and_hysteresis_transfer_proxy,not_measured_by_this_isothermal_cyclic_protocol,32114,observed_unique,label_only_cross_workbook_identity_unresolved
pu-shape-memory-dib-2020-v1,doi:10.1016/j.dib.2020.106294,SMP-6,crosslinked_shape_memory_polyurethane,56.9,29.7,13.4,molar_percent,monomer_set_molar_composition_mapped,doi:10.1016/j.jmbbm.2018.08.037; doi:10.1016/j.dib.2020.106294,doi:10.1016/j.dib.2020.106294|SMP-6,"1,6-hexamethylene diisocyanate",O=C=NCCCCCCN=C=O,"N,N,N',N'-tetrakis(2-hydroxypropyl)ethylenediamine",triethanolamine,OCCN(CCO)CCO,False,polyurethane_transfer,transfer_learning_only,0.35,数据/原始/外部数据/新增开放数据/DataInBrief_聚氨酯形状记忆多模态原始数据/mmc6.xlsx,CC-BY-4.0,reference-184;reference-185,fisher_uniaxial_cyclic_tensile_mmc6_011,SMP-6_1,test_run_cycle_dependent,3,2.25684,14.402000000000001,0.14785810900000018,0.1353073966000001,0.01255071240000008,95.68719896886235,4.312801031137653,0.08488349056324036,3,10,0.5,Tg_plus_10_C,65.39,2.0,False,,,stress_retention_and_hysteresis_transfer_proxy,not_measured_by_this_isothermal_cyclic_protocol,32114,observed_unique,label_only_cross_workbook_identity_unresolved
pu-shape-memory-dib-2020-v1,doi:10.1016/j.dib.2020.106294,SMP-6,crosslinked_shape_memory_polyurethane,56.9,29.7,13.4,molar_percent,monomer_set_molar_composition_mapped,doi:10.1016/j.jmbbm.2018.08.037; doi:10.1016/j.dib.2020.106294,doi:10.1016/j.dib.2020.106294|SMP-6,"1,6-hexamethylene diisocyanate",O=C=NCCCCCCN=C=O,"N,N,N',N'-tetrakis(2-hydroxypropyl)ethylenediamine",triethanolamine,OCCN(CCO)CCO,False,polyurethane_transfer,transfer_learning_only,0.35,数据/原始/外部数据/新增开放数据/DataInBrief_聚氨酯形状记忆多模态原始数据/mmc6.xlsx,CC-BY-4.0,reference-184;reference-185,fisher_uniaxial_cyclic_tensile_mmc6_011,SMP-6_1,test_run_cycle_dependent,4,2.23541,14.402000000000001,0.14438622279999988,0.13296444204999983,0.011421780750000055,94.77859371820092,5.2214062817990765,0.07910575211750788,3,10,0.5,Tg_plus_10_C,65.39,2.0,False,,,stress_retention_and_hysteresis_transfer_proxy,not_measured_by_this_isothermal_cyclic_protocol,32114,observed_unique,label_only_cross_workbook_identity_unresolved
pu-shape-memory-dib-2020-v1,doi:10.1016/j.dib.2020.106294,SMP-6,crosslinked_shape_memory_polyurethane,56.9,29.7,13.4,molar_percent,monomer_set_molar_composition_mapped,doi:10.1016/j.jmbbm.2018.08.037; doi:10.1016/j.dib.2020.106294,doi:10.1016/j.dib.2020.106294|SMP-6,"1,6-hexamethylene diisocyanate",O=C=NCCCCCCN=C=O,"N,N,N',N'-tetrakis(2-hydroxypropyl)ethylenediamine",triethanolamine,OCCN(CCO)CCO,False,polyurethane_transfer,transfer_learning_only,0.35,数据/原始/外部数据/新增开放数据/DataInBrief_聚氨酯形状记忆多模态原始数据/mmc6.xlsx,CC-BY-4.0,reference-184;reference-185,fisher_uniaxial_cyclic_tensile_mmc6_011,SMP-6_1,test_run_cycle_dependent,5,2.22231,14.402000000000001,0.14195351520000013,0.13124441934999997,0.010709095850000155,94.22317006987312,5.77682993012688,0.07544086410901465,3,10,0.5,Tg_plus_10_C,65.39,2.0,False,,,stress_retention_and_hysteresis_transfer_proxy,not_measured_by_this_isothermal_cyclic_protocol,32114,observed_unique,label_only_cross_workbook_identity_unresolved
pu-shape-memory-dib-2020-v1,doi:10.1016/j.dib.2020.106294,SMP-6,crosslinked_shape_memory_polyurethane,56.9,29.7,13.4,molar_percent,monomer_set_molar_composition_mapped,doi:10.1016/j.jmbbm.2018.08.037; doi:10.1016/j.dib.2020.106294,doi:10.1016/j.dib.2020.106294|SMP-6,"1,6-hexamethylene diisocyanate",O=C=NCCCCCCN=C=O,"N,N,N',N'-tetrakis(2-hydroxypropyl)ethylenediamine",triethanolamine,OCCN(CCO)CCO,False,polyurethane_transfer,transfer_learning_only,0.35,数据/原始/外部数据/新增开放数据/DataInBrief_聚氨酯形状记忆多模态原始数据/mmc6.xlsx,CC-BY-4.0,reference-184;reference-185,fisher_uniaxial_cyclic_tensile_mmc6_011,SMP-6_1,test_run_cycle_dependent,6,2.20961,14.402000000000001,0.1400692311999998,0.1298800225999999,0.010189208599999916,93.68470592225765,6.315294077742351,0.0727440888531123,3,10,0.5,Tg_plus_10_C,65.39,2.0,False,,,stress_retention_and_hysteresis_transfer_proxy,not_measured_by_this_isothermal_cyclic_protocol,32114,observed_unique,label_only_cross_workbook_identity_unresolved
pu-shape-memory-dib-2020-v1,doi:10.1016/j.dib.2020.106294,SMP-6,crosslinked_shape_memory_polyurethane,56.9,29.7,13.4,molar_percent,monomer_set_molar_composition_mapped,doi:10.1016/j.jmbbm.2018.08.037; doi:10.1016/j.dib.2020.106294,doi:10.1016/j.dib.2020.106294|SMP-6,"1,6-hexamethylene diisocyanate",O=C=NCCCCCCN=C=O,"N,N,N',N'-tetrakis(2-hydroxypropyl)ethylenediamine",triethanolamine,OCCN(CCO)CCO,False,polyurethane_transfer,transfer_learning_only,0.35,数据/原始/外部数据/新增开放数据/DataInBrief_聚氨酯形状记忆多模态原始数据/mmc6.xlsx,CC-BY-4.0,reference-184;reference-185,fisher_uniaxial_cyclic_tensile_mmc6_011,SMP-6_1,test_run_cycle_dependent,7,2.20075,14.402000000000001,0.13853365519999988,0.12874469335000027,0.009788961849999611,93.30905298148022,6.690947018519779,0.07066125437798756,3,10,0.5,Tg_plus_10_C,65.39,2.0,False,,,stress_retention_and_hysteresis_transfer_proxy,not_measured_by_this_isothermal_cyclic_protocol,32114,observed_unique,label_only_cross_workbook_identity_unresolved
pu-shape-memory-dib-2020-v1,doi:10.1016/j.dib.2020.106294,SMP-6,crosslinked_shape_memory_polyurethane,56.9,29.7,13.4,molar_percent,monomer_set_molar_composition_mapped,doi:10.1016/j.jmbbm.2018.08.037; doi:10.1016/j.dib.2020.106294,doi:10.1016/j.dib.2020.106294|SMP-6,"1,6-hexamethylene diisocyanate",O=C=NCCCCCCN=C=O,"N,N,N',N'-tetrakis(2-hydroxypropyl)ethylenediamine",triethanolamine,OCCN(CCO)CCO,False,polyurethane_transfer,transfer_learning_only,0.35,数据/原始/外部数据/新增开放数据/DataInBrief_聚氨酯形状记忆多模态原始数据/mmc6.xlsx,CC-BY-4.0,reference-184;reference-185,fisher_uniaxial_cyclic_tensile_mmc6_011,SMP-6_1,test_run_cycle_dependent,8,2.19364,14.402000000000001,0.13733712139999998,0.12784167269999994,0.009495448700000048,93.0075978563191,6.992402143680906,0.06913970966629018,3,10,0.5,Tg_plus_10_C,65.39,2.0,False,,,stress_retention_and_hysteresis_transfer_proxy,not_measured_by_this_isothermal_cyclic_protocol,32114,observed_unique,label_only_cross_workbook_identity_unresolved
pu-shape-memory-dib-2020-v1,doi:10.1016/j.dib.2020.106294,SMP-6,crosslinked_shape_memory_polyurethane,56.9,29.7,13.4,molar_percent,monomer_set_molar_composition_mapped,doi:10.1016/j.jmbbm.2018.08.037; doi:10.1016/j.dib.2020.106294,doi:10.1016/j.dib.2020.106294|SMP-6,"1,6-hexamethylene diisocyanate",O=C=NCCCCCCN=C=O,"N,N,N',N'-tetrakis(2-hydroxypropyl)ethylenediamine",triethanolamine,OCCN(CCO)CCO,False,polyurethane_transfer,transfer_learning_only,0.35,数据/原始/外部数据/新增开放数据/DataInBrief_聚氨酯形状记忆多模态原始数据/mmc6.xlsx,CC-BY-4.0,reference-184;reference-185,fisher_uniaxial_cyclic_tensile_mmc6_011,SMP-6_1,test_run_cycle_dependent,9,2.18746,14.402000000000001,0.13623560189999992,0.1270255680000002,0.00921003389999972,92.74557357031408,7.254426429685921,0.06760372304707912,3,10,0.5,Tg_plus_10_C,65.39,2.0,False,,,stress_retention_and_hysteresis_transfer_proxy,not_measured_by_this_isothermal_cyclic_protocol,32114,observed_unique,label_only_cross_workbook_identity_unresolved
pu-shape-memory-dib-2020-v1,doi:10.1016/j.dib.2020.106294,SMP-6,crosslinked_shape_memory_polyurethane,56.9,29.7,13.4,molar_percent,monomer_set_molar_composition_mapped,doi:10.1016/j.jmbbm.2018.08.037; doi:10.1016/j.dib.2020.106294,doi:10.1016/j.dib.2020.106294|SMP-6,"1,6-hexamethylene diisocyanate",O=C=NCCCCCCN=C=O,"N,N,N',N'-tetrakis(2-hydroxypropyl)ethylenediamine",triethanolamine,OCCN(CCO)CCO,False,polyurethane_transfer,transfer_learning_only,0.35,数据/原始/外部数据/新增开放数据/DataInBrief_聚氨酯形状记忆多模态原始数据/mmc6.xlsx,CC-BY-4.0,reference-184;reference-185,fisher_uniaxial_cyclic_tensile_mmc6_011,SMP-6_1,test_run_cycle_dependent,10,2.18173,14.402000000000001,0.13529507710000008,0.12630061590000008,0.008994461199999998,92.5026287226104,7.497371277389604,0.06648032872143574,3,10,0.5,Tg_plus_10_C,65.39,2.0,False,,,stress_retention_and_hysteresis_transfer_proxy,not_measured_by_this_isothermal_cyclic_protocol,32114,observed_unique,label_only_cross_workbook_identity_unresolved
pu-shape-memory-dib-2020-v1,doi:10.1016/j.dib.2020.106294,SMP-6,crosslinked_shape_memory_polyurethane,56.9,29.7,13.4,molar_percent,monomer_set_molar_composition_mapped,doi:10.1016/j.jmbbm.2018.08.037; doi:10.1016/j.dib.2020.106294,doi:10.1016/j.dib.2020.106294|SMP-6,"1,6-hexamethylene diisocyanate",O=C=NCCCCCCN=C=O,"N,N,N',N'-tetrakis(2-hydroxypropyl)ethylenediamine",triethanolamine,OCCN(CCO)CCO,False,polyurethane_transfer,transfer_learning_only,0.35,数据/原始/外部数据/新增开放数据/DataInBrief_聚氨酯形状记忆多模态原始数据/mmc6.xlsx,CC-BY-4.0,reference-184;reference-185,fisher_uniaxial_cyclic_tensile_mmc6_012,SMP-6_2,test_run_cycle_dependent,1,2.16367,11.402,0.12615641300000002,0.10568283130000002,0.020473581700000007,100.0,0.0,0.1622872845948783,3,10,0.5,Tg_plus_10_C,65.39,2.0,False,,,stress_retention_and_hysteresis_transfer_proxy,not_measured_by_this_isothermal_cyclic_protocol,29262,observed_unique,label_only_cross_workbook_identity_unresolved
pu-shape-memory-dib-2020-v1,doi:10.1016/j.dib.2020.106294,SMP-6,crosslinked_shape_memory_polyurethane,56.9,29.7,13.4,molar_percent,monomer_set_molar_composition_mapped,doi:10.1016/j.jmbbm.2018.08.037; doi:10.1016/j.dib.2020.106294,doi:10.1016/j.dib.2020.106294|SMP-6,"1,6-hexamethylene diisocyanate",O=C=NCCCCCCN=C=O,"N,N,N',N'-tetrakis(2-hydroxypropyl)ethylenediamine",triethanolamine,OCCN(CCO)CCO,False,polyurethane_transfer,transfer_learning_only,0.35,数据/原始/外部数据/新增开放数据/DataInBrief_聚氨酯形状记忆多模态原始数据/mmc6.xlsx,CC-BY-4.0,reference-184;reference-185,fisher_uniaxial_cyclic_tensile_mmc6_012,SMP-6_2,test_run_cycle_dependent,2,2.08964,11.402,0.1112528306,0.09995681629999985,0.011296014300000157,96.57849856956005,3.421501430439946,0.10153462378511524,3,10,0.5,Tg_plus_10_C,65.39,2.0,False,,,stress_retention_and_hysteresis_transfer_proxy,not_measured_by_this_isothermal_cyclic_protocol,29262,observed_unique,label_only_cross_workbook_identity_unresolved
pu-shape-memory-dib-2020-v1,doi:10.1016/j.dib.2020.106294,SMP-6,crosslinked_shape_memory_polyurethane,56.9,29.7,13.4,molar_percent,monomer_set_molar_composition_mapped,doi:10.1016/j.jmbbm.2018.08.037; doi:10.1016/j.dib.2020.106294,doi:10.1016/j.dib.2020.106294|SMP-6,"1,6-hexamethylene diisocyanate",O=C=NCCCCCCN=C=O,"N,N,N',N'-tetrakis(2-hydroxypropyl)ethylenediamine",triethanolamine,OCCN(CCO)CCO,False,polyurethane_transfer,transfer_learning_only,0.35,数据/原始/外部数据/新增开放数据/DataInBrief_聚氨酯形状记忆多模态原始数据/mmc6.xlsx,CC-BY-4.0,reference-184;reference-185,fisher_uniaxial_cyclic_tensile_mmc6_012,SMP-6_2,test_run_cycle_dependent,3,2.0565,11.402,0.10627961560000009,0.09703262390000003,0.009246991700000054,95.04684170876335,4.953158291236647,0.08700625842308793,3,10,0.5,Tg_plus_10_C,65.39,2.0,False,,,stress_retention_and_hysteresis_transfer_proxy,not_measured_by_this_isothermal_cyclic_protocol,29262,observed_unique,label_only_cross_workbook_identity_unresolved
pu-shape-memory-dib-2020-v1,doi:10.1016/j.dib.2020.106294,SMP-6,crosslinked_shape_memory_polyurethane,56.9,29.7,13.4,molar_percent,monomer_set_molar_composition_mapped,doi:10.1016/j.jmbbm.2018.08.037; doi:10.1016/j.dib.2020.106294,doi:10.1016/j.dib.2020.106294|SMP-6,"1,6-hexamethylene diisocyanate",O=C=NCCCCCCN=C=O,"N,N,N',N'-tetrakis(2-hydroxypropyl)ethylenediamine",triethanolamine,OCCN(CCO)CCO,False,polyurethane_transfer,transfer_learning_only,0.35,数据/原始/外部数据/新增开放数据/DataInBrief_聚氨酯形状记忆多模态原始数据/mmc6.xlsx,CC-BY-4.0,reference-184;reference-185,fisher_uniaxial_cyclic_tensile_mmc6_012,SMP-6_2,test_run_cycle_dependent,4,2.03368,11.402,0.10332947125000018,0.09501824925000016,0.008311222000000021,93.99215222284359,6.007847777156414,0.08043418687289573,3,10,0.5,Tg_plus_10_C,65.39,2.0,False,,,stress_retention_and_hysteresis_transfer_proxy,not_measured_by_this_isothermal_cyclic_protocol,29262,observed_unique,label_only_cross_workbook_identity_unresolved
pu-shape-memory-dib-2020-v1,doi:10.1016/j.dib.2020.106294,SMP-6,crosslinked_shape_memory_polyurethane,56.9,29.7,13.4,molar_percent,monomer_set_molar_composition_mapped,doi:10.1016/j.jmbbm.2018.08.037; doi:10.1016/j.dib.2020.106294,doi:10.1016/j.dib.2020.106294|SMP-6,"1,6-hexamethylene diisocyanate",O=C=NCCCCCCN=C=O,"N,N,N',N'-tetrakis(2-hydroxypropyl)ethylenediamine",triethanolamine,OCCN(CCO)CCO,False,polyurethane_transfer,transfer_learning_only,0.35,数据/原始/外部数据/新增开放数据/DataInBrief_聚氨酯形状记忆多模态原始数据/mmc6.xlsx,CC-BY-4.0,reference-184;reference-185,fisher_uniaxial_cyclic_tensile_mmc6_012,SMP-6_2,test_run_cycle_dependent,5,2.01738,11.402,0.10123580149999997,0.09351514049999984,0.0077206610000001286,93.23880259004378,6.761197409956225,0.07626413665525364,3,10,0.5,Tg_plus_10_C,65.39,2.0,False,,,stress_retention_and_hysteresis_transfer_proxy,not_measured_by_this_isothermal_cyclic_protocol,29262,observed_unique,label_only_cross_workbook_identity_unresolved
pu-shape-memory-dib-2020-v1,doi:10.1016/j.dib.2020.106294,SMP-6,crosslinked_shape_memory_polyurethane,56.9,29.7,13.4,molar_percent,monomer_set_molar_composition_mapped,doi:10.1016/j.jmbbm.2018.08.037; doi:10.1016/j.dib.2020.106294,doi:10.1016/j.dib.2020.106294|SMP-6,"1,6-hexamethylene diisocyanate",O=C=NCCCCCCN=C=O,"N,N,N',N'-tetrakis(2-hydroxypropyl)ethylenediamine",triethanolamine,OCCN(CCO)CCO,False,polyurethane_transfer,transfer_learning_only,0.35,数据/原始/外部数据/新增开放数据/DataInBrief_聚氨酯形状记忆多模态原始数据/mmc6.xlsx,CC-BY-4.0,reference-184;reference-185,fisher_uniaxial_cyclic_tensile_mmc6_012,SMP-6_2,test_run_cycle_dependent,6,2.00592,11.402,0.09962653875,0.09241188529999993,0.007214653450000066,92.70914695863972,7.290853041360279,0.07241698387318576,3,10,0.5,Tg_plus_10_C,65.39,2.0,False,,,stress_retention_and_hysteresis_transfer_proxy,not_measured_by_this_isothermal_cyclic_protocol,29262,observed_unique,label_only_cross_workbook_identity_unresolved
pu-shape-memory-dib-2020-v1,doi:10.1016/j.dib.2020.106294,SMP-6,crosslinked_shape_memory_polyurethane,56.9,29.7,13.4,molar_percent,monomer_set_molar_composition_mapped,doi:10.1016/j.jmbbm.2018.08.037; doi:10.1016/j.dib.2020.106294,doi:10.1016/j.dib.2020.106294|SMP-6,"1,6-hexamethylene diisocyanate",O=C=NCCCCCCN=C=O,"N,N,N',N'-tetrakis(2-hydroxypropyl)ethylenediamine",triethanolamine,OCCN(CCO)CCO,False,polyurethane_transfer,transfer_learning_only,0.35,数据/原始/外部数据/新增开放数据/DataInBrief_聚氨酯形状记忆多模态原始数据/mmc6.xlsx,CC-BY-4.0,reference-184;reference-185,fisher_uniaxial_cyclic_tensile_mmc6_012,SMP-6_2,test_run_cycle_dependent,7,1.99524,11.402,0.09844997660000011,0.09149730535000002,0.0069526712500000976,92.21554118696473,7.784458813035272,0.07062136010705856,3,10,0.5,Tg_plus_10_C,65.39,2.0,False,,,stress_retention_and_hysteresis_transfer_proxy,not_measured_by_this_isothermal_cyclic_protocol,29262,observed_unique,label_only_cross_workbook_identity_unresolved
pu-shape-memory-dib-2020-v1,doi:10.1016/j.dib.2020.106294,SMP-6,crosslinked_shape_memory_polyurethane,56.9,29.7,13.4,molar_percent,monomer_set_molar_composition_mapped,doi:10.1016/j.jmbbm.2018.08.037; doi:10.1016/j.dib.2020.106294,doi:10.1016/j.dib.2020.106294|SMP-6,"1,6-hexamethylene diisocyanate",O=C=NCCCCCCN=C=O,"N,N,N',N'-tetrakis(2-hydroxypropyl)ethylenediamine",triethanolamine,OCCN(CCO)CCO,False,polyurethane_transfer,transfer_learning_only,0.35,数据/原始/外部数据/新增开放数据/DataInBrief_聚氨酯形状记忆多模态原始数据/mmc6.xlsx,CC-BY-4.0,reference-184;reference-185,fisher_uniaxial_cyclic_tensile_mmc6_012,SMP-6_2,test_run_cycle_dependent,8,1.98752,11.402,0.09745160440000004,0.09077799794999998,0.006673606450000064,91.8587400111847,8.141259988815307,0.06848123733917777,3,10,0.5,Tg_plus_10_C,65.39,2.0,False,,,stress_retention_and_hysteresis_transfer_proxy,not_measured_by_this_isothermal_cyclic_protocol,29262,observed_unique,label_only_cross_workbook_identity_unresolved
pu-shape-memory-dib-2020-v1,doi:10.1016/j.dib.2020.106294,SMP-6,crosslinked_shape_memory_polyurethane,56.9,29.7,13.4,molar_percent,monomer_set_molar_composition_mapped,doi:10.1016/j.jmbbm.2018.08.037; doi:10.1016/j.dib.2020.106294,doi:10.1016/j.dib.2020.106294|SMP-6,"1,6-hexamethylene diisocyanate",O=C=NCCCCCCN=C=O,"N,N,N',N'-tetrakis(2-hydroxypropyl)ethylenediamine",triethanolamine,OCCN(CCO)CCO,False,polyurethane_transfer,transfer_learning_only,0.35,数据/原始/外部数据/新增开放数据/DataInBrief_聚氨酯形状记忆多模态原始数据/mmc6.xlsx,CC-BY-4.0,reference-184;reference-185,fisher_uniaxial_cyclic_tensile_mmc6_012,SMP-6_2,test_run_cycle_dependent,9,1.98215,11.402,0.09663611870000008,0.09016257024999984,0.006473548450000241,91.6105505922807,8.389449407719297,0.06698891198328143,3,10,0.5,Tg_plus_10_C,65.39,2.0,False,,,stress_retention_and_hysteresis_transfer_proxy,not_measured_by_this_isothermal_cyclic_protocol,29262,observed_unique,label_only_cross_workbook_identity_unresolved
pu-shape-memory-dib-2020-v1,doi:10.1016/j.dib.2020.106294,SMP-6,crosslinked_shape_memory_polyurethane,56.9,29.7,13.4,molar_percent,monomer_set_molar_composition_mapped,doi:10.1016/j.jmbbm.2018.08.037; doi:10.1016/j.dib.2020.106294,doi:10.1016/j.dib.2020.106294|SMP-6,"1,6-hexamethylene diisocyanate",O=C=NCCCCCCN=C=O,"N,N,N',N'-tetrakis(2-hydroxypropyl)ethylenediamine",triethanolamine,OCCN(CCO)CCO,False,polyurethane_transfer,transfer_learning_only,0.35,数据/原始/外部数据/新增开放数据/DataInBrief_聚氨酯形状记忆多模态原始数据/mmc6.xlsx,CC-BY-4.0,reference-184;reference-185,fisher_uniaxial_cyclic_tensile_mmc6_012,SMP-6_2,test_run_cycle_dependent,10,1.97531,11.402,0.09593826430000012,0.0895862687,0.006351995600000118,91.29442105311806,8.705578946881943,0.06620919865860143,3,10,0.5,Tg_plus_10_C,65.39,2.0,False,,,stress_retention_and_hysteresis_transfer_proxy,not_measured_by_this_isothermal_cyclic_protocol,29262,observed_unique,label_only_cross_workbook_identity_unresolved
pu-shape-memory-dib-2020-v1,doi:10.1016/j.dib.2020.106294,SMP-7,crosslinked_shape_memory_polyurethane,57.8,25.1,17.1,molar_percent,monomer_set_molar_composition_mapped,doi:10.1016/j.jmbbm.2018.08.037; doi:10.1016/j.dib.2020.106294,doi:10.1016/j.dib.2020.106294|SMP-7,"1,6-hexamethylene diisocyanate",O=C=NCCCCCCN=C=O,"N,N,N',N'-tetrakis(2-hydroxypropyl)ethylenediamine",triethanolamine,OCCN(CCO)CCO,False,polyurethane_transfer,transfer_learning_only,0.35,数据/原始/外部数据/新增开放数据/DataInBrief_聚氨酯形状记忆多模态原始数据/mmc6.xlsx,CC-BY-4.0,reference-184;reference-185,fisher_uniaxial_cyclic_tensile_mmc6_013,SMP-7_5,test_run_cycle_dependent,1,2.3669,15.451999999999998,0.18931473575000007,0.15548766864999958,0.033827067100000496,100.0,0.0,0.17868163809853077,3,10,0.5,Tg_plus_10_C,62.6,2.0,False,,,stress_retention_and_hysteresis_transfer_proxy,not_measured_by_this_isothermal_cyclic_protocol,33284,observed_unique,label_only_cross_workbook_identity_unresolved
pu-shape-memory-dib-2020-v1,doi:10.1016/j.dib.2020.106294,SMP-7,crosslinked_shape_memory_polyurethane,57.8,25.1,17.1,molar_percent,monomer_set_molar_composition_mapped,doi:10.1016/j.jmbbm.2018.08.037; doi:10.1016/j.dib.2020.106294,doi:10.1016/j.dib.2020.106294|SMP-7,"1,6-hexamethylene diisocyanate",O=C=NCCCCCCN=C=O,"N,N,N',N'-tetrakis(2-hydroxypropyl)ethylenediamine",triethanolamine,OCCN(CCO)CCO,False,polyurethane_transfer,transfer_learning_only,0.35,数据/原始/外部数据/新增开放数据/DataInBrief_聚氨酯形状记忆多模态原始数据/mmc6.xlsx,CC-BY-4.0,reference-184;reference-185,fisher_uniaxial_cyclic_tensile_mmc6_013,SMP-7_5,test_run_cycle_dependent,2,2.29918,15.451999999999998,0.1713521427000002,0.14791625285,0.023435889850000197,97.13887363217711,2.861126367822891,0.13677033435777497,3,10,0.5,Tg_plus_10_C,62.6,2.0,False,,,stress_retention_and_hysteresis_transfer_proxy,not_measured_by_this_isothermal_cyclic_protocol,33284,observed_unique,label_only_cross_workbook_identity_unresolved
pu-shape-memory-dib-2020-v1,doi:10.1016/j.dib.2020.106294,SMP-7,crosslinked_shape_memory_polyurethane,57.8,25.1,17.1,molar_percent,monomer_set_molar_composition_mapped,doi:10.1016/j.jmbbm.2018.08.037; doi:10.1016/j.dib.2020.106294,doi:10.1016/j.dib.2020.106294|SMP-7,"1,6-hexamethylene diisocyanate",O=C=NCCCCCCN=C=O,"N,N,N',N'-tetrakis(2-hydroxypropyl)ethylenediamine",triethanolamine,OCCN(CCO)CCO,False,polyurethane_transfer,transfer_learning_only,0.35,数据/原始/外部数据/新增开放数据/DataInBrief_聚氨酯形状记忆多模态原始数据/mmc6.xlsx,CC-BY-4.0,reference-184;reference-185,fisher_uniaxial_cyclic_tensile_mmc6_013,SMP-7_5,test_run_cycle_dependent,3,2.26852,15.451999999999998,0.16519633254999963,0.1439847282000002,0.02121160434999944,95.84350838649712,4.1564916135028795,0.12840239261110334,3,10,0.5,Tg_plus_10_C,62.6,2.0,False,,,stress_retention_and_hysteresis_transfer_proxy,not_measured_by_this_isothermal_cyclic_protocol,33284,observed_unique,label_only_cross_workbook_identity_unresolved
