Repository: fafasco16/TPU-HighThroughput-Screening

# TPU/TPUU 定向五目标筛选数据集

- 版本：`tpu-directed-five-objective-2026-08-30-v1`
- 三目标相关实验记录：120,550行
- 商用构件：24种
- 现实配方：980个

## 结论

旧数据没有作废，而是重新分工：

| 旧资产 | 继续用途 | 禁止解释 |
|---|---|---|
| Gold-V结构与虚拟候选 | 化学空间、反应规则、适用域和候选排序 | 不是实验性能真值 |
| Gold-C计算与模拟 | 表示预训练、机理描述符、低保真代理和后段复核 | 不能无标记冒充宏观实验性能 |
| Gold-E实验曲线与标量 | 性能端点、来源内校准和最终实验残差 | 曲线点数不是材料数 |
| 商用构件与980个现实配方 | 成本/EHS门、现实Pareto候选和实验设计 | 目录证据不等于实时库存或低成本 |

新主线只训练三个清晰目标：韧性、循环恢复和热稳定。成本与环保保持透明规则约束，不制造虚假标签。昂贵DFT/MD在完成便宜的结构、配方、采购/EHS和模型预筛前保持后置。

## 当前任务门

| 目标 | 类型 | 实验主目标闭合组 | 直接低保真计算组 | 机理代理组 | 状态 |
|---|---|---:|---:|---:|---|
| 韧性 | single_task_model | 8 | 1 | 7988 | insufficient_chemistry_closed_labels |

File: 结果/定向筛选/PCU85单纤维循环端点.csv (part 3 of 3)
source_id,material_code,formulation_id,fiber_csv_id,hydration_condition,test_date_batch,diameter_um,temperature_degC,nominal_strain_percent,peak_force_cycle1_uN,loading_work_cycle1_pJ,recovery_work_cycle1_pJ,hysteresis_work_cycle1_pJ,dissipation_fraction_cycle1,loading_displacement_excursion_cycle1_um,residual_displacement_cycle1_um,displacement_recovery_proxy_cycle1,peak_force_cycle2_uN,loading_work_cycle2_pJ,recovery_work_cycle2_pJ,hysteresis_work_cycle2_pJ,dissipation_fraction_cycle2,loading_displacement_excursion_cycle2_um,residual_displacement_cycle2_um,displacement_recovery_proxy_cycle2,cycle2_peak_force_retention,cycle2_loading_work_retention,source_machine_row_count,nested_curve_segment_count,initialization_transient_rows_excluded,absolute_stress_available,complete_toughness_available,target_role,chemistry_mapping_status,model_admission_layer,usage_mode,sample_weight_ceiling,fiber_total_weight_ceiling,split_group,source_locator,source_sha256,license,citation_keys
source_texas_zyq5z1_v1,PCU85,PCU85,PCU85_09_23_25_006,Soaked,09_23_25,0.891,23.2,20,11.747686949999999,2095.8629936370194,2185.3434725832526,-89.48047894623323,-0.04269385891057451,350.19272000000007,1.5269199999999996,0.995639772294524,11.386186949999999,2002.5744339389782,2076.7403572097387,-74.16592327076046,-0.037035289182674354,334.69923999999986,0.3119599999999991,0.9990679393236745,0.9692279849183417,0.9554891899035087,1417,17,1,False,False,single_fiber_cyclic_force_displacement_transfer,material_code_only,single_fiber_polyurethane_auxiliary,cyclic_transfer_and_wet_condition_external_validation,0.0625,0.25,10.18738/T8/ZYQ5Z1|PCU85|Soaked|09_23_25,数据/原始/外部数据/新增开放数据/Texas_湿干单根电纺PU纤维力学/解压内容/Data/Soaked/PCU85_09_23_25_006Data.csv,45602e1bb789b36637bc6446b56dcea6cfb521de7bd263e80ce06e0d4fe75f1d,CC0-1.0,reference-197
source_texas_zyq5z1_v1,PCU85,PCU85,PCU85_09_23_25_006,Soaked,09_23_25,0.891,23.2,30,22.909486949999998,7663.678439249247,8123.251082900937,-459.57264365168976,-0.059967631378947915,663.37091,5.223790000000001,0.9921253857815381,21.94488695,7089.755627849865,7544.930302238036,-455.1746743881713,-0.06420174379497107,642.9903030000003,5.513482999999999,0.9914252470460663,0.9578951723316529,0.9251113135879948,1417,17,1,False,False,single_fiber_cyclic_force_displacement_transfer,material_code_only,single_fiber_polyurethane_auxiliary,cyclic_transfer_and_wet_condition_external_validation,0.0625,0.25,10.18738/T8/ZYQ5Z1|PCU85|Soaked|09_23_25,数据/原始/外部数据/新增开放数据/Texas_湿干单根电纺PU纤维力学/解压内容/Data/Soaked/PCU85_09_23_25_006Data.csv,45602e1bb789b36637bc6446b56dcea6cfb521de7bd263e80ce06e0d4fe75f1d,CC0-1.0,reference-197
source_texas_zyq5z1_v1,PCU85,PCU85,PCU85_09_23_25_007,Soaked,09_23_25,0.945,23.2,10,2.47932319,207.2286275808638,133.067865195967,74.1607623848968,0.3578692927257752,65.1786000000001,6.879099999999999,0.8944576901007387,2.47496319,209.7573074170053,126.46594710337196,83.29136031363335,0.3970844274237704,76.50903000000002,1.3477700000000001,0.9823841708619231,0.9982414555643307,1.012202367335347,1417,17,1,False,False,single_fiber_cyclic_force_displacement_transfer,material_code_only,single_fiber_polyurethane_auxiliary,cyclic_transfer_and_wet_condition_external_validation,0.0625,0.25,10.18738/T8/ZYQ5Z1|PCU85|Soaked|09_23_25,数据/原始/外部数据/新增开放数据/Texas_湿干单根电纺PU纤维力学/解压内容/Data/Soaked/PCU85_09_23_25_007Data.csv,6599cc634fbf99fd1a5779109d6b5f002c265d4e93262b0a497867a155d7b425,CC0-1.0,reference-197
source_texas_zyq5z1_v1,PCU85,PCU85,PCU85_09_23_25_007,Soaked,09_23_25,0.945,23.2,15,4.38228319,466.83052722927425,365.6360205785071,101.19450665076715,0.21676925725353763,126.58165999999994,1.9836299999999998,0.984329246432698,4.35432319,456.19472899929224,369.148366892702,87.04636210659027,0.19080966213164052,121.63333000000014,8.16257,0.9328919959685393,0.9936197642215815,0.9772170035813479,1417,17,1,False,False,single_fiber_cyclic_force_displacement_transfer,material_code_only,single_fiber_polyurethane_auxiliary,cyclic_transfer_and_wet_condition_external_validation,0.0625,0.25,10.18738/T8/ZYQ5Z1|PCU85|Soaked|09_23_25,数据/原始/外部数据/新增开放数据/Texas_湿干单根电纺PU纤维力学/解压内容/Data/Soaked/PCU85_09_23_25_007Data.csv,6599cc634fbf99fd1a5779109d6b5f002c265d4e93262b0a497867a155d7b425,CC0-1.0,reference-197
source_texas_zyq5z1_v1,PCU85,PCU85,PCU85_09_23_25_007,Soaked,09_23_25,0.945,23.2,20,6.92897319,811.103086927551,809.9409268192387,1.1621601083122641,0.001432814308122674,202.16923999999997,2.2163600000000008,0.9890371057436829,6.62013319,773.2194637891907,764.2148656469976,9.004598142193117,0.01164559166431966,197.54849,3.0716699999999992,0.9844510580668068,0.9554277392145603,0.9532937011966469,1417,17,1,False,False,single_fiber_cyclic_force_displacement_transfer,material_code_only,single_fiber_polyurethane_auxiliary,cyclic_transfer_and_wet_condition_external_validation,0.0625,0.25,10.18738/T8/ZYQ5Z1|PCU85|Soaked|09_23_25,数据/原始/外部数据/新增开放数据/Texas_湿干单根电纺PU纤维力学/解压内容/Data/Soaked/PCU85_09_23_25_007Data.csv,6599cc634fbf99fd1a5779109d6b5f002c265d4e93262b0a497867a155d7b425,CC0-1.0,reference-197
source_texas_zyq5z1_v1,PCU85,PCU85,PCU85_09_23_25_007,Soaked,09_23_25,0.945,23.2,30,13.13215319,2695.7115671015554,2810.2127959764666,-114.50122887491125,-0.042475326467521016,386.2992400000002,1.404539999999999,0.996364113996186,12.63415319,2496.4684133186975,2610.0044513125736,-113.5360379938761,-0.04547865992942654,369.60969700000004,1.1164029999999996,0.996979508359598,0.9620778106381501,0.9260888456263571,1417,17,1,False,False,single_fiber_cyclic_force_displacement_transfer,material_code_only,single_fiber_polyurethane_auxiliary,cyclic_transfer_and_wet_condition_external_validation,0.0625,0.25,10.18738/T8/ZYQ5Z1|PCU85|Soaked|09_23_25,数据/原始/外部数据/新增开放数据/Texas_湿干单根电纺PU纤维力学/解压内容/Data/Soaked/PCU85_09_23_25_007Data.csv,6599cc634fbf99fd1a5779109d6b5f002c265d4e93262b0a497867a155d7b425,CC0-1.0,reference-197
source_texas_zyq5z1_v1,PCU85,PCU85,PCU85_09_23_24_001,Submerged,09_23_24,1.316,21.7,10,6.289224,577.0418411610544,646.2321446148858,-69.19030345383135,-0.11990517587878015,183.13929999999993,2.7880999999999982,0.9847760693635937,5.996694,532.4794172789998,605.12014205185,-72.64072477285026,-0.13641977964903979,178.05250999999993,3.7863099999999994,0.9787348687193458,0.9534871074714464,0.9227743627872955,1417,17,1,False,False,single_fiber_cyclic_force_displacement_transfer,material_code_only,single_fiber_polyurethane_auxiliary,cyclic_transfer_and_wet_condition_external_validation,0.0625,0.25,10.18738/T8/ZYQ5Z1|PCU85|Submerged|09_23_24,数据/原始/外部数据/新增开放数据/Texas_湿干单根电纺PU纤维力学/解压内容/Data/Submerged/PCU85_09_23_24_001Data.csv,90a66eb78e042e1b247ee78508a62b79257ef727cfd2563db2911062cc3efc1f,CC0-1.0,reference-197
source_texas_zyq5z1_v1,PCU85,PCU85,PCU85_09_23_24_001,Submerged,09_23_24,1.316,21.7,15,10.924354,1732.6205238416014,1901.52461501658,-168.90409117497848,-0.0974847572511036,320.3556100000001,0.8330899999999994,0.9973994836550545,10.281054,1535.1962192523758,1687.823271235201,-152.62705198282515,-0.09941859553116467,301.0706200000001,0.9863200000000018,0.9967239579869999,0.9411132228047535,0.8860545042191394,1417,17,1,False,False,single_fiber_cyclic_force_displacement_transfer,material_code_only,single_fiber_polyurethane_auxiliary,cyclic_transfer_and_wet_condition_external_validation,0.0625,0.25,10.18738/T8/ZYQ5Z1|PCU85|Submerged|09_23_24,数据/原始/外部数据/新增开放数据/Texas_湿干单根电纺PU纤维力学/解压内容/Data/Submerged/PCU85_09_23_24_001Data.csv,90a66eb78e042e1b247ee78508a62b79257ef727cfd2563db2911062cc3efc1f,CC0-1.0,reference-197
source_texas_zyq5z1_v1,PCU85,PCU85,PCU85_09_23_24_001,Submerged,09_23_24,1.316,21.7,20,16.202954000000002,3797.273785038089,4094.42992358035,-297.15613854226103,-0.07825512600990407,470.89374599999985,2.5281459999999987,0.9946311752460607,15.160854,3321.397872408578,3627.5156428566993,-306.11777044812106,-0.09216534188544344,438.5562540000001,2.5400539999999987,0.9942081455301741,0.9356845671474472,0.8746795886816106,1417,17,1,False,False,single_fiber_cyclic_force_displacement_transfer,material_code_only,single_fiber_polyurethane_auxiliary,cyclic_transfer_and_wet_condition_external_validation,0.0625,0.25,10.18738/T8/ZYQ5Z1|PCU85|Submerged|09_23_24,数据/原始/外部数据/新增开放数据/Texas_湿干单根电纺PU纤维力学/解压内容/Data/Submerged/PCU85_09_23_24_001Data.csv,90a66eb78e042e1b247ee78508a62b79257ef727cfd2563db2911062cc3efc1f,CC0-1.0,reference-197
source_texas_zyq5z1_v1,PCU85,PCU85,PCU85_09_23_24_001,Submerged,09_23_24,1.316,21.7,30,28.532354,11670.02489392649,12531.779113192599,-861.7542192661094,-0.0738433916893012,822.7337460000001,1.2475459999999998,0.9984836576765382,25.834854,9644.735890940094,10727.670130018196,-1082.934239078102,-0.11228241512506011,748.6393800000001,0.14801999999999937,0.9998022813066553,0.9054582036939538,0.826453754692466,1417,17,1,False,False,single_fiber_cyclic_force_displacement_transfer,material_code_only,single_fiber_polyurethane_auxiliary,cyclic_transfer_and_wet_condition_external_validation,0.0625,0.25,10.18738/T8/ZYQ5Z1|PCU85|Submerged|09_23_24,数据/原始/外部数据/新增开放数据/Texas_湿干单根电纺PU纤维力学/解压内容/Data/Submerged/PCU85_09_23_24_001Data.csv,90a66eb78e042e1b247ee78508a62b79257ef727cfd2563db2911062cc3efc1f,CC0-1.0,reference-197
source_texas_zyq5z1_v1,PCU85,PCU85,PCU85_09_23_24_005,Submerged,09_23_24,0.566,22.1,10,7.40137275,788.7869289756966,870.9810034783006,-82.19407450260405,-0.10420313963536348,214.56619999999987,1.2611999999999988,0.9941220937873719,6.96606275,695.1464849392174,795.8700271517004,-100.72354221248293,-0.14489542045413642,205.10625399999998,2.0788539999999998,0.9898645021326361,0.9411852348606546,0.8812855023370141,1417,17,1,False,False,single_fiber_cyclic_force_displacement_transfer,material_code_only,single_fiber_polyurethane_auxiliary,cyclic_transfer_and_wet_condition_external_validation,0.0625,0.25,10.18738/T8/ZYQ5Z1|PCU85|Submerged|09_23_24,数据/原始/外部数据/新增开放数据/Texas_湿干单根电纺PU纤维力学/解压内容/Data/Submerged/PCU85_09_23_24_005Data.csv,1db091d5a07644794024c5922f943534d7ef9d76ecfb814fd10b73f348c41490,CC0-1.0,reference-197
source_texas_zyq5z1_v1,PCU85,PCU85,PCU85_09_23_24_005,Submerged,09_23_24,0.566,22.1,15,11.67786275,1964.3572380046328,2125.495122294801,-161.13788429016836,-0.0820308450889768,339.36749,0.059910000000000796,0.9998234657067475,10.89866275,1707.905501173931,1906.213410182849,-198.30790900891793,-0.11611175727966842,316.7825100000001,0.9713100000000012,0.9969338269338165,0.9332754617277892,0.8694475058461353,1417,17,1,False,False,single_fiber_cyclic_force_displacement_transfer,material_code_only,single_fiber_polyurethane_auxiliary,cyclic_transfer_and_wet_condition_external_validation,0.0625,0.25,10.18738/T8/ZYQ5Z1|PCU85|Submerged|09_23_24,数据/原始/外部数据/新增开放数据/Texas_湿干单根电纺PU纤维力学/解压内容/Data/Submerged/PCU85_09_23_24_005Data.csv,1db091d5a07644794024c5922f943534d7ef9d76ecfb814fd10b73f348c41490,CC0-1.0,reference-197
source_texas_zyq5z1_v1,PCU85,PCU85,PCU85_09_23_24_005,Submerged,09_23_24,0.566,22.1,20,16.46886275,3895.4611379566054,4199.948721877125,-304.4875839205192,-0.07816470839707583,477.0862539999999,0.709246,0.9985133799306656,15.19876275,3330.658411824942,3732.950646684625,-402.29223485968305,-0.12078459725302726,439.7043699999999,1.8206699999999993,0.9958593315777143,0.9228787063636195,0.8550100473013742,1417,17,1,False,False,single_fiber_cyclic_force_displacement_transfer,material_code_only,single_fiber_polyurethane_auxiliary,cyclic_transfer_and_wet_condition_external_validation,0.0625,0.25,10.18738/T8/ZYQ5Z1|PCU85|Submerged|09_23_24,数据/原始/外部数据/新增开放数据/Texas_湿干单根电纺PU纤维力学/解压内容/Data/Submerged/PCU85_09_23_24_005Data.csv,1db091d5a07644794024c5922f943534d7ef9d76ecfb814fd10b73f348c41490,CC0-1.0,reference-197
source_texas_zyq5z1_v1,PCU85,PCU85,PCU85_09_23_24_005,Submerged,09_23_24,0.566,22.1,30,27.41366275,10776.076994623647,11477.772688441144,-701.6956938174972,-0.06511606163983276,791.6737459999998,2.113146000000001,0.9973307868163156,24.93886275,8979.849372473958,9818.373393249474,-838.524020775516,-0.093378406028263,723.1062539999997,2.1669539999999996,0.997003270282876,0.9097238474636155,0.8333134012455689,1417,17,1,False,False,single_fiber_cyclic_force_displacement_transfer,material_code_only,single_fiber_polyurethane_auxiliary,cyclic_transfer_and_wet_condition_external_validation,0.0625,0.25,10.18738/T8/ZYQ5Z1|PCU85|Submerged|09_23_24,数据/原始/外部数据/新增开放数据/Texas_湿干单根电纺PU纤维力学/解压内容/Data/Submerged/PCU85_09_23_24_005Data.csv,1db091d5a07644794024c5922f943534d7ef9d76ecfb814fd10b73f348c41490,CC0-1.0,reference-197
source_texas_zyq5z1_v1,PCU85,PCU85,PCU85_09_23_24_007,Submerged,09_23_24,0.66,21.6,10,7.3487375,805.9652894458006,875.7154011665996,-69.75011172079894,-0.08654232711282224,219.22340000000008,1.285000000000002,0.9941383994591818,7.209957500000001,777.9916541990748,845.2819412397499,-67.29028704067514,-0.08649229934214268,217.79349000000002,7.040089999999999,0.9676753882772162,0.9811151235161142,0.965291761800361,1417,17,1,False,False,single_fiber_cyclic_force_displacement_transfer,material_code_only,single_fiber_polyurethane_auxiliary,cyclic_transfer_and_wet_condition_external_validation,0.0625,0.25,10.18738/T8/ZYQ5Z1|PCU85|Submerged|09_23_24,数据/原始/外部数据/新增开放数据/Texas_湿干单根电纺PU纤维力学/解压内容/Data/Submerged/PCU85_09_23_24_007Data.csv,e5c5a380edf5531c0146a8dd750d17401237b966b2c231bd1d17203e778b39ba,CC0-1.0,reference-197
source_texas_zyq5z1_v1,PCU85,PCU85,PCU85_09_23_24_007,Submerged,09_23_24,0.66,21.6,15,12.238637500000001,2200.0914153137496,2441.3075479956024,-241.21613268185274,-0.10963914090244904,362.37062000000003,2.3863200000000013,0.9934146979134235,11.6491375,1964.9821649268758,2122.689347721348,-157.70718279447215,-0.08025883675149846,342.28248000000013,3.140080000000001,0.9908260568872821,0.9518328735531222,0.893136599347466,1417,17,1,False,False,single_fiber_cyclic_force_displacement_transfer,material_code_only,single_fiber_polyurethane_auxiliary,cyclic_transfer_and_wet_condition_external_validation,0.0625,0.25,10.18738/T8/ZYQ5Z1|PCU85|Submerged|09_23_24,数据/原始/外部数据/新增开放数据/Texas_湿干单根电纺PU纤维力学/解压内容/Data/Submerged/PCU85_09_23_24_007Data.csv,e5c5a380edf5531c0146a8dd750d17401237b966b2c231bd1d17203e778b39ba,CC0-1.0,reference-197
source_texas_zyq5z1_v1,PCU85,PCU85,PCU85_09_23_24_007,Submerged,09_23_24,0.66,21.6,20,18.0431375,4718.417081572249,5153.065617219299,-434.64853564705027,-0.09211744704480823,525.53563,1.3832299999999993,0.9973679615214671,16.9869375,4161.128781958524,4530.5259636910005,-369.3971817324764,-0.08877331154327113,492.44749,0.4749099999999977,0.9990356129137749,0.9414625089455756,0.8818908354265224,1417,17,1,False,False,single_fiber_cyclic_force_displacement_transfer,material_code_only,single_fiber_polyurethane_auxiliary,cyclic_transfer_and_wet_condition_external_validation,0.0625,0.25,10.18738/T8/ZYQ5Z1|PCU85|Submerged|09_23_24,数据/原始/外部数据/新增开放数据/Texas_湿干单根电纺PU纤维力学/解压内容/Data/Submerged/PCU85_09_23_24_007Data.csv,e5c5a380edf5531c0146a8dd750d17401237b966b2c231bd1d17203e778b39ba,CC0-1.0,reference-197
source_texas_zyq5z1_v1,PCU85,PCU85,PCU85_09_23_24_007,Submerged,09_23_24,0.66,21.6,30,31.222237500000002,14098.488743277054,15095.566051878952,-997.077308601898,-0.07072228284590858,903.5293800000001,2.18992,0.9975762603314571,28.2960375,11698.87761068051,12903.490379247352,-1204.6127685668416,-0.10296823410367917,821.95752,0.6220199999999991,0.9992432455633473,0.9062783376751906,0.8297965706614611,1417,17,1,False,False,single_fiber_cyclic_force_displacement_transfer,material_code_only,single_fiber_polyurethane_auxiliary,cyclic_transfer_and_wet_condition_external_validation,0.0625,0.25,10.18738/T8/ZYQ5Z1|PCU85|Submerged|09_23_24,数据/原始/外部数据/新增开放数据/Texas_湿干单根电纺PU纤维力学/解压内容/Data/Submerged/PCU85_09_23_24_007Data.csv,e5c5a380edf5531c0146a8dd750d17401237b966b2c231bd1d17203e778b39ba,CC0-1.0,reference-197
source_texas_zyq5z1_v1,PCU85,PCU85,PCU85_10_03_24_007,Submerged,10_03_24,0.585,21.8,10,11.283586715,1837.9834395124124,2008.8229970145755,-170.8395575021632,-0.09294945418413791,325.40629999999993,6.7675,0.9792029226231944,10.522086715,1617.808541900708,1804.2404034554804,-186.43186155477247,-0.11523728347715363,311.67317999999995,0.6097199999999994,0.9980437200274981,0.9325125938024929,0.8802084431891762,1417,17,1,False,False,single_fiber_cyclic_force_displacement_transfer,material_code_only,single_fiber_polyurethane_auxiliary,cyclic_transfer_and_wet_condition_external_validation,0.0625,0.25,10.18738/T8/ZYQ5Z1|PCU85|Submerged|10_03_24,数据/原始/外部数据/新增开放数据/Texas_湿干单根电纺PU纤维力学/解压内容/Data/Submerged/PCU85_10_03_24_007Data.csv,c3b2136da95f5c8b6a58879b32a484e5ea5f72ed3cb6009f9701dbd94fa80cb0,CC0-1.0,reference-197
source_texas_zyq5z1_v1,PCU85,PCU85,PCU85_10_03_24_007,Submerged,10_03_24,0.585,21.8,15,18.187286715,4767.857084966837,5172.35840872825,-404.501323761413,-0.08483922998380447,532.83182,2.1339200000000007,0.9959951340743877,16.835286715,4078.0544870458803,4641.012626649205,-562.958139603325,-0.13804576211318076,493.63424000000003,0.14244000000000057,0.9997114462724466,0.9256623584822614,0.8553222998030038,1417,17,1,False,False,single_fiber_cyclic_force_displacement_transfer,material_code_only,single_fiber_polyurethane_auxiliary,cyclic_transfer_and_wet_condition_external_validation,0.0625,0.25,10.18738/T8/ZYQ5Z1|PCU85|Submerged|10_03_24,数据/原始/外部数据/新增开放数据/Texas_湿干单根电纺PU纤维力学/解压内容/Data/Submerged/PCU85_10_03_24_007Data.csv,c3b2136da95f5c8b6a58879b32a484e5ea5f72ed3cb6009f9701dbd94fa80cb0,CC0-1.0,reference-197
source_texas_zyq5z1_v1,PCU85,PCU85,PCU85_10_03_24_007,Submerged,10_03_24,0.585,21.8,20,25.936986715,9668.958628118977,10508.122325150987,-839.1636970320105,-0.08678945988987684,755.7618199999997,2.757579999999998,0.9963512578605783,23.793786715,8206.711824648037,9284.124608264441,-1077.4127836164043,-0.13128434464830396,699.42182,2.47752,0.9964577599251908,0.9173689671992415,0.8487689460974135,1417,17,1,False,False,single_fiber_cyclic_force_displacement_transfer,material_code_only,single_fiber_polyurethane_auxiliary,cyclic_transfer_and_wet_condition_external_validation,0.0625,0.25,10.18738/T8/ZYQ5Z1|PCU85|Submerged|10_03_24,数据/原始/外部数据/新增开放数据/Texas_湿干单根电纺PU纤维力学/解压内容/Data/Submerged/PCU85_10_03_24_007Data.csv,c3b2136da95f5c8b6a58879b32a484e5ea5f72ed3cb6009f9701dbd94fa80cb0,CC0-1.0,reference-197
source_texas_zyq5z1_v1,PCU85,PCU85,PCU85_10_03_24_007,Submerged,10_03_24,0.585,21.8,30,44.110986714999996,27991.80482948796,29884.97562679933,-1893.1707973113698,-0.06763303791390435,1280.49818,2.6097199999999994,0.9979619494656369,39.336586714999996,22389.417722878672,25011.12029897232,-2621.7025760936485,-0.11709561224607715,1150.53334,3.2930399999999995,0.9971378143635542,0.8917639265054921,0.7998561671626313,1417,17,1,False,False,single_fiber_cyclic_force_displacement_transfer,material_code_only,single_fiber_polyurethane_auxiliary,cyclic_transfer_and_wet_condition_external_validation,0.0625,0.25,10.18738/T8/ZYQ5Z1|PCU85|Submerged|10_03_24,数据/原始/外部数据/新增开放数据/Texas_湿干单根电纺PU纤维力学/解压内容/Data/Submerged/PCU85_10_03_24_007Data.csv,c3b2136da95f5c8b6a58879b32a484e5ea5f72ed3cb6009f9701dbd94fa80cb0,CC0-1.0,reference-197
source_texas_zyq5z1_v1,PCU85,PCU85,PCU85_10_03_24_008,Submerged,10_03_24,0.553,21.6,10,4.1105285,244.33298102200004,276.25475970090076,-31.921778678900722,-0.13064866865446398,120.32330000000005,0.5760000000000005,0.9952128972526518,4.0617685,248.91690404500048,291.47355875739953,-42.55665471239905,-0.17096731487832356,120.54876,1.8254599999999988,0.9848570818978146,0.988137778390297,1.018760967118834,1417,17,1,False,False,single_fiber_cyclic_force_displacement_transfer,material_code_only,single_fiber_polyurethane_auxiliary,cyclic_transfer_and_wet_condition_external_validation,0.0625,0.25,10.18738/T8/ZYQ5Z1|PCU85|Submerged|10_03_24,数据/原始/外部数据/新增开放数据/Texas_湿干单根电纺PU纤维力学/解压内容/Data/Submerged/PCU85_10_03_24_008Data.csv,01278560d6b8ccbd721fd780815d566396dd8c5dc545704abc0a93a74a729981,CC0-1.0,reference-197
source_texas_zyq5z1_v1,PCU85,PCU85,PCU85_10_03_24_008,Submerged,10_03_24,0.553,21.6,15,7.8255285,890.3149582067348,1003.2425061518009,-112.92754794506607,-0.12683999847932895,228.65818000000007,0.3902800000000006,0.9982931728049266,7.6835885,853.6781707901614,971.4840187910494,-117.80584800088798,-0.1379979622670301,222.94030000000012,2.4859999999999998,0.9888490326782551,0.9818619279196287,0.9588496328418801,1417,17,1,False,False,single_fiber_cyclic_force_displacement_transfer,material_code_only,single_fiber_polyurethane_auxiliary,cyclic_transfer_and_wet_condition_external_validation,0.0625,0.25,10.18738/T8/ZYQ5Z1|PCU85|Submerged|10_03_24,数据/原始/外部数据/新增开放数据/Texas_湿干单根电纺PU纤维力学/解压内容/Data/Submerged/PCU85_10_03_24_008Data.csv,01278560d6b8ccbd721fd780815d566396dd8c5dc545704abc0a93a74a729981,CC0-1.0,reference-197
source_texas_zyq5z1_v1,PCU85,PCU85,PCU85_10_03_24_008,Submerged,10_03_24,0.553,21.6,20,12.4081485,2232.6004243513885,2445.4644960062515,-212.86407165486298,-0.09534355961466053,357.61575999999985,0.3224400000000003,0.9990983618842749,11.933748499999998,2078.80897733042,2296.8002611567517,-217.9912838263317,-0.1048635474464197,344.52818,0.8661200000000013,0.9974860692092008,0.9617670597672165,0.9311155523650643,1417,17,1,False,False,single_fiber_cyclic_force_displacement_transfer,material_code_only,single_fiber_polyurethane_auxiliary,cyclic_transfer_and_wet_condition_external_validation,0.0625,0.25,10.18738/T8/ZYQ5Z1|PCU85|Submerged|10_03_24,数据/原始/外部数据/新增开放数据/Texas_湿干单根电纺PU纤维力学/解压内容/Data/Submerged/PCU85_10_03_24_008Data.csv,01278560d6b8ccbd721fd780815d566396dd8c5dc545704abc0a93a74a729981,CC0-1.0,reference-197
source_texas_zyq5z1_v1,PCU85,PCU85,PCU85_10_03_24_008,Submerged,10_03_24,0.553,21.6,30,20.9512485,6351.216719063918,6786.194195685999,-434.97747662208076,-0.06848726722179785,602.6878799999998,1.6661200000000003,0.9972355176613141,19.7820485,5684.595091032908,6277.084845409198,-592.48975437629,-0.10422725715520272,572.4657599999999,3.2014600000000017,0.9944075956612671,0.9441942564902517,0.8950403273076689,1417,17,1,False,False,single_fiber_cyclic_force_displacement_transfer,material_code_only,single_fiber_polyurethane_auxiliary,cyclic_transfer_and_wet_condition_external_validation,0.0625,0.25,10.18738/T8/ZYQ5Z1|PCU85|Submerged|10_03_24,数据/原始/外部数据/新增开放数据/Texas_湿干单根电纺PU纤维力学/解压内容/Data/Submerged/PCU85_10_03_24_008Data.csv,01278560d6b8ccbd721fd780815d566396dd8c5dc545704abc0a93a74a729981,CC0-1.0,reference-197
source_texas_zyq5z1_v1,PCU85,PCU85,PCU85_10_21_24_002,Submerged,10_21_24,0.301,21.5,10,5.69055485,484.04940521573167,532.6669186702005,-48.61751345446885,-0.10043915544695473,165.03879999999995,1.700000000000001,0.9896993919005712,5.216114849999999,408.0853930966829,487.6814922296897,-79.59609913300682,-0.19504765541595617,154.88117999999994,2.5663800000000014,0.9834300074418337,0.9166267591639152,0.8430655811152312,1417,17,1,False,False,single_fiber_cyclic_force_displacement_transfer,material_code_only,single_fiber_polyurethane_auxiliary,cyclic_transfer_and_wet_condition_external_validation,0.0625,0.25,10.18738/T8/ZYQ5Z1|PCU85|Submerged|10_21_24,数据/原始/外部数据/新增开放数据/Texas_湿干单根电纺PU纤维力学/解压内容/Data/Submerged/PCU85_10_21_24_002Data.csv,f223cae299705562914a6bd734ed72bf57e6fb8d6ff91390bc510bc92075c0ff,CC0-1.0,reference-197
source_texas_zyq5z1_v1,PCU85,PCU85,PCU85_10_21_24_002,Submerged,10_21_24,0.301,21.5,15,9.39428485,1277.0312370778338,1388.138256291975,-111.10701921414125,-0.08700415149466652,273.12575999999996,0.8660399999999986,0.9968291529879862,8.680384850000001,1113.7032593376143,1242.45526763153,-128.75200829391565,-0.11560710379036884,257.23424,0.8424400000000016,0.9967250083037157,0.9240069881423705,0.8721033808742575,1417,17,1,False,False,single_fiber_cyclic_force_displacement_transfer,material_code_only,single_fiber_polyurethane_auxiliary,cyclic_transfer_and_wet_condition_external_validation,0.0625,0.25,10.18738/T8/ZYQ5Z1|PCU85|Submerged|10_21_24,数据/原始/外部数据/新增开放数据/Texas_湿干单根电纺PU纤维力学/解压内容/Data/Submerged/PCU85_10_21_24_002Data.csv,f223cae299705562914a6bd734ed72bf57e6fb8d6ff91390bc510bc92075c0ff,CC0-1.0,reference-197
source_texas_zyq5z1_v1,PCU85,PCU85,PCU85_10_21_24_002,Submerged,10_21_24,0.301,21.5,20,13.131824850000001,2501.9367174004774,2713.7214110350983,-211.7846936346209,-0.0846483015184597,383.6557600000001,1.5339600000000013,0.9960017282159402,12.005924850000001,2095.813115889488,2362.49818065113,-266.685064761642,-0.1272465864154389,352.6157599999999,2.5339600000000004,0.9928138209137334,0.9142617257798714,0.8376763094420095,1417,17,1,False,False,single_fiber_cyclic_force_displacement_transfer,material_code_only,single_fiber_polyurethane_auxiliary,cyclic_transfer_and_wet_condition_external_validation,0.0625,0.25,10.18738/T8/ZYQ5Z1|PCU85|Submerged|10_21_24,数据/原始/外部数据/新增开放数据/Texas_湿干单根电纺PU纤维力学/解压内容/Data/Submerged/PCU85_10_21_24_002Data.csv,f223cae299705562914a6bd734ed72bf57e6fb8d6ff91390bc510bc92075c0ff,CC0-1.0,reference-197
source_texas_zyq5z1_v1,PCU85,PCU85,PCU85_10_21_24_002,Submerged,10_21_24,0.301,21.5,30,22.11102485,7114.490652109852,7596.352489439967,-481.8618373301151,-0.06772963250534536,645.09576,0.3578600000000005,0.9994452606540152,19.31702485,5429.601513452603,6179.407379593432,-749.8058661408286,-0.13809592919168723,563.1827200000002,0.9490799999999986,0.9983147920447559,0.8736376979830494,0.7631750154654314,1417,17,1,False,False,single_fiber_cyclic_force_displacement_transfer,material_code_only,single_fiber_polyurethane_auxiliary,cyclic_transfer_and_wet_condition_external_validation,0.0625,0.25,10.18738/T8/ZYQ5Z1|PCU85|Submerged|10_21_24,数据/原始/外部数据/新增开放数据/Texas_湿干单根电纺PU纤维力学/解压内容/Data/Submerged/PCU85_10_21_24_002Data.csv,f223cae299705562914a6bd734ed72bf57e6fb8d6ff91390bc510bc92075c0ff,CC0-1.0,reference-197
source_texas_zyq5z1_v1,PCU85,PCU85,PCU85_10_21_24_003,Submerged,10_21_24,0.347,21.7,10,2.348170835,164.25470791408628,139.93833441353212,24.316373500554164,0.14804064863256697,69.91479999999996,2.400000000000002,0.9656725042480275,2.3032008349999997,174.3726341566159,148.10336376630644,26.269270390309458,0.1506501895630896,65.36623999999996,0.3336599999999994,0.9948955301697023,0.9808489232002576,1.0615990029815268,1417,17,1,False,False,single_fiber_cyclic_force_displacement_transfer,material_code_only,single_fiber_polyurethane_auxiliary,cyclic_transfer_and_wet_condition_external_validation,0.0625,0.25,10.18738/T8/ZYQ5Z1|PCU85|Submerged|10_21_24,数据/原始/外部数据/新增开放数据/Texas_湿干单根电纺PU纤维力学/解压内容/Data/Submerged/PCU85_10_21_24_003Data.csv,5ed61420806790e2b0e670db0345a1b619c88e14d3bf183c40773589a6846f91,CC0-1.0,reference-197
source_texas_zyq5z1_v1,PCU85,PCU85,PCU85_10_21_24_003,Submerged,10_21_24,0.347,21.7,15,5.899510835,567.5188097308052,628.1755081878496,-60.6566984570444,-0.10688050760082486,170.90181999999987,2.0015199999999993,0.9882884804854624,5.735830835,548.2430635279824,580.251761226785,-32.00869769880262,-0.058384136212913336,165.23424000000006,1.2424400000000002,0.992480735227759,0.9722553268266012,0.9660350531606767,1417,17,1,False,False,single_fiber_cyclic_force_displacement_transfer,material_code_only,single_fiber_polyurethane_auxiliary,cyclic_transfer_and_wet_condition_external_validation,0.0625,0.25,10.18738/T8/ZYQ5Z1|PCU85|Submerged|10_21_24,数据/原始/外部数据/新增开放数据/Texas_湿干单根电纺PU纤维力学/解压内容/Data/Submerged/PCU85_10_21_24_003Data.csv,5ed61420806790e2b0e670db0345a1b619c88e14d3bf183c40773589a6846f91,CC0-1.0,reference-197
source_texas_zyq5z1_v1,PCU85,PCU85,PCU85_10_21_24_003,Submerged,10_21_24,0.347,21.7,20,10.162900835,1542.9927281828093,1672.4626236112388,-129.46989542842948,-0.08390829915375354,295.04728,2.001479999999998,0.9932164092480364,9.445530835,1381.4832459955378,1505.5246541938898,-124.04140819835197,-0.08978857221606336,275.22334000000006,1.1254400000000007,0.9959108119245991,0.9294128702378507,0.8953271267989176,1417,17,1,False,False,single_fiber_cyclic_force_displacement_transfer,material_code_only,single_fiber_polyurethane_auxiliary,cyclic_transfer_and_wet_condition_external_validation,0.0625,0.25,10.18738/T8/ZYQ5Z1|PCU85|Submerged|10_21_24,数据/原始/外部数据/新增开放数据/Texas_湿干单根电纺PU纤维力学/解压内容/Data/Submerged/PCU85_10_21_24_003Data.csv,5ed61420806790e2b0e670db0345a1b619c88e14d3bf183c40773589a6846f91,CC0-1.0,reference-197
source_texas_zyq5z1_v1,PCU85,PCU85,PCU85_10_21_24_003,Submerged,10_21_24,0.347,21.7,30,17.851700835,4645.930310536976,5097.862744068076,-451.9324335310994,-0.09727490584740714,515.4597,4.357600000000001,0.9915461868309007,16.230800835,3918.0317494070155,4268.008181325002,-349.97643191798625,-0.08932455230128095,470.77181999999993,4.701519999999999,0.9900131660386979,0.9092019289936751,0.8433255532311611,1417,17,1,False,False,single_fiber_cyclic_force_displacement_transfer,material_code_only,single_fiber_polyurethane_auxiliary,cyclic_transfer_and_wet_condition_external_validation,0.0625,0.25,10.18738/T8/ZYQ5Z1|PCU85|Submerged|10_21_24,数据/原始/外部数据/新增开放数据/Texas_湿干单根电纺PU纤维力学/解压内容/Data/Submerged/PCU85_10_21_24_003Data.csv,5ed61420806790e2b0e670db0345a1b619c88e14d3bf183c40773589a6846f91,CC0-1.0,reference-197
source_texas_zyq5z1_v1,PCU85,PCU85,PCU85_10_21_24_004,Submerged,10_21_24,0.335,21.6,10,3.2676435,163.3010308155007,186.24646385196002,-22.94543303645932,-0.14051003182204846,100.14020000000008,5.34619,0.9466129486459983,3.3651535,175.1840451098137,203.71426348545026,-28.530218375636565,-0.16285854318384113,100.22905000000003,5.043549999999998,0.9496797585131257,1.029841076604593,1.0727675400147263,1417,17,1,False,False,single_fiber_cyclic_force_displacement_transfer,material_code_only,single_fiber_polyurethane_auxiliary,cyclic_transfer_and_wet_condition_external_validation,0.0625,0.25,10.18738/T8/ZYQ5Z1|PCU85|Submerged|10_21_24,数据/原始/外部数据/新增开放数据/Texas_湿干单根电纺PU纤维力学/解压内容/Data/Submerged/PCU85_10_21_24_004Data.csv,ff293777d55ae86682ad980f3f82517f8e76a97311e2f07976aa94b799417765,CC0-1.0,reference-197
source_texas_zyq5z1_v1,PCU85,PCU85,PCU85_10_21_24_004,Submerged,10_21_24,0.335,21.6,15,8.9191935,1165.263808291874,1294.6325270070006,-129.36871871512653,-0.11102097035414181,256.44794999999993,5.852150000000002,0.9771799696585604,8.5605035,1078.3601042498249,1190.2287128445505,-111.86860859472563,-0.10373956543259588,241.04794999999987,1.4247499999999977,0.9940893502724251,0.959784480513849,0.9254214338215492,1417,17,1,False,False,single_fiber_cyclic_force_displacement_transfer,material_code_only,single_fiber_polyurethane_auxiliary,cyclic_transfer_and_wet_condition_external_validation,0.0625,0.25,10.18738/T8/ZYQ5Z1|PCU85|Submerged|10_21_24,数据/原始/外部数据/新增开放数据/Texas_湿干单根电纺PU纤维力学/解压内容/Data/Submerged/PCU85_10_21_24_004Data.csv,ff293777d55ae86682ad980f3f82517f8e76a97311e2f07976aa94b799417765,CC0-1.0,reference-197
source_texas_zyq5z1_v1,PCU85,PCU85,PCU85_10_21_24_004,Submerged,10_21_24,0.335,21.6,20,13.4942735,2624.480936968901,2893.887744087399,-269.4068071184979,-0.10265146274205544,377.70060000000007,1.097400000000004,0.9970945240754184,12.4045735,2246.5321069700485,2489.078269245152,-242.5461622751036,-0.10796469880069126,346.4106000000001,2.3521000000000036,0.99321008075388,0.9192472273516614,0.8559910172426864,1417,17,1,False,False,single_fiber_cyclic_force_displacement_transfer,material_code_only,single_fiber_polyurethane_auxiliary,cyclic_transfer_and_wet_condition_external_validation,0.0625,0.25,10.18738/T8/ZYQ5Z1|PCU85|Submerged|10_21_24,数据/原始/外部数据/新增开放数据/Texas_湿干单根电纺PU纤维力学/解压内容/Data/Submerged/PCU85_10_21_24_004Data.csv,ff293777d55ae86682ad980f3f82517f8e76a97311e2f07976aa94b799417765,CC0-1.0,reference-197
source_texas_zyq5z1_v1,PCU85,PCU85,PCU85_10_21_24_004,Submerged,10_21_24,0.335,21.6,30,22.413273500000003,7237.860893630645,8037.4744442147985,-799.6135505841539,-0.11047650159839602,630.6379499999997,0.4478499999999954,0.9992898460994933,19.764073500000002,5697.123933616473,6594.933035247741,-897.8091016312683,-0.1575898843157777,555.3679499999998,2.943590000000004,0.9946997481579555,0.8818021829787603,0.7871281332071429,1417,17,1,False,False,single_fiber_cyclic_force_displacement_transfer,material_code_only,single_fiber_polyurethane_auxiliary,cyclic_transfer_and_wet_condition_external_validation,0.0625,0.25,10.18738/T8/ZYQ5Z1|PCU85|Submerged|10_21_24,数据/原始/外部数据/新增开放数据/Texas_湿干单根电纺PU纤维力学/解压内容/Data/Submerged/PCU85_10_21_24_004Data.csv,ff293777d55ae86682ad980f3f82517f8e76a97311e2f07976aa94b799417765,CC0-1.0,reference-197
source_texas_zyq5z1_v1,PCU85,PCU85,PCU85_11_11_24_003,Submerged,11_11_24,0.485,21.3,10,1.8703144999999999,65.30231767800109,76.39891101885074,-11.096593340849651,-0.1699264855432206,58.77299999999991,2.599999999999998,0.95576199955762,1.9082145,84.23720629377452,100.53971552954982,-16.302509235775304,-0.1935309817721261,57.59968000000007,2.5454799999999986,0.9558073933744077,1.0202639716475492,1.2899573750068012,1417,17,1,False,False,single_fiber_cyclic_force_displacement_transfer,material_code_only,single_fiber_polyurethane_auxiliary,cyclic_transfer_and_wet_condition_external_validation,0.0625,0.25,10.18738/T8/ZYQ5Z1|PCU85|Submerged|11_11_24,数据/原始/外部数据/新增开放数据/Texas_湿干单根电纺PU纤维力学/解压内容/Data/Submerged/PCU85_11_11_24_003Data.csv,df8f5a9ff0ba6a8602cd5ba224d28fbc942b8ff5477398435e2043e45d818749,CC0-1.0,reference-197
source_texas_zyq5z1_v1,PCU85,PCU85,PCU85_11_11_24_003,Submerged,11_11_24,0.485,21.3,15,3.4026445,243.2113960424704,231.42023601395007,11.791160028520324,0.048481116511749765,99.74641999999996,3.9714199999999984,0.9601848367089265,3.3608545000000003,201.14569363912253,232.40641842579936,-31.260724786676832,-0.15541334353775432,96.55357999999991,4.25268,0.9559552323176417,0.9877183761042331,0.8270405783288123,1417,17,1,False,False,single_fiber_cyclic_force_displacement_transfer,material_code_only,single_fiber_polyurethane_auxiliary,cyclic_transfer_and_wet_condition_external_validation,0.0625,0.25,10.18738/T8/ZYQ5Z1|PCU85|Submerged|11_11_24,数据/原始/外部数据/新增开放数据/Texas_湿干单根电纺PU纤维力学/解压内容/Data/Submerged/PCU85_11_11_24_003Data.csv,df8f5a9ff0ba6a8602cd5ba224d28fbc942b8ff5477398435e2043e45d818749,CC0-1.0,reference-197
source_texas_zyq5z1_v1,PCU85,PCU85,PCU85_11_11_24_003,Submerged,11_11_24,0.485,21.3,20,5.7541645,558.4220792111414,585.8084532331998,-27.386374022058362,-0.04904242694118739,162.84768000000008,1.47138,0.9909646855269906,5.5480445000000005,511.19778977007803,546.6837427723,-35.48595300222195,-0.06941726610004026,156.13768000000005,3.952679999999999,0.9746846501113633,0.9641789872361141,0.9154326248923125,1417,17,1,False,False,single_fiber_cyclic_force_displacement_transfer,material_code_only,single_fiber_polyurethane_auxiliary,cyclic_transfer_and_wet_condition_external_validation,0.0625,0.25,10.18738/T8/ZYQ5Z1|PCU85|Submerged|11_11_24,数据/原始/外部数据/新增开放数据/Texas_湿干单根电纺PU纤维力学/解压内容/Data/Submerged/PCU85_11_11_24_003Data.csv,df8f5a9ff0ba6a8602cd5ba224d28fbc942b8ff5477398435e2043e45d818749,CC0-1.0,reference-197
source_texas_zyq5z1_v1,PCU85,PCU85,PCU85_11_11_24_003,Submerged,11_11_24,0.485,21.3,30,14.9034245,3248.5642338186553,3581.8791669582515,-333.3149331395962,-0.10260376866483804,424.8035799999997,2.0713799999999996,0.995123911149713,13.9484245,2877.7660560643358,3283.5206873726474,-405.7546313083117,-0.14099639213314863,397.07642000000027,1.5642200000000006,0.9960606575429485,0.9359207677403271,0.8858578279308179,1417,17,1,False,False,single_fiber_cyclic_force_displacement_transfer,material_code_only,single_fiber_polyurethane_auxiliary,cyclic_transfer_and_wet_condition_external_validation,0.0625,0.25,10.18738/T8/ZYQ5Z1|PCU85|Submerged|11_11_24,数据/原始/外部数据/新增开放数据/Texas_湿干单根电纺PU纤维力学/解压内容/Data/Submerged/PCU85_11_11_24_003Data.csv,df8f5a9ff0ba6a8602cd5ba224d28fbc942b8ff5477398435e2043e45d818749,CC0-1.0,reference-197
source_texas_zyq5z1_v1,PCU85,PCU85,PCU85_11_11_24_005,Submerged,11_11_24,0.456,21.3,10,1.366847,46.78401011199967,54.75513021790011,-7.9711201059004395,-0.17038129238638994,44.153999999999954,0.8741000000000021,0.9802033790823028,1.4713269999999998,54.95130463873982,57.33898357585032,-2.3876789371105005,-0.04345081436751228,44.651319999999906,0.5714200000000011,0.9872026179741158,1.0764386943088728,1.1745744861799547,1417,17,1,False,False,single_fiber_cyclic_force_displacement_transfer,material_code_only,single_fiber_polyurethane_auxiliary,cyclic_transfer_and_wet_condition_external_validation,0.0625,0.25,10.18738/T8/ZYQ5Z1|PCU85|Submerged|11_11_24,数据/原始/外部数据/新增开放数据/Texas_湿干单根电纺PU纤维力学/解压内容/Data/Submerged/PCU85_11_11_24_005Data.csv,34fb1197f1c855d1352b37917f7610922e3ae5c849e301005392c4d3567f91e0,CC0-1.0,reference-197
source_texas_zyq5z1_v1,PCU85,PCU85,PCU85_11_11_24_005,Submerged,11_11_24,0.456,21.3,15,2.750337,145.73767714040014,145.58906014625015,0.14861699414998952,0.0010197568471385441,81.33767999999999,3.833899999999999,0.9528644042957705,2.725057,125.77912639876087,163.95613368080038,-38.17700728203951,-0.30352418859235786,76.92641999999998,1.1714199999999977,0.9847722018001098,0.990808399116181,0.8630515379875878,1417,17,1,False,False,single_fiber_cyclic_force_displacement_transfer,material_code_only,single_fiber_polyurethane_auxiliary,cyclic_transfer_and_wet_condition_external_validation,0.0625,0.25,10.18738/T8/ZYQ5Z1|PCU85|Submerged|11_11_24,数据/原始/外部数据/新增开放数据/Texas_湿干单根电纺PU纤维力学/解压内容/Data/Submerged/PCU85_11_11_24_005Data.csv,34fb1197f1c855d1352b37917f7610922e3ae5c849e301005392c4d3567f91e0,CC0-1.0,reference-197
source_texas_zyq5z1_v1,PCU85,PCU85,PCU85_11_11_24_005,Submerged,11_11_24,0.456,21.3,20,4.129357,283.5010460922196,307.48982040389944,-23.988774311679833,-0.08461617564499767,116.48231999999994,0.5714200000000007,0.995094362818323,4.0014069999999995,275.7770279446803,295.27347434409916,-19.496446399418858,-0.07069641204244816,112.50947000000015,1.078570000000001,0.9904135180798559,0.9690145463325162,0.9727548866079783,1417,17,1,False,False,single_fiber_cyclic_force_displacement_transfer,material_code_only,single_fiber_polyurethane_auxiliary,cyclic_transfer_and_wet_condition_external_validation,0.0625,0.25,10.18738/T8/ZYQ5Z1|PCU85|Submerged|11_11_24,数据/原始/外部数据/新增开放数据/Texas_湿干单根电纺PU纤维力学/解压内容/Data/Submerged/PCU85_11_11_24_005Data.csv,34fb1197f1c855d1352b37917f7610922e3ae5c849e301005392c4d3567f91e0,CC0-1.0,reference-197
source_texas_zyq5z1_v1,PCU85,PCU85,PCU85_11_11_24_005,Submerged,11_11_24,0.456,21.3,30,9.147587000000001,1264.046492540147,1370.7300841587603,-106.68359161861326,-0.0843984712969131,260.85642,1.6526399999999999,0.9936645607572165,8.730597000000001,1182.7376219857274,1318.935144255502,-136.1975222697747,-0.11515446852963832,249.59515999999974,0.6839400000000015,0.9972598026339934,0.954415300996864,0.9356757278832153,1417,17,1,False,False,single_fiber_cyclic_force_displacement_transfer,material_code_only,single_fiber_polyurethane_auxiliary,cyclic_transfer_and_wet_condition_external_validation,0.0625,0.25,10.18738/T8/ZYQ5Z1|PCU85|Submerged|11_11_24,数据/原始/外部数据/新增开放数据/Texas_湿干单根电纺PU纤维力学/解压内容/Data/Submerged/PCU85_11_11_24_005Data.csv,34fb1197f1c855d1352b37917f7610922e3ae5c849e301005392c4d3567f91e0,CC0-1.0,reference-197
source_texas_zyq5z1_v1,PCU85,PCU85,PCU85_11_11_24_007,Submerged,11_11_24,0.485,21.4,10,2.328350895,103.30790002563458,107.0060447292354,-3.6981447036008177,-0.035797307879486165,67.19889999999998,0.7553999999999998,0.988758744562783,2.313920895,95.65054291834471,106.7327765620656,-11.082233643720883,-0.11586169095957566,67.47746999999991,0.39727,0.9941125534196822,0.993802480532042,0.9258783006392561,1417,17,1,False,False,single_fiber_cyclic_force_displacement_transfer,material_code_only,single_fiber_polyurethane_auxiliary,cyclic_transfer_and_wet_condition_external_validation,0.0625,0.25,10.18738/T8/ZYQ5Z1|PCU85|Submerged|11_11_24,数据/原始/外部数据/新增开放数据/Texas_湿干单根电纺PU纤维力学/解压内容/Data/Submerged/PCU85_11_11_24_007Data.csv,11491d912bbd9e3a5696541dd5438f4dc1575c0a73124cfdddc6beac55eff1e2,CC0-1.0,reference-197
source_texas_zyq5z1_v1,PCU85,PCU85,PCU85_11_11_24_007,Submerged,11_11_24,0.485,21.4,15,4.052780895,252.29803432362337,300.12460674127897,-47.8265724176556,-0.18956379325693962,117.32821100000002,1.9098890000000006,0.983721826287797,3.900450895,248.1650596721128,271.37643747075754,-23.211377798644747,-0.09353201385123554,114.32232,1.3098800000000008,0.9885422199269573,0.9624134627687541,0.9836186807297547,1417,17,1,False,False,single_fiber_cyclic_force_displacement_transfer,material_code_only,single_fiber_polyurethane_auxiliary,cyclic_transfer_and_wet_condition_external_validation,0.0625,0.25,10.18738/T8/ZYQ5Z1|PCU85|Submerged|11_11_24,数据/原始/外部数据/新增开放数据/Texas_湿干单根电纺PU纤维力学/解压内容/Data/Submerged/PCU85_11_11_24_007Data.csv,11491d912bbd9e3a5696541dd5438f4dc1575c0a73124cfdddc6beac55eff1e2,CC0-1.0,reference-197
source_texas_zyq5z1_v1,PCU85,PCU85,PCU85_11_11_24_007,Submerged,11_11_24,0.485,21.4,20,6.9886908949999995,729.6699056919456,857.7682283328459,-128.09832264090028,-0.1755565381573805,203.30232,1.58398,0.9922087460684167,6.791870895,701.8117520264935,802.3114768598276,-100.49972483333408,-0.14320040173613421,199.40768000000003,1.6713800000000005,0.9916182766882399,0.9718373579605856,0.9618208816779498,1417,17,1,False,False,single_fiber_cyclic_force_displacement_transfer,material_code_only,single_fiber_polyurethane_auxiliary,cyclic_transfer_and_wet_condition_external_validation,0.0625,0.25,10.18738/T8/ZYQ5Z1|PCU85|Submerged|11_11_24,数据/原始/外部数据/新增开放数据/Texas_湿干单根电纺PU纤维力学/解压内容/Data/Submerged/PCU85_11_11_24_007Data.csv,11491d912bbd9e3a5696541dd5438f4dc1575c0a73124cfdddc6beac55eff1e2,CC0-1.0,reference-197
source_texas_zyq5z1_v1,PCU85,PCU85,PCU85_11_11_24_007,Submerged,11_11_24,0.485,21.4,30,18.725150895,5061.987020226608,5590.807039752285,-528.8200195256768,-0.10446886122240655,541.2035799999998,4.109920000000001,0.9924059630204219,17.146050895,4328.489755648029,4875.869944950413,-547.3801893023838,-0.12645985556235517,496.9376799999999,0.5454800000000002,0.9989023170873257,0.9156695714307086,0.8550969685130202,1417,17,1,False,False,single_fiber_cyclic_force_displacement_transfer,material_code_only,single_fiber_polyurethane_auxiliary,cyclic_transfer_and_wet_condition_external_validation,0.0625,0.25,10.18738/T8/ZYQ5Z1|PCU85|Submerged|11_11_24,数据/原始/外部数据/新增开放数据/Texas_湿干单根电纺PU纤维力学/解压内容/Data/Submerged/PCU85_11_11_24_007Data.csv,11491d912bbd9e3a5696541dd5438f4dc1575c0a73124cfdddc6beac55eff1e2,CC0-1.0,reference-197
source_texas_zyq5z1_v1,PCU85,PCU85,PCU85_11_11_24_008,Submerged,11_11_24,0.451,21.4,10,4.512114499999999,306.71783513425015,376.3673870003003,-69.64955186605016,-0.22708021473731585,139.73500000000004,2.2741000000000007,0.9837256235016281,4.5441044999999995,301.52890326254993,362.5760304536998,-61.047127191149855,-0.2024586251288632,135.70668,2.452679999999999,0.9819266081817049,1.0070898023531984,0.9830823927489283,1417,17,1,False,False,single_fiber_cyclic_force_displacement_transfer,material_code_only,single_fiber_polyurethane_auxiliary,cyclic_transfer_and_wet_condition_external_validation,0.0625,0.25,10.18738/T8/ZYQ5Z1|PCU85|Submerged|11_11_24,数据/原始/外部数据/新增开放数据/Texas_湿干单根电纺PU纤维力学/解压内容/Data/Submerged/PCU85_11_11_24_008Data.csv,789a17796a8393cb83c466699d45132a690a30b7d83f99a7427d813167815999,CC0-1.0,reference-197
source_texas_zyq5z1_v1,PCU85,PCU85,PCU85_11_11_24_008,Submerged,11_11_24,0.451,21.4,15,11.261744499999999,1815.504039050595,1996.9216299994496,-181.41759094885447,-0.09992684513317057,325.25232,2.3714200000000005,0.9927089835977189,10.1666445,1510.849021633161,1729.8627338338056,-219.01371220064448,-0.1449606870472738,295.9576800000001,5.2856900000000016,0.9821403857470433,0.9027592927543332,0.8321925972818264,1417,17,1,False,False,single_fiber_cyclic_force_displacement_transfer,material_code_only,single_fiber_polyurethane_auxiliary,cyclic_transfer_and_wet_condition_external_validation,0.0625,0.25,10.18738/T8/ZYQ5Z1|PCU85|Submerged|11_11_24,数据/原始/外部数据/新增开放数据/Texas_湿干单根电纺PU纤维力学/解压内容/Data/Submerged/PCU85_11_11_24_008Data.csv,789a17796a8393cb83c466699d45132a690a30b7d83f99a7427d813167815999,CC0-1.0,reference-197
source_texas_zyq5z1_v1,PCU85,PCU85,PCU85_11_11_24_008,Submerged,11_11_24,0.451,21.4,20,16.6674445,3989.7071249405426,4302.243435221148,-312.536310280605,-0.07833565234071226,479.36358000000007,2.352680000000001,0.9950920760396524,14.683344499999999,3157.867910771174,3613.661687249951,-455.79377647877664,-0.1443359220074118,426.05768,1.0267800000000022,0.9975900446155553,0.8809595556175394,0.791503689839949,1417,17,1,False,False,single_fiber_cyclic_force_displacement_transfer,material_code_only,single_fiber_polyurethane_auxiliary,cyclic_transfer_and_wet_condition_external_validation,0.0625,0.25,10.18738/T8/ZYQ5Z1|PCU85|Submerged|11_11_24,数据/原始/外部数据/新增开放数据/Texas_湿干单根电纺PU纤维力学/解压内容/Data/Submerged/PCU85_11_11_24_008Data.csv,789a17796a8393cb83c466699d45132a690a30b7d83f99a7427d813167815999,CC0-1.0,reference-197
source_texas_zyq5z1_v1,PCU85,PCU85,PCU85_11_11_24_008,Submerged,11_11_24,0.451,21.4,30,28.9794445,12063.084052970406,12821.681499129654,-758.5974461592486,-0.06288586258938088,832.6517889999999,0.6526890000000005,0.9992161321111387,24.5421445,8755.998975790897,10003.034834283664,-1247.0358584927671,-0.14242074056205872,708.5764199999999,0.8526399999999992,0.9987966858959264,0.846881122928357,0.7258507805584614,1417,17,1,False,False,single_fiber_cyclic_force_displacement_transfer,material_code_only,single_fiber_polyurethane_auxiliary,cyclic_transfer_and_wet_condition_external_validation,0.0625,0.25,10.18738/T8/ZYQ5Z1|PCU85|Submerged|11_11_24,数据/原始/外部数据/新增开放数据/Texas_湿干单根电纺PU纤维力学/解压内容/Data/Submerged/PCU85_11_11_24_008Data.csv,789a17796a8393cb83c466699d45132a690a30b7d83f99a7427d813167815999,CC0-1.0,reference-197
