Repository: fafasco16/TPU-HighThroughput-Screening

# TPU/TPUU 定向五目标筛选数据集

- 版本：`tpu-directed-five-objective-2026-08-30-v1`
- 三目标相关实验记录：120,550行
- 商用构件：24种
- 现实配方：980个

## 结论

旧数据没有作废，而是重新分工：

| 旧资产 | 继续用途 | 禁止解释 |
|---|---|---|
| Gold-V结构与虚拟候选 | 化学空间、反应规则、适用域和候选排序 | 不是实验性能真值 |
| Gold-C计算与模拟 | 表示预训练、机理描述符、低保真代理和后段复核 | 不能无标记冒充宏观实验性能 |
| Gold-E实验曲线与标量 | 性能端点、来源内校准和最终实验残差 | 曲线点数不是材料数 |
| 商用构件与980个现实配方 | 成本/EHS门、现实Pareto候选和实验设计 | 目录证据不等于实时库存或低成本 |

新主线只训练三个清晰目标：韧性、循环恢复和热稳定。成本与环保保持透明规则约束，不制造虚假标签。昂贵DFT/MD在完成便宜的结构、配方、采购/EHS和模型预筛前保持后置。

## 当前任务门

| 目标 | 类型 | 实验主目标闭合组 | 直接低保真计算组 | 机理代理组 | 状态 |
|---|---|---:|---:|---:|---|
| 韧性 | single_task_model | 8 | 1 | 7988 | insufficient_chemistry_closed_labels |

File: 结果/定向筛选/SLS_TPU1301银层工艺拉伸端点.csv (part 3 of 5)
source_id,material_grade,formulation_id,condition_id,source_workbook_name,sample_id,source_sample_label,source_Fmax_MPa,source_strain_at_Fmax_percent,source_fracture_stress_MPa,source_elongation_at_break_percent,source_young_modulus_MPa,curve_point_count,tensile_strength_MPa,elongation_at_break_percent,toughness_MJ_m3,young_modulus_0_5pct_MPa,negative_strain_step_fraction,endpoint_quality_status,curve_sha256,cross_gold_curve_duplicate,source_young_modulus_qc_status,toughness_semantics,material_class,chemistry_mapping_status,process_mapping_status,target_role,model_admission_layer,usage_mode,sample_weight_ceiling,process_model_weight_ceiling,split_group,source_locator,source_file_sha256,license,citation_keys
source_mendeley_wfsm6f9rbn_v1,EOS TPU 1301,EOS TPU 1301,TPU_1_double_contour_on-edge,TPU_1_double_contour_on-edge.xls,silver|TPU_1_double_contour_on-edge|Éprouvette 4,Éprouvette 4,7.492761274126168,259.7788442056626,7.419856866323062,263.90417226962745,66.68256760176429,1316,7.492761274126168,263.90417226962745,15.554910850999425,42.547589463119834,0.0,valid,ce2b71d2149c9ef0432128235c99fe3c44af9a76876c7d24c4efbc946dd888a1,False,valid,direct_tensile_curve_area_silver_process_not_new_chemistry,SLS_printed_thermoplastic_polyurethane,commercial_grade_known,exploratory_condition_code_detailed_mapping_incomplete,direct_tensile_toughness_silver_process,SLS_TPU_process_silver,low_weight_process_transfer_only,0.15,0.0,10.17632/wfsm6f9rbn.1|EOS TPU 1301,数据/原始/外部数据/新增开放数据/Mendeley_SLS_TPU工艺力学/结构化表格/TPU_1_double_contour_on-edge.xls#sample=Éprouvette 4,4ff99e5df5194e7c0b466806fccd2987b0262e7b4c548c615bb9011dd7460c41,CC-BY-4.0,reference-59
source_mendeley_wfsm6f9rbn_v1,EOS TPU 1301,EOS TPU 1301,TPU_1_double_contour_upright,TPU_1_double_contour_upright.xls,silver|TPU_1_double_contour_upright|Éprouvette 1,Éprouvette 1,6.521205846368819,157.3989135553129,6.109872951696851,161.0652953912504,72.87871438360699,1191,6.521205846368819,161.0652953912504,8.329454922090088,44.9485974143137,0.0,valid,83eecfc0ca12f8248deb63910a2846a102a6505ceb132e554b381b5f2ba7c839,False,valid,direct_tensile_curve_area_silver_process_not_new_chemistry,SLS_printed_thermoplastic_polyurethane,commercial_grade_known,exploratory_condition_code_detailed_mapping_incomplete,direct_tensile_toughness_silver_process,SLS_TPU_process_silver,low_weight_process_transfer_only,0.15,0.0,10.17632/wfsm6f9rbn.1|EOS TPU 1301,数据/原始/外部数据/新增开放数据/Mendeley_SLS_TPU工艺力学/结构化表格/TPU_1_double_contour_upright.xls#sample=Éprouvette 1,442021120f0540d48b21232a3b2c5a452913f9437d3440b5dde9cc28bb5f00d7,CC-BY-4.0,reference-59
source_mendeley_wfsm6f9rbn_v1,EOS TPU 1301,EOS TPU 1301,TPU_1_double_contour_upright,TPU_1_double_contour_upright.xls,silver|TPU_1_double_contour_upright|Éprouvette 2,Éprouvette 2,5.998498656612589,132.07977772597224,5.9559162690973535,133.82975102309138,69.06060817183143,998,5.998498656612589,133.82975102309138,6.198702488257505,40.98110142124535,0.0,valid,6cf2cf55f2d848f3be557d94e12bd747b5db63f548051b57b85000c36a64c70a,False,valid,direct_tensile_curve_area_silver_process_not_new_chemistry,SLS_printed_thermoplastic_polyurethane,commercial_grade_known,exploratory_condition_code_detailed_mapping_incomplete,direct_tensile_toughness_silver_process,SLS_TPU_process_silver,low_weight_process_transfer_only,0.15,0.0,10.17632/wfsm6f9rbn.1|EOS TPU 1301,数据/原始/外部数据/新增开放数据/Mendeley_SLS_TPU工艺力学/结构化表格/TPU_1_double_contour_upright.xls#sample=Éprouvette 2,442021120f0540d48b21232a3b2c5a452913f9437d3440b5dde9cc28bb5f00d7,CC-BY-4.0,reference-59
source_mendeley_wfsm6f9rbn_v1,EOS TPU 1301,EOS TPU 1301,TPU_1_double_contour_upright,TPU_1_double_contour_upright.xls,silver|TPU_1_double_contour_upright|Éprouvette 3,Éprouvette 3,6.383942886137627,151.41814812505618,6.260754850746287,157.25107773626223,69.08200327640115,1059,6.383942886137627,157.25107773626223,7.9519508871231785,43.938589744480765,0.0,valid,817eff373eed6fa098d387eb56a456a7fe92c50a3e960af4f6136ce429629f90,False,valid,direct_tensile_curve_area_silver_process_not_new_chemistry,SLS_printed_thermoplastic_polyurethane,commercial_grade_known,exploratory_condition_code_detailed_mapping_incomplete,direct_tensile_toughness_silver_process,SLS_TPU_process_silver,low_weight_process_transfer_only,0.15,0.0,10.17632/wfsm6f9rbn.1|EOS TPU 1301,数据/原始/外部数据/新增开放数据/Mendeley_SLS_TPU工艺力学/结构化表格/TPU_1_double_contour_upright.xls#sample=Éprouvette 3,442021120f0540d48b21232a3b2c5a452913f9437d3440b5dde9cc28bb5f00d7,CC-BY-4.0,reference-59
source_mendeley_wfsm6f9rbn_v1,EOS TPU 1301,EOS TPU 1301,TPU_1_double_contour_upright,TPU_1_double_contour_upright.xls,silver|TPU_1_double_contour_upright|Éprouvette 4,Éprouvette 4,6.426825998084327,154.25636640377343,6.207043021752949,160.54825177975,71.72442256386049,1066,6.426825998084327,160.54825177975,8.203959605807194,44.355901134828144,0.0,valid,bae47a5ad95076c1b27d056e7aa8b0c799690aec474d0647366f6c4db652b77c,False,valid,direct_tensile_curve_area_silver_process_not_new_chemistry,SLS_printed_thermoplastic_polyurethane,commercial_grade_known,exploratory_condition_code_detailed_mapping_incomplete,direct_tensile_toughness_silver_process,SLS_TPU_process_silver,low_weight_process_transfer_only,0.15,0.0,10.17632/wfsm6f9rbn.1|EOS TPU 1301,数据/原始/外部数据/新增开放数据/Mendeley_SLS_TPU工艺力学/结构化表格/TPU_1_double_contour_upright.xls#sample=Éprouvette 4,442021120f0540d48b21232a3b2c5a452913f9437d3440b5dde9cc28bb5f00d7,CC-BY-4.0,reference-59
source_mendeley_wfsm6f9rbn_v1,EOS TPU 1301,EOS TPU 1301,TPU_1_double_contour_upright,TPU_1_double_contour_upright.xls,silver|TPU_1_double_contour_upright|Éprouvette 5,Éprouvette 5,6.413223760215185,149.36798794101924,6.3038375130437165,154.65963108371943,72.73537227911444,1062,6.413223760215185,154.65963108371943,7.833374507165004,43.66155295660723,0.0,valid,e732acfc25059a7243fb4656107f8ee6eca35703a1b1451601361b2516014940,False,valid,direct_tensile_curve_area_silver_process_not_new_chemistry,SLS_printed_thermoplastic_polyurethane,commercial_grade_known,exploratory_condition_code_detailed_mapping_incomplete,direct_tensile_toughness_silver_process,SLS_TPU_process_silver,low_weight_process_transfer_only,0.15,0.0,10.17632/wfsm6f9rbn.1|EOS TPU 1301,数据/原始/外部数据/新增开放数据/Mendeley_SLS_TPU工艺力学/结构化表格/TPU_1_double_contour_upright.xls#sample=Éprouvette 5,442021120f0540d48b21232a3b2c5a452913f9437d3440b5dde9cc28bb5f00d7,CC-BY-4.0,reference-59
source_mendeley_wfsm6f9rbn_v1,EOS TPU 1301,EOS TPU 1301,TPU_1_double_contour_v2,TPU_1_double_contour_v2.xls,silver|TPU_1_double_contour_v2|Éprouvette 1,Éprouvette 1,5.518485908232089,198.96828737016767,5.356003453486483,210.38525666948408,49.84710541307532,1130,5.518485908232089,210.38525666948408,8.863983580240978,29.926225493217828,0.0,valid,85ef5e53c55d315796cf476b0fa82aa983576cd17f87626db7ba774051c95392,False,valid,direct_tensile_curve_area_silver_process_not_new_chemistry,SLS_printed_thermoplastic_polyurethane,commercial_grade_known,exploratory_condition_code_detailed_mapping_incomplete,direct_tensile_toughness_silver_process,SLS_TPU_process_silver,low_weight_process_transfer_only,0.15,0.0,10.17632/wfsm6f9rbn.1|EOS TPU 1301,数据/原始/外部数据/新增开放数据/Mendeley_SLS_TPU工艺力学/结构化表格/TPU_1_double_contour_v2.xls#sample=Éprouvette 1,85cbb81bec46b3867621ae576af43533ca6ccdb916cb71f3577d961561fabf3d,CC-BY-4.0,reference-59
source_mendeley_wfsm6f9rbn_v1,EOS TPU 1301,EOS TPU 1301,TPU_1_double_contour_v2,TPU_1_double_contour_v2.xls,silver|TPU_1_double_contour_v2|Éprouvette 2,Éprouvette 2,5.561447221140999,209.43601893249433,5.41472818079972,218.22775172058027,51.02677778166539,1119,5.561447221140999,218.22775172058027,9.27831811977578,30.09895037668642,0.0,valid,eaa2e9ab5a862048fc929a8aaa087da2409749c21f9a8bc7928f0726cc1f0c80,False,valid,direct_tensile_curve_area_silver_process_not_new_chemistry,SLS_printed_thermoplastic_polyurethane,commercial_grade_known,exploratory_condition_code_detailed_mapping_incomplete,direct_tensile_toughness_silver_process,SLS_TPU_process_silver,low_weight_process_transfer_only,0.15,0.0,10.17632/wfsm6f9rbn.1|EOS TPU 1301,数据/原始/外部数据/新增开放数据/Mendeley_SLS_TPU工艺力学/结构化表格/TPU_1_double_contour_v2.xls#sample=Éprouvette 2,85cbb81bec46b3867621ae576af43533ca6ccdb916cb71f3577d961561fabf3d,CC-BY-4.0,reference-59
source_mendeley_wfsm6f9rbn_v1,EOS TPU 1301,EOS TPU 1301,TPU_1_double_contour_v2,TPU_1_double_contour_v2.xls,silver|TPU_1_double_contour_v2|Éprouvette 3,Éprouvette 3,5.386378993655977,209.12063073180616,5.236257442735329,216.95367287658155,47.246099785175616,1115,5.386378993655977,216.95367287658155,8.943868810255452,30.3885783179677,0.0,valid,195717879addd72d3a50fa623a31fa38199e3d38d16c042d5408c2367b1ac8ed,False,valid,direct_tensile_curve_area_silver_process_not_new_chemistry,SLS_printed_thermoplastic_polyurethane,commercial_grade_known,exploratory_condition_code_detailed_mapping_incomplete,direct_tensile_toughness_silver_process,SLS_TPU_process_silver,low_weight_process_transfer_only,0.15,0.0,10.17632/wfsm6f9rbn.1|EOS TPU 1301,数据/原始/外部数据/新增开放数据/Mendeley_SLS_TPU工艺力学/结构化表格/TPU_1_double_contour_v2.xls#sample=Éprouvette 3,85cbb81bec46b3867621ae576af43533ca6ccdb916cb71f3577d961561fabf3d,CC-BY-4.0,reference-59
source_mendeley_wfsm6f9rbn_v1,EOS TPU 1301,EOS TPU 1301,TPU_1_double_contour_v2,TPU_1_double_contour_v2.xls,silver|TPU_1_double_contour_v2|Éprouvette 4,Éprouvette 4,5.527358277980917,199.32517753960565,5.221246114349309,202.57543312432244,54.18436085825176,1165,5.527358277980917,202.57543312432244,8.469939825717567,29.80694085323091,0.0,valid,cf545c653059b4fff6ccf27ab7a9d3aaab07a7e488cbcdb3ba212e78d8ce915d,False,valid,direct_tensile_curve_area_silver_process_not_new_chemistry,SLS_printed_thermoplastic_polyurethane,commercial_grade_known,exploratory_condition_code_detailed_mapping_incomplete,direct_tensile_toughness_silver_process,SLS_TPU_process_silver,low_weight_process_transfer_only,0.15,0.0,10.17632/wfsm6f9rbn.1|EOS TPU 1301,数据/原始/外部数据/新增开放数据/Mendeley_SLS_TPU工艺力学/结构化表格/TPU_1_double_contour_v2.xls#sample=Éprouvette 4,85cbb81bec46b3867621ae576af43533ca6ccdb916cb71f3577d961561fabf3d,CC-BY-4.0,reference-59
source_mendeley_wfsm6f9rbn_v1,EOS TPU 1301,EOS TPU 1301,TPU_1_double_contour_v3,TPU_1_double_contour_v3.xls,silver|TPU_1_double_contour_v3|Éprouvette 1,Éprouvette 1,3.094051838762125,120.82459441758692,2.8876679704723323,124.19933311082423,27.523433289382766,773,3.094051838762125,124.19933311082423,2.687076640772887,15.470250733269939,0.0,valid,dbb482825117385b4b7d3189be25fdd34401f31a067f784a2699872b630ae5d9,False,valid,direct_tensile_curve_area_silver_process_not_new_chemistry,SLS_printed_thermoplastic_polyurethane,commercial_grade_known,exploratory_condition_code_detailed_mapping_incomplete,direct_tensile_toughness_silver_process,SLS_TPU_process_silver,low_weight_process_transfer_only,0.15,0.0,10.17632/wfsm6f9rbn.1|EOS TPU 1301,数据/原始/外部数据/新增开放数据/Mendeley_SLS_TPU工艺力学/结构化表格/TPU_1_double_contour_v3.xls#sample=Éprouvette 1,36ccddb35696b0fa0a2101b1909e47f9f121c098224bf7d51767047d8df3570a,CC-BY-4.0,reference-59
source_mendeley_wfsm6f9rbn_v1,EOS TPU 1301,EOS TPU 1301,TPU_1_double_contour_v3,TPU_1_double_contour_v3.xls,silver|TPU_1_double_contour_v3|Éprouvette 2,Éprouvette 2,3.0319856575716595,109.53842154238373,3.0288135780399905,110.37158003542572,28.490577740030865,711,3.0319856575716595,110.37158003542572,2.284556436512129,15.22443698113153,0.0,valid,905b3df68c58b4d5ffa9a6ad80aef8c2bdc2015938540e38512a88d04cd12867,False,valid,direct_tensile_curve_area_silver_process_not_new_chemistry,SLS_printed_thermoplastic_polyurethane,commercial_grade_known,exploratory_condition_code_detailed_mapping_incomplete,direct_tensile_toughness_silver_process,SLS_TPU_process_silver,low_weight_process_transfer_only,0.15,0.0,10.17632/wfsm6f9rbn.1|EOS TPU 1301,数据/原始/外部数据/新增开放数据/Mendeley_SLS_TPU工艺力学/结构化表格/TPU_1_double_contour_v3.xls#sample=Éprouvette 2,36ccddb35696b0fa0a2101b1909e47f9f121c098224bf7d51767047d8df3570a,CC-BY-4.0,reference-59
source_mendeley_wfsm6f9rbn_v1,EOS TPU 1301,EOS TPU 1301,TPU_1_double_contour_v3,TPU_1_double_contour_v3.xls,silver|TPU_1_double_contour_v3|Éprouvette 3,Éprouvette 3,3.212706423895197,127.62135701905936,3.1996082320163017,129.70416265260428,27.869084091368503,786,3.212706423895197,129.70416265260428,2.9187985863362145,15.690583595335246,0.0,valid,56f5fa8229a489f38e5aeea41826114ff9248ca584af5af9ffc9c7af9358d9fb,False,valid,direct_tensile_curve_area_silver_process_not_new_chemistry,SLS_printed_thermoplastic_polyurethane,commercial_grade_known,exploratory_condition_code_detailed_mapping_incomplete,direct_tensile_toughness_silver_process,SLS_TPU_process_silver,low_weight_process_transfer_only,0.15,0.0,10.17632/wfsm6f9rbn.1|EOS TPU 1301,数据/原始/外部数据/新增开放数据/Mendeley_SLS_TPU工艺力学/结构化表格/TPU_1_double_contour_v3.xls#sample=Éprouvette 3,36ccddb35696b0fa0a2101b1909e47f9f121c098224bf7d51767047d8df3570a,CC-BY-4.0,reference-59
source_mendeley_wfsm6f9rbn_v1,EOS TPU 1301,EOS TPU 1301,TPU_1_double_contour_v3,TPU_1_double_contour_v3.xls,silver|TPU_1_double_contour_v3|Éprouvette 4,Éprouvette 4,3.23975753162556,133.38441153988242,3.1908469970873625,138.96827002987266,29.055911265298587,818,3.23975753162556,138.96827002987266,3.196959320410773,15.697360145818276,0.0,valid,22c07aabb1a8126bfb5710711ea79616b5012bb259ab2ab2bb7b00b2a53b1d0c,False,valid,direct_tensile_curve_area_silver_process_not_new_chemistry,SLS_printed_thermoplastic_polyurethane,commercial_grade_known,exploratory_condition_code_detailed_mapping_incomplete,direct_tensile_toughness_silver_process,SLS_TPU_process_silver,low_weight_process_transfer_only,0.15,0.0,10.17632/wfsm6f9rbn.1|EOS TPU 1301,数据/原始/外部数据/新增开放数据/Mendeley_SLS_TPU工艺力学/结构化表格/TPU_1_double_contour_v3.xls#sample=Éprouvette 4,36ccddb35696b0fa0a2101b1909e47f9f121c098224bf7d51767047d8df3570a,CC-BY-4.0,reference-59
source_mendeley_wfsm6f9rbn_v1,EOS TPU 1301,EOS TPU 1301,TPU_1_edge_45,TPU_1_edge_45.xls,silver|TPU_1_edge_45|Éprouvette 1,Éprouvette 1,7.014805493129457,235.09442210849375,6.848405890706958,245.2195060318336,73.33249854941744,1352,7.014805493129457,245.2195060318336,13.68305613579738,42.80239361758792,0.0,valid,d7fb99571c948379bcef23e6d3b18995dfe82ead4e7970df2179ca247fb04a21,False,valid,direct_tensile_curve_area_silver_process_not_new_chemistry,SLS_printed_thermoplastic_polyurethane,commercial_grade_known,exploratory_condition_code_detailed_mapping_incomplete,direct_tensile_toughness_silver_process,SLS_TPU_process_silver,low_weight_process_transfer_only,0.15,0.0,10.17632/wfsm6f9rbn.1|EOS TPU 1301,数据/原始/外部数据/新增开放数据/Mendeley_SLS_TPU工艺力学/结构化表格/TPU_1_edge_45.xls#sample=Éprouvette 1,cd853eeba9642d3f9d1f36900f89a6225b4a771416fbbf51c23fb55d6dc834c0,CC-BY-4.0,reference-59
source_mendeley_wfsm6f9rbn_v1,EOS TPU 1301,EOS TPU 1301,TPU_1_edge_45,TPU_1_edge_45.xls,silver|TPU_1_edge_45|Éprouvette 2,Éprouvette 2,6.84083245118535,227.24640990328044,6.468509758492409,235.3296771151945,64.92911962735623,1302,6.84083245118535,235.3296771151945,12.734554043994807,41.68518988705961,0.0,valid,8b6fb849815271b9caf1da6d018635c4aa5f6232b164086073362298d0ef1780,False,valid,direct_tensile_curve_area_silver_process_not_new_chemistry,SLS_printed_thermoplastic_polyurethane,commercial_grade_known,exploratory_condition_code_detailed_mapping_incomplete,direct_tensile_toughness_silver_process,SLS_TPU_process_silver,low_weight_process_transfer_only,0.15,0.0,10.17632/wfsm6f9rbn.1|EOS TPU 1301,数据/原始/外部数据/新增开放数据/Mendeley_SLS_TPU工艺力学/结构化表格/TPU_1_edge_45.xls#sample=Éprouvette 2,cd853eeba9642d3f9d1f36900f89a6225b4a771416fbbf51c23fb55d6dc834c0,CC-BY-4.0,reference-59
source_mendeley_wfsm6f9rbn_v1,EOS TPU 1301,EOS TPU 1301,TPU_1_edge_45,TPU_1_edge_45.xls,silver|TPU_1_edge_45|Éprouvette 3,Éprouvette 3,6.936649998148729,229.65690196864307,6.666888872173236,236.1566883455962,66.6656462106434,1435,6.936649998148729,236.1566883455962,13.020355769194367,42.633175638448414,0.0,valid,5a016905c4ff76bd83d153638a9c71c873722bbfd4509a3e22e6d87e747b91ca,False,valid,direct_tensile_curve_area_silver_process_not_new_chemistry,SLS_printed_thermoplastic_polyurethane,commercial_grade_known,exploratory_condition_code_detailed_mapping_incomplete,direct_tensile_toughness_silver_process,SLS_TPU_process_silver,low_weight_process_transfer_only,0.15,0.0,10.17632/wfsm6f9rbn.1|EOS TPU 1301,数据/原始/外部数据/新增开放数据/Mendeley_SLS_TPU工艺力学/结构化表格/TPU_1_edge_45.xls#sample=Éprouvette 3,cd853eeba9642d3f9d1f36900f89a6225b4a771416fbbf51c23fb55d6dc834c0,CC-BY-4.0,reference-59
source_mendeley_wfsm6f9rbn_v1,EOS TPU 1301,EOS TPU 1301,TPU_1_edge_45,TPU_1_edge_45.xls,silver|TPU_1_edge_45|Éprouvette 4,Éprouvette 4,6.83223510860664,232.89516710210592,6.486386336465747,241.228564013727,68.16612981609514,1316,6.83223510860664,241.228564013727,13.102331011396517,42.1474327367748,0.0,valid,58836d2e5534d9fed2ec54804a0f8610b6835c06718d6344b610c00a7e5ca85c,False,valid,direct_tensile_curve_area_silver_process_not_new_chemistry,SLS_printed_thermoplastic_polyurethane,commercial_grade_known,exploratory_condition_code_detailed_mapping_incomplete,direct_tensile_toughness_silver_process,SLS_TPU_process_silver,low_weight_process_transfer_only,0.15,0.0,10.17632/wfsm6f9rbn.1|EOS TPU 1301,数据/原始/外部数据/新增开放数据/Mendeley_SLS_TPU工艺力学/结构化表格/TPU_1_edge_45.xls#sample=Éprouvette 4,cd853eeba9642d3f9d1f36900f89a6225b4a771416fbbf51c23fb55d6dc834c0,CC-BY-4.0,reference-59
source_mendeley_wfsm6f9rbn_v1,EOS TPU 1301,EOS TPU 1301,TPU_1_edge_45,TPU_1_edge_45.xls,silver|TPU_1_edge_45|Éprouvette 5,Éprouvette 5,6.641314432641102,208.74753377120942,6.174853475604625,216.03963277023286,67.00359461332432,1308,6.641314432641102,216.03963277023286,11.280362994569385,40.676614408004575,0.0,valid,f203630bc93197fc5eb0ec517fc494fc3d21f835b3608190f8e2fcf20f63f62e,False,valid,direct_tensile_curve_area_silver_process_not_new_chemistry,SLS_printed_thermoplastic_polyurethane,commercial_grade_known,exploratory_condition_code_detailed_mapping_incomplete,direct_tensile_toughness_silver_process,SLS_TPU_process_silver,low_weight_process_transfer_only,0.15,0.0,10.17632/wfsm6f9rbn.1|EOS TPU 1301,数据/原始/外部数据/新增开放数据/Mendeley_SLS_TPU工艺力学/结构化表格/TPU_1_edge_45.xls#sample=Éprouvette 5,cd853eeba9642d3f9d1f36900f89a6225b4a771416fbbf51c23fb55d6dc834c0,CC-BY-4.0,reference-59
source_mendeley_wfsm6f9rbn_v1,EOS TPU 1301,EOS TPU 1301,TPU_1_edge__v2_45,TPU_1_edge__v2_45.xls,silver|TPU_1_edge__v2_45|Éprouvette 1,Éprouvette 1,6.941129190782216,195.89871092280373,6.777614771670177,203.1074778600596,72.1095697383989,1182,6.941129190782216,203.1074778600596,11.104575666437709,41.97399060938538,0.0,valid,241022c480225d50245e084bd39cccf52e32d737fa2b7353529bfed0bb94a08c,False,valid,direct_tensile_curve_area_silver_process_not_new_chemistry,SLS_printed_thermoplastic_polyurethane,commercial_grade_known,exploratory_condition_code_detailed_mapping_incomplete,direct_tensile_toughness_silver_process,SLS_TPU_process_silver,low_weight_process_transfer_only,0.15,0.0,10.17632/wfsm6f9rbn.1|EOS TPU 1301,数据/原始/外部数据/新增开放数据/Mendeley_SLS_TPU工艺力学/结构化表格/TPU_1_edge__v2_45.xls#sample=Éprouvette 1,713d75c381fcc166c8575be7d61c460d45b80e272a3138ebddb9e1a0d9353f47,CC-BY-4.0,reference-59
source_mendeley_wfsm6f9rbn_v1,EOS TPU 1301,EOS TPU 1301,TPU_1_edge__v2_45,TPU_1_edge__v2_45.xls,silver|TPU_1_edge__v2_45|Éprouvette 2,Éprouvette 2,6.601345636189873,175.64094072114676,6.224360098867385,180.64113145601004,72.22770013451932,1156,6.601345636189873,180.64113145601004,9.259454661315273,39.67575111800127,0.0,valid,791c9f71bedd86089824a2f7ed207b4651cf7e9d57f46d84b8712a725a399a99,False,valid,direct_tensile_curve_area_silver_process_not_new_chemistry,SLS_printed_thermoplastic_polyurethane,commercial_grade_known,exploratory_condition_code_detailed_mapping_incomplete,direct_tensile_toughness_silver_process,SLS_TPU_process_silver,low_weight_process_transfer_only,0.15,0.0,10.17632/wfsm6f9rbn.1|EOS TPU 1301,数据/原始/外部数据/新增开放数据/Mendeley_SLS_TPU工艺力学/结构化表格/TPU_1_edge__v2_45.xls#sample=Éprouvette 2,713d75c381fcc166c8575be7d61c460d45b80e272a3138ebddb9e1a0d9353f47,CC-BY-4.0,reference-59
source_mendeley_wfsm6f9rbn_v1,EOS TPU 1301,EOS TPU 1301,TPU_1_edge__v2_45,TPU_1_edge__v2_45.xls,silver|TPU_1_edge__v2_45|Éprouvette 3,Éprouvette 3,6.653479544438999,179.38477206230164,6.451425119860231,187.6339976787567,71.19518364007162,1169,6.653479544438999,187.6339976787567,9.749423729120055,40.60632867358513,0.0,valid,834b7da179ba01b944cbcbe2e9501447f04a89124c06a05200c1aeeff3cd705f,False,valid,direct_tensile_curve_area_silver_process_not_new_chemistry,SLS_printed_thermoplastic_polyurethane,commercial_grade_known,exploratory_condition_code_detailed_mapping_incomplete,direct_tensile_toughness_silver_process,SLS_TPU_process_silver,low_weight_process_transfer_only,0.15,0.0,10.17632/wfsm6f9rbn.1|EOS TPU 1301,数据/原始/外部数据/新增开放数据/Mendeley_SLS_TPU工艺力学/结构化表格/TPU_1_edge__v2_45.xls#sample=Éprouvette 3,713d75c381fcc166c8575be7d61c460d45b80e272a3138ebddb9e1a0d9353f47,CC-BY-4.0,reference-59
source_mendeley_wfsm6f9rbn_v1,EOS TPU 1301,EOS TPU 1301,TPU_1_edge__v2_45,TPU_1_edge__v2_45.xls,silver|TPU_1_edge__v2_45|Éprouvette 4,Éprouvette 4,6.987903734123905,209.19936552550644,6.895767908975194,214.28286924865097,75.45800252525615,1207,6.987903734123905,214.28286924865097,11.786869434640444,41.47389518793477,0.0,valid,387fe86fc204709406ae1b298a7b563454a9bc0922064149a1d0bd307e326d9a,False,valid,direct_tensile_curve_area_silver_process_not_new_chemistry,SLS_printed_thermoplastic_polyurethane,commercial_grade_known,exploratory_condition_code_detailed_mapping_incomplete,direct_tensile_toughness_silver_process,SLS_TPU_process_silver,low_weight_process_transfer_only,0.15,0.0,10.17632/wfsm6f9rbn.1|EOS TPU 1301,数据/原始/外部数据/新增开放数据/Mendeley_SLS_TPU工艺力学/结构化表格/TPU_1_edge__v2_45.xls#sample=Éprouvette 4,713d75c381fcc166c8575be7d61c460d45b80e272a3138ebddb9e1a0d9353f47,CC-BY-4.0,reference-59
source_mendeley_wfsm6f9rbn_v1,EOS TPU 1301,EOS TPU 1301,TPU_1_edge__v2_45,TPU_1_edge__v2_45.xls,silver|TPU_1_edge__v2_45|Éprouvette 5,Éprouvette 5,6.5932235097497465,183.44034459465183,6.4642435269659035,187.35697057121433,71.39507385445425,1097,6.5932235097497465,187.35697057121433,9.625952288543123,39.534128606525215,0.0,valid,fbfbd08291daf323327af10db3d276f4886f3735a198a1e8d507c6fd9d717645,False,valid,direct_tensile_curve_area_silver_process_not_new_chemistry,SLS_printed_thermoplastic_polyurethane,commercial_grade_known,exploratory_condition_code_detailed_mapping_incomplete,direct_tensile_toughness_silver_process,SLS_TPU_process_silver,low_weight_process_transfer_only,0.15,0.0,10.17632/wfsm6f9rbn.1|EOS TPU 1301,数据/原始/外部数据/新增开放数据/Mendeley_SLS_TPU工艺力学/结构化表格/TPU_1_edge__v2_45.xls#sample=Éprouvette 5,713d75c381fcc166c8575be7d61c460d45b80e272a3138ebddb9e1a0d9353f47,CC-BY-4.0,reference-59
source_mendeley_wfsm6f9rbn_v1,EOS TPU 1301,EOS TPU 1301,TPU_1_edge__v2_flat,TPU_1_edge__v2_flat.xls,silver|TPU_1_edge__v2_flat|Éprouvette 1,Éprouvette 1,7.32901907892244,238.06587949907407,6.938037838675148,241.14882246172056,74.32942363333622,1371,7.32901907892244,241.14882246172056,13.585558273362537,40.578464867890354,0.0,valid,b3c0942350985c240694f63cbdb5017a1579de1987b7adfe8a2dd1d00bc1cff5,False,valid,direct_tensile_curve_area_silver_process_not_new_chemistry,SLS_printed_thermoplastic_polyurethane,commercial_grade_known,exploratory_condition_code_detailed_mapping_incomplete,direct_tensile_toughness_silver_process,SLS_TPU_process_silver,low_weight_process_transfer_only,0.15,0.0,10.17632/wfsm6f9rbn.1|EOS TPU 1301,数据/原始/外部数据/新增开放数据/Mendeley_SLS_TPU工艺力学/结构化表格/TPU_1_edge__v2_flat.xls#sample=Éprouvette 1,b6b9d231683f1212a1a05d465b44a90f7fb04764a84f68b67f23ab922658b5ff,CC-BY-4.0,reference-59
source_mendeley_wfsm6f9rbn_v1,EOS TPU 1301,EOS TPU 1301,TPU_1_edge__v2_flat,TPU_1_edge__v2_flat.xls,silver|TPU_1_edge__v2_flat|Éprouvette 2,Éprouvette 2,7.363729381117975,231.37208140920848,6.970581612963782,234.2882267339155,77.660403001605,1227,7.363729381117975,234.2882267339155,13.210390176180635,40.38523890011669,0.0,valid,f5f797c2d318e314eac99c70cf3342bbf44c91ed07c6c9c2c5557acfee9bbea7,False,valid,direct_tensile_curve_area_silver_process_not_new_chemistry,SLS_printed_thermoplastic_polyurethane,commercial_grade_known,exploratory_condition_code_detailed_mapping_incomplete,direct_tensile_toughness_silver_process,SLS_TPU_process_silver,low_weight_process_transfer_only,0.15,0.0,10.17632/wfsm6f9rbn.1|EOS TPU 1301,数据/原始/外部数据/新增开放数据/Mendeley_SLS_TPU工艺力学/结构化表格/TPU_1_edge__v2_flat.xls#sample=Éprouvette 2,b6b9d231683f1212a1a05d465b44a90f7fb04764a84f68b67f23ab922658b5ff,CC-BY-4.0,reference-59
source_mendeley_wfsm6f9rbn_v1,EOS TPU 1301,EOS TPU 1301,TPU_1_edge__v2_flat,TPU_1_edge__v2_flat.xls,silver|TPU_1_edge__v2_flat|Éprouvette 3,Éprouvette 3,7.118774856430598,222.58195204287767,6.646536434740368,226.9573716595769,69.91307707828646,1240,7.118774856430598,226.9573716595769,12.446556230749248,39.53847212684347,0.0,valid,8ddb78bd12aa6af14abc4e2a2b7d73243eed5a2d32584c9a15716d295197e928,False,valid,direct_tensile_curve_area_silver_process_not_new_chemistry,SLS_printed_thermoplastic_polyurethane,commercial_grade_known,exploratory_condition_code_detailed_mapping_incomplete,direct_tensile_toughness_silver_process,SLS_TPU_process_silver,low_weight_process_transfer_only,0.15,0.0,10.17632/wfsm6f9rbn.1|EOS TPU 1301,数据/原始/外部数据/新增开放数据/Mendeley_SLS_TPU工艺力学/结构化表格/TPU_1_edge__v2_flat.xls#sample=Éprouvette 3,b6b9d231683f1212a1a05d465b44a90f7fb04764a84f68b67f23ab922658b5ff,CC-BY-4.0,reference-59
source_mendeley_wfsm6f9rbn_v1,EOS TPU 1301,EOS TPU 1301,TPU_1_edge__v2_flat,TPU_1_edge__v2_flat.xls,silver|TPU_1_edge__v2_flat|Éprouvette 4,Éprouvette 4,7.201403418457595,227.9610873479396,6.702991554633351,233.41949951834977,69.74640739099245,1231,7.201403418457595,233.41949951834977,12.872488149247571,38.04914398473984,0.0,valid,6519f035c0a64029bf22cc6a07838086d3bfb21a07b654d93399280554937ccd,False,valid,direct_tensile_curve_area_silver_process_not_new_chemistry,SLS_printed_thermoplastic_polyurethane,commercial_grade_known,exploratory_condition_code_detailed_mapping_incomplete,direct_tensile_toughness_silver_process,SLS_TPU_process_silver,low_weight_process_transfer_only,0.15,0.0,10.17632/wfsm6f9rbn.1|EOS TPU 1301,数据/原始/外部数据/新增开放数据/Mendeley_SLS_TPU工艺力学/结构化表格/TPU_1_edge__v2_flat.xls#sample=Éprouvette 4,b6b9d231683f1212a1a05d465b44a90f7fb04764a84f68b67f23ab922658b5ff,CC-BY-4.0,reference-59
source_mendeley_wfsm6f9rbn_v1,EOS TPU 1301,EOS TPU 1301,TPU_1_edge__v2_flat,TPU_1_edge__v2_flat.xls,silver|TPU_1_edge__v2_flat|Éprouvette 5,Éprouvette 5,6.695070747514473,194.87322187516838,6.416358663781405,198.4147677430883,70.21218750857955,1139,6.695070747514473,198.4147677430883,10.096318748098158,37.88080986151207,0.0,valid,fe1fb5b3b10c2b9b95a1fbab0cce39c70ffb5ee46dbe5ea3e27e5f0a5aa8d1ef,False,valid,direct_tensile_curve_area_silver_process_not_new_chemistry,SLS_printed_thermoplastic_polyurethane,commercial_grade_known,exploratory_condition_code_detailed_mapping_incomplete,direct_tensile_toughness_silver_process,SLS_TPU_process_silver,low_weight_process_transfer_only,0.15,0.0,10.17632/wfsm6f9rbn.1|EOS TPU 1301,数据/原始/外部数据/新增开放数据/Mendeley_SLS_TPU工艺力学/结构化表格/TPU_1_edge__v2_flat.xls#sample=Éprouvette 5,b6b9d231683f1212a1a05d465b44a90f7fb04764a84f68b67f23ab922658b5ff,CC-BY-4.0,reference-59
source_mendeley_wfsm6f9rbn_v1,EOS TPU 1301,EOS TPU 1301,TPU_1_edge__v2_on-edge,TPU_1_edge__v2_on-edge.xls,silver|TPU_1_edge__v2_on-edge|Éprouvette 1,Éprouvette 1,4.207769673884069,39.02711524255574,4.01112496235915,39.943696396425366,67.29299184163595,741,4.207769673884069,39.943696396425366,1.1692186908346065,35.86420497939059,0.0,valid,af41d5fcc93d36f77036cc32f88508aa4ad141237e80d6347b486119db454faa,False,valid,direct_tensile_curve_area_silver_process_not_new_chemistry,SLS_printed_thermoplastic_polyurethane,commercial_grade_known,exploratory_condition_code_detailed_mapping_incomplete,direct_tensile_toughness_silver_process,SLS_TPU_process_silver,low_weight_process_transfer_only,0.15,0.0,10.17632/wfsm6f9rbn.1|EOS TPU 1301,数据/原始/外部数据/新增开放数据/Mendeley_SLS_TPU工艺力学/结构化表格/TPU_1_edge__v2_on-edge.xls#sample=Éprouvette 1,ba7a948b37bee55c1b0475ae621ce685f1746d913ffd891c8cd684e00cfec105,CC-BY-4.0,reference-59
source_mendeley_wfsm6f9rbn_v1,EOS TPU 1301,EOS TPU 1301,TPU_1_edge__v2_on-edge,TPU_1_edge__v2_on-edge.xls,silver|TPU_1_edge__v2_on-edge|Éprouvette 2,Éprouvette 2,7.113457044283867,233.04571597580798,6.988320605037908,237.08759753708728,67.61735506947743,1246,7.113457044283867,237.08759753708728,12.983341454482016,39.13399118330337,0.0,valid,c3033cc4a2da03f45422aaa7635b9347b02f5a98ce51e6b98d0850cc180b8878,False,valid,direct_tensile_curve_area_silver_process_not_new_chemistry,SLS_printed_thermoplastic_polyurethane,commercial_grade_known,exploratory_condition_code_detailed_mapping_incomplete,direct_tensile_toughness_silver_process,SLS_TPU_process_silver,low_weight_process_transfer_only,0.15,0.0,10.17632/wfsm6f9rbn.1|EOS TPU 1301,数据/原始/外部数据/新增开放数据/Mendeley_SLS_TPU工艺力学/结构化表格/TPU_1_edge__v2_on-edge.xls#sample=Éprouvette 2,ba7a948b37bee55c1b0475ae621ce685f1746d913ffd891c8cd684e00cfec105,CC-BY-4.0,reference-59
source_mendeley_wfsm6f9rbn_v1,EOS TPU 1301,EOS TPU 1301,TPU_1_edge__v2_on-edge,TPU_1_edge__v2_on-edge.xls,silver|TPU_1_edge__v2_on-edge|Éprouvette 3,Éprouvette 3,6.892814993924089,203.87452047644183,6.715851194785346,206.95816915808246,68.53280868270019,1181,6.892814993924089,206.95816915808246,10.881289737196742,38.673420440787496,0.0,valid,e3590dacea0c854669f97380ec05906f8129da0031c1547124e565fffc5b9499,False,valid,direct_tensile_curve_area_silver_process_not_new_chemistry,SLS_printed_thermoplastic_polyurethane,commercial_grade_known,exploratory_condition_code_detailed_mapping_incomplete,direct_tensile_toughness_silver_process,SLS_TPU_process_silver,low_weight_process_transfer_only,0.15,0.0,10.17632/wfsm6f9rbn.1|EOS TPU 1301,数据/原始/外部数据/新增开放数据/Mendeley_SLS_TPU工艺力学/结构化表格/TPU_1_edge__v2_on-edge.xls#sample=Éprouvette 3,ba7a948b37bee55c1b0475ae621ce685f1746d913ffd891c8cd684e00cfec105,CC-BY-4.0,reference-59
source_mendeley_wfsm6f9rbn_v1,EOS TPU 1301,EOS TPU 1301,TPU_1_edge__v2_on-edge,TPU_1_edge__v2_on-edge.xls,silver|TPU_1_edge__v2_on-edge|Éprouvette 4,Éprouvette 4,6.736243321929327,214.02116190455854,6.40645826461109,217.89622675441206,69.00703985410415,1431,6.736243321929327,217.89622675441206,11.218221809488135,38.302504126411485,0.0,valid,6116f3e182d79ace55a543cf8a3cf6d0f1b4362426d88670526f67ef7df834d4,False,valid,direct_tensile_curve_area_silver_process_not_new_chemistry,SLS_printed_thermoplastic_polyurethane,commercial_grade_known,exploratory_condition_code_detailed_mapping_incomplete,direct_tensile_toughness_silver_process,SLS_TPU_process_silver,low_weight_process_transfer_only,0.15,0.0,10.17632/wfsm6f9rbn.1|EOS TPU 1301,数据/原始/外部数据/新增开放数据/Mendeley_SLS_TPU工艺力学/结构化表格/TPU_1_edge__v2_on-edge.xls#sample=Éprouvette 4,ba7a948b37bee55c1b0475ae621ce685f1746d913ffd891c8cd684e00cfec105,CC-BY-4.0,reference-59
source_mendeley_wfsm6f9rbn_v1,EOS TPU 1301,EOS TPU 1301,TPU_1_edge__v2_on-edge,TPU_1_edge__v2_on-edge.xls,silver|TPU_1_edge__v2_on-edge|Éprouvette 5,Éprouvette 5,7.207546334442208,232.4166554135736,6.619838195846639,234.95854078955017,70.27028866180679,1249,7.207546334442208,234.95854078955017,12.985811651707847,40.27381579396912,0.0,valid,fe76398d4199f3880844b8e02da3da041214bcda071feae4b52a6d082fd29999,False,valid,direct_tensile_curve_area_silver_process_not_new_chemistry,SLS_printed_thermoplastic_polyurethane,commercial_grade_known,exploratory_condition_code_detailed_mapping_incomplete,direct_tensile_toughness_silver_process,SLS_TPU_process_silver,low_weight_process_transfer_only,0.15,0.0,10.17632/wfsm6f9rbn.1|EOS TPU 1301,数据/原始/外部数据/新增开放数据/Mendeley_SLS_TPU工艺力学/结构化表格/TPU_1_edge__v2_on-edge.xls#sample=Éprouvette 5,ba7a948b37bee55c1b0475ae621ce685f1746d913ffd891c8cd684e00cfec105,CC-BY-4.0,reference-59
source_mendeley_wfsm6f9rbn_v1,EOS TPU 1301,EOS TPU 1301,TPU_1_edge__v2_upright,TPU_1_edge__v2_upright.xls,silver|TPU_1_edge__v2_upright|Éprouvette 1,Éprouvette 1,5.559045891128866,98.5862029165146,5.524587009624086,100.00258093775483,61.79006229809978,897,5.559045891128866,100.00258093775483,4.109003222753137,35.522829326599194,0.0,valid,b469c777cf773e466a51bfcafa63c1ff988c1edb28b2655870a739b30bb4022e,False,valid,direct_tensile_curve_area_silver_process_not_new_chemistry,SLS_printed_thermoplastic_polyurethane,commercial_grade_known,exploratory_condition_code_detailed_mapping_incomplete,direct_tensile_toughness_silver_process,SLS_TPU_process_silver,low_weight_process_transfer_only,0.15,0.0,10.17632/wfsm6f9rbn.1|EOS TPU 1301,数据/原始/外部数据/新增开放数据/Mendeley_SLS_TPU工艺力学/结构化表格/TPU_1_edge__v2_upright.xls#sample=Éprouvette 1,e3b753bd196d20d2d13c491b9bc86e1c2ebcd8d2ab72276e1b36a2e973df51d9,CC-BY-4.0,reference-59
source_mendeley_wfsm6f9rbn_v1,EOS TPU 1301,EOS TPU 1301,TPU_1_edge__v2_upright,TPU_1_edge__v2_upright.xls,silver|TPU_1_edge__v2_upright|Éprouvette 2,Éprouvette 2,6.199393692915131,130.75039913947694,6.107878377394319,132.58381893928163,68.42703342817651,998,6.199393692915131,132.58381893928163,6.2759791977827355,39.83955280961874,0.0,valid,3672de688776d20701fdddf5c6e3187cc571ebd79ad1f1047712f9ec51b2a291,False,valid,direct_tensile_curve_area_silver_process_not_new_chemistry,SLS_printed_thermoplastic_polyurethane,commercial_grade_known,exploratory_condition_code_detailed_mapping_incomplete,direct_tensile_toughness_silver_process,SLS_TPU_process_silver,low_weight_process_transfer_only,0.15,0.0,10.17632/wfsm6f9rbn.1|EOS TPU 1301,数据/原始/外部数据/新增开放数据/Mendeley_SLS_TPU工艺力学/结构化表格/TPU_1_edge__v2_upright.xls#sample=Éprouvette 2,e3b753bd196d20d2d13c491b9bc86e1c2ebcd8d2ab72276e1b36a2e973df51d9,CC-BY-4.0,reference-59
source_mendeley_wfsm6f9rbn_v1,EOS TPU 1301,EOS TPU 1301,TPU_1_edge__v2_upright,TPU_1_edge__v2_upright.xls,silver|TPU_1_edge__v2_upright|Éprouvette 3,Éprouvette 3,6.027759674558633,110.4624110518489,5.917283151531533,112.17099488363601,71.79288539139756,951,6.027759674558633,112.17099488363601,5.089822892355708,39.8820697061503,0.0,valid,f079e1ad9e7b266cae69363ecfeadaecbe68d6d5bbccfd002af456398713a6f5,False,valid,direct_tensile_curve_area_silver_process_not_new_chemistry,SLS_printed_thermoplastic_polyurethane,commercial_grade_known,exploratory_condition_code_detailed_mapping_incomplete,direct_tensile_toughness_silver_process,SLS_TPU_process_silver,low_weight_process_transfer_only,0.15,0.0,10.17632/wfsm6f9rbn.1|EOS TPU 1301,数据/原始/外部数据/新增开放数据/Mendeley_SLS_TPU工艺力学/结构化表格/TPU_1_edge__v2_upright.xls#sample=Éprouvette 3,e3b753bd196d20d2d13c491b9bc86e1c2ebcd8d2ab72276e1b36a2e973df51d9,CC-BY-4.0,reference-59
source_mendeley_wfsm6f9rbn_v1,EOS TPU 1301,EOS TPU 1301,TPU_1_edge__v2_upright,TPU_1_edge__v2_upright.xls,silver|TPU_1_edge__v2_upright|Éprouvette 4,Éprouvette 4,5.9733748077194395,120.81597535207402,5.920524965766945,122.56589142873418,66.42281148798729,949,5.9733748077194395,122.56589142873418,5.551689700462125,38.478077214873736,0.0,valid,6eda74219b3f5457aa2444e78ba2f9745f8097c5ddf0fdaa052b1acdee84f740,False,valid,direct_tensile_curve_area_silver_process_not_new_chemistry,SLS_printed_thermoplastic_polyurethane,commercial_grade_known,exploratory_condition_code_detailed_mapping_incomplete,direct_tensile_toughness_silver_process,SLS_TPU_process_silver,low_weight_process_transfer_only,0.15,0.0,10.17632/wfsm6f9rbn.1|EOS TPU 1301,数据/原始/外部数据/新增开放数据/Mendeley_SLS_TPU工艺力学/结构化表格/TPU_1_edge__v2_upright.xls#sample=Éprouvette 4,e3b753bd196d20d2d13c491b9bc86e1c2ebcd8d2ab72276e1b36a2e973df51d9,CC-BY-4.0,reference-59
source_mendeley_wfsm6f9rbn_v1,EOS TPU 1301,EOS TPU 1301,TPU_1_edge__v2_upright,TPU_1_edge__v2_upright.xls,silver|TPU_1_edge__v2_upright|Éprouvette 5,Éprouvette 5,5.363976282810373,95.21696212061215,5.290159960165302,96.09145285852719,60.76247522713784,882,5.363976282810373,96.09145285852719,3.819992651513414,35.753666728390556,0.0,valid,e61204d958d9733b8a3f9517aabb40899262689e53c2903f1beadf15c7f85f06,False,valid,direct_tensile_curve_area_silver_process_not_new_chemistry,SLS_printed_thermoplastic_polyurethane,commercial_grade_known,exploratory_condition_code_detailed_mapping_incomplete,direct_tensile_toughness_silver_process,SLS_TPU_process_silver,low_weight_process_transfer_only,0.15,0.0,10.17632/wfsm6f9rbn.1|EOS TPU 1301,数据/原始/外部数据/新增开放数据/Mendeley_SLS_TPU工艺力学/结构化表格/TPU_1_edge__v2_upright.xls#sample=Éprouvette 5,e3b753bd196d20d2d13c491b9bc86e1c2ebcd8d2ab72276e1b36a2e973df51d9,CC-BY-4.0,reference-59
source_mendeley_wfsm6f9rbn_v1,EOS TPU 1301,EOS TPU 1301,TPU_1_edge__v3_45,TPU_1_edge__v3_45.xls,silver|TPU_1_edge__v3_45|Éprouvette 1,Éprouvette 1,5.946612048913309,139.78050877922215,5.66804499447652,144.03049161308445,66.5696753938812,1013,5.946612048913309,144.03049161308445,6.611931391850257,39.64067669334,0.0,valid,8e90f63a50ef2c8e6602eb373cebc83122f81a1c67504ab9b9704385775d4f9e,False,valid,direct_tensile_curve_area_silver_process_not_new_chemistry,SLS_printed_thermoplastic_polyurethane,commercial_grade_known,exploratory_condition_code_detailed_mapping_incomplete,direct_tensile_toughness_silver_process,SLS_TPU_process_silver,low_weight_process_transfer_only,0.15,0.0,10.17632/wfsm6f9rbn.1|EOS TPU 1301,数据/原始/外部数据/新增开放数据/Mendeley_SLS_TPU工艺力学/结构化表格/TPU_1_edge__v3_45.xls#sample=Éprouvette 1,cce92b12fc0e33df812028f5746f2f7f58b169b420bc81a8e493606b0c7ef638,CC-BY-4.0,reference-59
source_mendeley_wfsm6f9rbn_v1,EOS TPU 1301,EOS TPU 1301,TPU_1_edge__v3_45,TPU_1_edge__v3_45.xls,silver|TPU_1_edge__v3_45|Éprouvette 2,Éprouvette 2,5.692022497003729,150.15948528656736,5.475491285324098,158.57674831757322,66.60554869314976,1050,5.692022497003729,158.57674831757322,7.095638106068717,37.83987144048241,0.0,valid,85cb6770e599e98604f1d5ec43bb6a8c5f9a793d2ff1362dea17839fd2215158,False,valid,direct_tensile_curve_area_silver_process_not_new_chemistry,SLS_printed_thermoplastic_polyurethane,commercial_grade_known,exploratory_condition_code_detailed_mapping_incomplete,direct_tensile_toughness_silver_process,SLS_TPU_process_silver,low_weight_process_transfer_only,0.15,0.0,10.17632/wfsm6f9rbn.1|EOS TPU 1301,数据/原始/外部数据/新增开放数据/Mendeley_SLS_TPU工艺力学/结构化表格/TPU_1_edge__v3_45.xls#sample=Éprouvette 2,cce92b12fc0e33df812028f5746f2f7f58b169b420bc81a8e493606b0c7ef638,CC-BY-4.0,reference-59
source_mendeley_wfsm6f9rbn_v1,EOS TPU 1301,EOS TPU 1301,TPU_1_edge__v3_45,TPU_1_edge__v3_45.xls,silver|TPU_1_edge__v3_45|Éprouvette 3,Éprouvette 3,5.705220054214703,125.87512009125203,5.629462269964496,128.50048058014363,72.95633772613384,1035,5.705220054214703,128.50048058014363,5.638906208065878,39.16425832406005,0.0,valid,cff67555b486e009c014bbae2c45933febc90c4d581ec1a647b24e9cb3a0ce4b,False,valid,direct_tensile_curve_area_silver_process_not_new_chemistry,SLS_printed_thermoplastic_polyurethane,commercial_grade_known,exploratory_condition_code_detailed_mapping_incomplete,direct_tensile_toughness_silver_process,SLS_TPU_process_silver,low_weight_process_transfer_only,0.15,0.0,10.17632/wfsm6f9rbn.1|EOS TPU 1301,数据/原始/外部数据/新增开放数据/Mendeley_SLS_TPU工艺力学/结构化表格/TPU_1_edge__v3_45.xls#sample=Éprouvette 3,cce92b12fc0e33df812028f5746f2f7f58b169b420bc81a8e493606b0c7ef638,CC-BY-4.0,reference-59
source_mendeley_wfsm6f9rbn_v1,EOS TPU 1301,EOS TPU 1301,TPU_1_edge__v3_45,TPU_1_edge__v3_45.xls,silver|TPU_1_edge__v3_45|Éprouvette 4,Éprouvette 4,5.752540702592085,140.04039658598776,5.588646508413326,143.04012192778464,71.99126677714568,1014,5.752540702592085,143.04012192778464,6.372294973843247,38.38435166128679,0.0,valid,ab0c5dcbf6d330fa682b5b0a3cc497ec0eaab0d157e4f84079f51b13a575a26c,False,valid,direct_tensile_curve_area_silver_process_not_new_chemistry,SLS_printed_thermoplastic_polyurethane,commercial_grade_known,exploratory_condition_code_detailed_mapping_incomplete,direct_tensile_toughness_silver_process,SLS_TPU_process_silver,low_weight_process_transfer_only,0.15,0.0,10.17632/wfsm6f9rbn.1|EOS TPU 1301,数据/原始/外部数据/新增开放数据/Mendeley_SLS_TPU工艺力学/结构化表格/TPU_1_edge__v3_45.xls#sample=Éprouvette 4,cce92b12fc0e33df812028f5746f2f7f58b169b420bc81a8e493606b0c7ef638,CC-BY-4.0,reference-59
source_mendeley_wfsm6f9rbn_v1,EOS TPU 1301,EOS TPU 1301,TPU_1_edge__v3_45,TPU_1_edge__v3_45.xls,silver|TPU_1_edge__v3_45|Éprouvette 5,Éprouvette 5,5.53517977354559,121.54995747585781,5.36873928542409,122.75737591763027,67.72376943478031,936,5.53517977354559,122.75737591763027,5.191793244546364,37.94145757211389,0.0,valid,09ca0a8203ef47fde5d57f1a1899b005e2e2a9383654751c00cc066baf660acb,False,valid,direct_tensile_curve_area_silver_process_not_new_chemistry,SLS_printed_thermoplastic_polyurethane,commercial_grade_known,exploratory_condition_code_detailed_mapping_incomplete,direct_tensile_toughness_silver_process,SLS_TPU_process_silver,low_weight_process_transfer_only,0.15,0.0,10.17632/wfsm6f9rbn.1|EOS TPU 1301,数据/原始/外部数据/新增开放数据/Mendeley_SLS_TPU工艺力学/结构化表格/TPU_1_edge__v3_45.xls#sample=Éprouvette 5,cce92b12fc0e33df812028f5746f2f7f58b169b420bc81a8e493606b0c7ef638,CC-BY-4.0,reference-59
