Repository: fafasco16/TPU-HighThroughput-Screening

# TPU/TPUU 定向五目标筛选数据集

- 版本：`tpu-directed-five-objective-2026-08-30-v1`
- 三目标相关实验记录：120,550行
- 商用构件：24种
- 现实配方：980个

## 结论

旧数据没有作废，而是重新分工：

| 旧资产 | 继续用途 | 禁止解释 |
|---|---|---|
| Gold-V结构与虚拟候选 | 化学空间、反应规则、适用域和候选排序 | 不是实验性能真值 |
| Gold-C计算与模拟 | 表示预训练、机理描述符、低保真代理和后段复核 | 不能无标记冒充宏观实验性能 |
| Gold-E实验曲线与标量 | 性能端点、来源内校准和最终实验残差 | 曲线点数不是材料数 |
| 商用构件与980个现实配方 | 成本/EHS门、现实Pareto候选和实验设计 | 目录证据不等于实时库存或低成本 |

新主线只训练三个清晰目标：韧性、循环恢复和热稳定。成本与环保保持透明规则约束，不制造虚假标签。昂贵DFT/MD在完成便宜的结构、配方、采购/EHS和模型预筛前保持后置。

## 当前任务门

| 目标 | 类型 | 实验主目标闭合组 | 直接低保真计算组 | 机理代理组 | 状态 |
|---|---|---:|---:|---:|---|
| 韧性 | single_task_model | 8 | 1 | 7988 | insufficient_chemistry_closed_labels |

File: 结果/定向筛选/TPU压缩打印DOE端点.csv (part 3 of 10)
source_id,material_key,formulation_id,material_grade,geometry,shape_order,infill_pattern,infill_value_raw,infill_percent_resolved,infill_mapping_status,shell_count,physical_specimen_id,specimen_sample_label,loading_direction,strain_levels,stress_at_5pct_strain_kPa,stress_at_10pct_strain_kPa,stress_at_15pct_strain_kPa,stress_at_20pct_strain_kPa,peak_discrete_stress_kPa,strain_at_peak_discrete_stress,discrete_compression_energy_to_20pct_kJ_m3,direct_stress_observation_count,missing_stress_observation_count,complete_four_point_response,stress_unit,energy_unit,stress_formula,quality_status,reported_replicate_count,source_protocol,target_role,complete_toughness_available,model_admission_layer,sample_weight_ceiling,split_group,source_file,source_locator,source_member_sha256,license,citation_keys,notes
source_mendeley_7zcd9bmmg5_v1,NinjaFlex_unknown_grade,NinjaFlex_unknown_grade,NinjaFlex (NinjaTek; exact chemistry/hardness unavailable),cube,9,Grid 45 deg,20.0,20.0,resolved_percent,2,NinjaFlex_unknown_grade|cube|9|Grid 45 deg|20|2|A,A,dir_2,0.05;0.10;0.15;0.20,132.3443960585664,179.8256658686615,176.66959918999933,142.7944835056922,179.8256658686615,0.1,28.011845143503667,4,0,True,kPa,kJ_m3,load_lbf_to_kPa_using_cross_section_area_in2,complete,4,ASTM_D575_91_adapted;21C;12.65mm_min;20pct_peak_deflection;10Hz_acquisition,discrete_compression_energy_absorption_application_proxy,False,core_TPU_application_experimental,0.15,10.17632/7zcd9bmmg5.1|NinjaFlex_unknown_grade|cube|9|Grid 45 deg|20|2,Impact of Infill and Shell Design Features on Compression Stiffness in Material Extrusion of Thermoplastic Urethane/NinjaTek Data.xlsx,Impact of Infill and Shell Design Features on Compression Stiffness in Material Extrusion of Thermoplastic Urethane/NinjaTek Data.xlsx#Raw Data!34,d2916bcd7ff431c01aa9f738fc245570e1743cf176373206adc3a33e5bdfad74,CC-BY-4.0,reference-103,recomputed_from_load_and_area;max_cached_difference_kPa=7.05982504e-05;family=NinjaFlex_unknown_grade|cube|9|Grid 45 deg|20|2
source_mendeley_7zcd9bmmg5_v1,NinjaFlex_unknown_grade,NinjaFlex_unknown_grade,NinjaFlex (NinjaTek; exact chemistry/hardness unavailable),cube,9,Grid 45 deg,20.0,20.0,resolved_percent,2,NinjaFlex_unknown_grade|cube|9|Grid 45 deg|20|2|B,B,dir_1,0.05;0.10;0.15;0.20,295.17926409386877,474.00330826131744,360.1806082365606,297.85247954562453,474.00330826131744,0.1,63.91447101822796,4,0,True,kPa,kJ_m3,load_lbf_to_kPa_using_cross_section_area_in2,complete,4,ASTM_D575_91_adapted;21C;12.65mm_min;20pct_peak_deflection;10Hz_acquisition,discrete_compression_energy_absorption_application_proxy,False,core_TPU_application_experimental,0.15,10.17632/7zcd9bmmg5.1|NinjaFlex_unknown_grade|cube|9|Grid 45 deg|20|2,Impact of Infill and Shell Design Features on Compression Stiffness in Material Extrusion of Thermoplastic Urethane/NinjaTek Data.xlsx,Impact of Infill and Shell Design Features on Compression Stiffness in Material Extrusion of Thermoplastic Urethane/NinjaTek Data.xlsx#Raw Data!35,d2916bcd7ff431c01aa9f738fc245570e1743cf176373206adc3a33e5bdfad74,CC-BY-4.0,reference-103,recomputed_from_load_and_area;max_cached_difference_kPa=0.000186090256;family=NinjaFlex_unknown_grade|cube|9|Grid 45 deg|20|2
source_mendeley_7zcd9bmmg5_v1,NinjaFlex_unknown_grade,NinjaFlex_unknown_grade,NinjaFlex (NinjaTek; exact chemistry/hardness unavailable),cube,9,Grid 45 deg,20.0,20.0,resolved_percent,2,NinjaFlex_unknown_grade|cube|9|Grid 45 deg|20|2|B,B,dir_2,0.05;0.10;0.15;0.20,130.07303606042979,167.00561795968648,163.2068381071915,132.18346931181588,167.00561795968648,0.1,26.318861339160783,4,0,True,kPa,kJ_m3,load_lbf_to_kPa_using_cross_section_area_in2,complete,4,ASTM_D575_91_adapted;21C;12.65mm_min;20pct_peak_deflection;10Hz_acquisition,discrete_compression_energy_absorption_application_proxy,False,core_TPU_application_experimental,0.15,10.17632/7zcd9bmmg5.1|NinjaFlex_unknown_grade|cube|9|Grid 45 deg|20|2,Impact of Infill and Shell Design Features on Compression Stiffness in Material Extrusion of Thermoplastic Urethane/NinjaTek Data.xlsx,Impact of Infill and Shell Design Features on Compression Stiffness in Material Extrusion of Thermoplastic Urethane/NinjaTek Data.xlsx#Raw Data!35,d2916bcd7ff431c01aa9f738fc245570e1743cf176373206adc3a33e5bdfad74,CC-BY-4.0,reference-103,recomputed_from_load_and_area;max_cached_difference_kPa=6.55651927e-05;family=NinjaFlex_unknown_grade|cube|9|Grid 45 deg|20|2
source_mendeley_7zcd9bmmg5_v1,NinjaFlex_unknown_grade,NinjaFlex_unknown_grade,NinjaFlex (NinjaTek; exact chemistry/hardness unavailable),cube,9,Grid 45 deg,20.0,20.0,resolved_percent,2,NinjaFlex_unknown_grade|cube|9|Grid 45 deg|20|2|C,C,dir_1,0.05;0.10;0.15;0.20,272.86058613165136,494.21141589503134,396.4840014155027,345.1859289775119,494.21141589503134,0.1,66.80744839654706,4,0,True,kPa,kJ_m3,load_lbf_to_kPa_using_cross_section_area_in2,complete,4,ASTM_D575_91_adapted;21C;12.65mm_min;20pct_peak_deflection;10Hz_acquisition,discrete_compression_energy_absorption_application_proxy,False,core_TPU_application_experimental,0.15,10.17632/7zcd9bmmg5.1|NinjaFlex_unknown_grade|cube|9|Grid 45 deg|20|2,Impact of Infill and Shell Design Features on Compression Stiffness in Material Extrusion of Thermoplastic Urethane/NinjaTek Data.xlsx,Impact of Infill and Shell Design Features on Compression Stiffness in Material Extrusion of Thermoplastic Urethane/NinjaTek Data.xlsx#Raw Data!36,d2916bcd7ff431c01aa9f738fc245570e1743cf176373206adc3a33e5bdfad74,CC-BY-4.0,reference-103,recomputed_from_load_and_area;max_cached_difference_kPa=0.000194023813;family=NinjaFlex_unknown_grade|cube|9|Grid 45 deg|20|2
source_mendeley_7zcd9bmmg5_v1,NinjaFlex_unknown_grade,NinjaFlex_unknown_grade,NinjaFlex (NinjaTek; exact chemistry/hardness unavailable),cube,9,Grid 45 deg,20.0,20.0,resolved_percent,2,NinjaFlex_unknown_grade|cube|9|Grid 45 deg|20|2|C,C,dir_2,0.05;0.10;0.15;0.20,127.50428733899508,162.29101321510169,160.66810308295064,130.89123022348417,162.29101321510169,0.1,25.79545093743948,4,0,True,kPa,kJ_m3,load_lbf_to_kPa_using_cross_section_area_in2,complete,4,ASTM_D575_91_adapted;21C;12.65mm_min;20pct_peak_deflection;10Hz_acquisition,discrete_compression_energy_absorption_application_proxy,False,core_TPU_application_experimental,0.15,10.17632/7zcd9bmmg5.1|NinjaFlex_unknown_grade|cube|9|Grid 45 deg|20|2,Impact of Infill and Shell Design Features on Compression Stiffness in Material Extrusion of Thermoplastic Urethane/NinjaTek Data.xlsx,Impact of Infill and Shell Design Features on Compression Stiffness in Material Extrusion of Thermoplastic Urethane/NinjaTek Data.xlsx#Raw Data!36,d2916bcd7ff431c01aa9f738fc245570e1743cf176373206adc3a33e5bdfad74,CC-BY-4.0,reference-103,recomputed_from_load_and_area;max_cached_difference_kPa=6.37142731e-05;family=NinjaFlex_unknown_grade|cube|9|Grid 45 deg|20|2
source_mendeley_7zcd9bmmg5_v1,NinjaFlex_unknown_grade,NinjaFlex_unknown_grade,NinjaFlex (NinjaTek; exact chemistry/hardness unavailable),cube,9,Grid 45 deg,20.0,20.0,resolved_percent,2,NinjaFlex_unknown_grade|cube|9|Grid 45 deg|20|2|D,D,dir_1,0.05;0.10;0.15;0.20,290.92428151559307,501.47923083466407,374.3983113562302,310.9636935821535,501.47923083466407,0.1,66.11418352487821,4,0,True,kPa,kJ_m3,load_lbf_to_kPa_using_cross_section_area_in2,complete,4,ASTM_D575_91_adapted;21C;12.65mm_min;20pct_peak_deflection;10Hz_acquisition,discrete_compression_energy_absorption_application_proxy,False,core_TPU_application_experimental,0.15,10.17632/7zcd9bmmg5.1|NinjaFlex_unknown_grade|cube|9|Grid 45 deg|20|2,Impact of Infill and Shell Design Features on Compression Stiffness in Material Extrusion of Thermoplastic Urethane/NinjaTek Data.xlsx,Impact of Infill and Shell Design Features on Compression Stiffness in Material Extrusion of Thermoplastic Urethane/NinjaTek Data.xlsx#Raw Data!37,d2916bcd7ff431c01aa9f738fc245570e1743cf176373206adc3a33e5bdfad74,CC-BY-4.0,reference-103,recomputed_from_load_and_area;max_cached_difference_kPa=0.000196877104;family=NinjaFlex_unknown_grade|cube|9|Grid 45 deg|20|2
source_mendeley_7zcd9bmmg5_v1,NinjaFlex_unknown_grade,NinjaFlex_unknown_grade,NinjaFlex (NinjaTek; exact chemistry/hardness unavailable),cube,9,Grid 45 deg,20.0,20.0,resolved_percent,2,NinjaFlex_unknown_grade|cube|9|Grid 45 deg|20|2|D,D,dir_2,0.05;0.10;0.15;0.20,134.0664891776927,174.42755855118753,168.9237763638928,136.3950124107789,174.42755855118753,0.1,27.280766514908123,4,0,True,kPa,kJ_m3,load_lbf_to_kPa_using_cross_section_area_in2,complete,4,ASTM_D575_91_adapted;21C;12.65mm_min;20pct_peak_deflection;10Hz_acquisition,discrete_compression_energy_absorption_application_proxy,False,core_TPU_application_experimental,0.15,10.17632/7zcd9bmmg5.1|NinjaFlex_unknown_grade|cube|9|Grid 45 deg|20|2,Impact of Infill and Shell Design Features on Compression Stiffness in Material Extrusion of Thermoplastic Urethane/NinjaTek Data.xlsx,Impact of Infill and Shell Design Features on Compression Stiffness in Material Extrusion of Thermoplastic Urethane/NinjaTek Data.xlsx#Raw Data!37,d2916bcd7ff431c01aa9f738fc245570e1743cf176373206adc3a33e5bdfad74,CC-BY-4.0,reference-103,recomputed_from_load_and_area;max_cached_difference_kPa=6.84789927e-05;family=NinjaFlex_unknown_grade|cube|9|Grid 45 deg|20|2
source_mendeley_7zcd9bmmg5_v1,NinjaFlex_unknown_grade,NinjaFlex_unknown_grade,NinjaFlex (NinjaTek; exact chemistry/hardness unavailable),cube,10,Grid 45 deg,20.0,20.0,resolved_percent,3,NinjaFlex_unknown_grade|cube|10|Grid 45 deg|20|3|A,A,dir_1,0.05;0.10;0.15;0.20,336.3517502221227,614.9933557484578,612.271837437532,563.5636379240378,614.9933557484578,0.1,92.26993811850659,4,0,True,kPa,kJ_m3,load_lbf_to_kPa_using_cross_section_area_in2,complete,4,ASTM_D575_91_adapted;21C;12.65mm_min;20pct_peak_deflection;10Hz_acquisition,discrete_compression_energy_absorption_application_proxy,False,core_TPU_application_experimental,0.15,10.17632/7zcd9bmmg5.1|NinjaFlex_unknown_grade|cube|10|Grid 45 deg|20|3,Impact of Infill and Shell Design Features on Compression Stiffness in Material Extrusion of Thermoplastic Urethane/NinjaTek Data.xlsx,Impact of Infill and Shell Design Features on Compression Stiffness in Material Extrusion of Thermoplastic Urethane/NinjaTek Data.xlsx#Raw Data!38,d2916bcd7ff431c01aa9f738fc245570e1743cf176373206adc3a33e5bdfad74,CC-BY-4.0,reference-103,recomputed_from_load_and_area;max_cached_difference_kPa=0.000241441925;family=NinjaFlex_unknown_grade|cube|10|Grid 45 deg|20|3
source_mendeley_7zcd9bmmg5_v1,NinjaFlex_unknown_grade,NinjaFlex_unknown_grade,NinjaFlex (NinjaTek; exact chemistry/hardness unavailable),cube,10,Grid 45 deg,20.0,20.0,resolved_percent,3,NinjaFlex_unknown_grade|cube|10|Grid 45 deg|20|3|A,A,dir_2,0.05;0.10;0.15;0.20,199.0895318223477,334.8165347646773,337.4682705548102,306.27548376035196,337.4682705548102,0.15,51.22560395110055,4,0,True,kPa,kJ_m3,load_lbf_to_kPa_using_cross_section_area_in2,complete,4,ASTM_D575_91_adapted;21C;12.65mm_min;20pct_peak_deflection;10Hz_acquisition,discrete_compression_energy_absorption_application_proxy,False,core_TPU_application_experimental,0.15,10.17632/7zcd9bmmg5.1|NinjaFlex_unknown_grade|cube|10|Grid 45 deg|20|3,Impact of Infill and Shell Design Features on Compression Stiffness in Material Extrusion of Thermoplastic Urethane/NinjaTek Data.xlsx,Impact of Infill and Shell Design Features on Compression Stiffness in Material Extrusion of Thermoplastic Urethane/NinjaTek Data.xlsx#Raw Data!38,d2916bcd7ff431c01aa9f738fc245570e1743cf176373206adc3a33e5bdfad74,CC-BY-4.0,reference-103,recomputed_from_load_and_area;max_cached_difference_kPa=0.000132487592;family=NinjaFlex_unknown_grade|cube|10|Grid 45 deg|20|3
source_mendeley_7zcd9bmmg5_v1,NinjaFlex_unknown_grade,NinjaFlex_unknown_grade,NinjaFlex (NinjaTek; exact chemistry/hardness unavailable),cube,10,Grid 45 deg,20.0,20.0,resolved_percent,3,NinjaFlex_unknown_grade|cube|10|Grid 45 deg|20|3|B,B,dir_1,0.05;0.10;0.15;0.20,351.0339648292023,634.8860786740584,584.8690147474928,536.61063801947,634.8860786740584,0.1,91.95471886302442,4,0,True,kPa,kJ_m3,load_lbf_to_kPa_using_cross_section_area_in2,complete,4,ASTM_D575_91_adapted;21C;12.65mm_min;20pct_peak_deflection;10Hz_acquisition,discrete_compression_energy_absorption_application_proxy,False,core_TPU_application_experimental,0.15,10.17632/7zcd9bmmg5.1|NinjaFlex_unknown_grade|cube|10|Grid 45 deg|20|3,Impact of Infill and Shell Design Features on Compression Stiffness in Material Extrusion of Thermoplastic Urethane/NinjaTek Data.xlsx,Impact of Infill and Shell Design Features on Compression Stiffness in Material Extrusion of Thermoplastic Urethane/NinjaTek Data.xlsx#Raw Data!39,d2916bcd7ff431c01aa9f738fc245570e1743cf176373206adc3a33e5bdfad74,CC-BY-4.0,reference-103,recomputed_from_load_and_area;max_cached_difference_kPa=0.000249251663;family=NinjaFlex_unknown_grade|cube|10|Grid 45 deg|20|3
source_mendeley_7zcd9bmmg5_v1,NinjaFlex_unknown_grade,NinjaFlex_unknown_grade,NinjaFlex (NinjaTek; exact chemistry/hardness unavailable),cube,10,Grid 45 deg,20.0,20.0,resolved_percent,3,NinjaFlex_unknown_grade|cube|10|Grid 45 deg|20|3|B,B,dir_2,0.05;0.10;0.15;0.20,195.6363639659342,334.3616101870138,331.75875313316993,297.21813655378355,334.3616101870138,0.1,50.51828977815049,4,0,True,kPa,kJ_m3,load_lbf_to_kPa_using_cross_section_area_in2,complete,4,ASTM_D575_91_adapted;21C;12.65mm_min;20pct_peak_deflection;10Hz_acquisition,discrete_compression_energy_absorption_application_proxy,False,core_TPU_application_experimental,0.15,10.17632/7zcd9bmmg5.1|NinjaFlex_unknown_grade|cube|10|Grid 45 deg|20|3,Impact of Infill and Shell Design Features on Compression Stiffness in Material Extrusion of Thermoplastic Urethane/NinjaTek Data.xlsx,Impact of Infill and Shell Design Features on Compression Stiffness in Material Extrusion of Thermoplastic Urethane/NinjaTek Data.xlsx#Raw Data!39,d2916bcd7ff431c01aa9f738fc245570e1743cf176373206adc3a33e5bdfad74,CC-BY-4.0,reference-103,recomputed_from_load_and_area;max_cached_difference_kPa=0.00013126794;family=NinjaFlex_unknown_grade|cube|10|Grid 45 deg|20|3
source_mendeley_7zcd9bmmg5_v1,NinjaFlex_unknown_grade,NinjaFlex_unknown_grade,NinjaFlex (NinjaTek; exact chemistry/hardness unavailable),cube,10,Grid 45 deg,20.0,20.0,resolved_percent,3,NinjaFlex_unknown_grade|cube|10|Grid 45 deg|20|3|C,C,dir_1,0.05;0.10;0.15;0.20,320.7574595487105,607.1505633872628,595.6018864682752,530.887044464924,607.1505633872628,0.1,89.44767158183552,4,0,True,kPa,kJ_m3,load_lbf_to_kPa_using_cross_section_area_in2,complete,4,ASTM_D575_91_adapted;21C;12.65mm_min;20pct_peak_deflection;10Hz_acquisition,discrete_compression_energy_absorption_application_proxy,False,core_TPU_application_experimental,0.15,10.17632/7zcd9bmmg5.1|NinjaFlex_unknown_grade|cube|10|Grid 45 deg|20|3,Impact of Infill and Shell Design Features on Compression Stiffness in Material Extrusion of Thermoplastic Urethane/NinjaTek Data.xlsx,Impact of Infill and Shell Design Features on Compression Stiffness in Material Extrusion of Thermoplastic Urethane/NinjaTek Data.xlsx#Raw Data!40,d2916bcd7ff431c01aa9f738fc245570e1743cf176373206adc3a33e5bdfad74,CC-BY-4.0,reference-103,recomputed_from_load_and_area;max_cached_difference_kPa=0.000238362902;family=NinjaFlex_unknown_grade|cube|10|Grid 45 deg|20|3
source_mendeley_7zcd9bmmg5_v1,NinjaFlex_unknown_grade,NinjaFlex_unknown_grade,NinjaFlex (NinjaTek; exact chemistry/hardness unavailable),cube,10,Grid 45 deg,20.0,20.0,resolved_percent,3,NinjaFlex_unknown_grade|cube|10|Grid 45 deg|20|3|C,C,dir_2,0.05;0.10;0.15;0.20,206.53822806945507,350.0516644163864,342.1647631058583,295.97005542990786,350.0516644163864,0.1,52.33698416533269,4,0,True,kPa,kJ_m3,load_lbf_to_kPa_using_cross_section_area_in2,complete,4,ASTM_D575_91_adapted;21C;12.65mm_min;20pct_peak_deflection;10Hz_acquisition,discrete_compression_energy_absorption_application_proxy,False,core_TPU_application_experimental,0.15,10.17632/7zcd9bmmg5.1|NinjaFlex_unknown_grade|cube|10|Grid 45 deg|20|3,Impact of Infill and Shell Design Features on Compression Stiffness in Material Extrusion of Thermoplastic Urethane/NinjaTek Data.xlsx,Impact of Infill and Shell Design Features on Compression Stiffness in Material Extrusion of Thermoplastic Urethane/NinjaTek Data.xlsx#Raw Data!40,d2916bcd7ff431c01aa9f738fc245570e1743cf176373206adc3a33e5bdfad74,CC-BY-4.0,reference-103,recomputed_from_load_and_area;max_cached_difference_kPa=0.000137427741;family=NinjaFlex_unknown_grade|cube|10|Grid 45 deg|20|3
source_mendeley_7zcd9bmmg5_v1,NinjaFlex_unknown_grade,NinjaFlex_unknown_grade,NinjaFlex (NinjaTek; exact chemistry/hardness unavailable),cube,10,Grid 45 deg,20.0,20.0,resolved_percent,3,NinjaFlex_unknown_grade|cube|10|Grid 45 deg|20|3|D,D,dir_1,0.05;0.10;0.15;0.20,344.28060598679684,622.5752682842567,578.8191307845043,532.0380513032579,622.5752682842567,0.1,90.58470153535934,4,0,True,kPa,kJ_m3,load_lbf_to_kPa_using_cross_section_area_in2,complete,4,ASTM_D575_91_adapted;21C;12.65mm_min;20pct_peak_deflection;10Hz_acquisition,discrete_compression_energy_absorption_application_proxy,False,core_TPU_application_experimental,0.15,10.17632/7zcd9bmmg5.1|NinjaFlex_unknown_grade|cube|10|Grid 45 deg|20|3,Impact of Infill and Shell Design Features on Compression Stiffness in Material Extrusion of Thermoplastic Urethane/NinjaTek Data.xlsx,Impact of Infill and Shell Design Features on Compression Stiffness in Material Extrusion of Thermoplastic Urethane/NinjaTek Data.xlsx#Raw Data!41,d2916bcd7ff431c01aa9f738fc245570e1743cf176373206adc3a33e5bdfad74,CC-BY-4.0,reference-103,recomputed_from_load_and_area;max_cached_difference_kPa=0.000244418529;family=NinjaFlex_unknown_grade|cube|10|Grid 45 deg|20|3
source_mendeley_7zcd9bmmg5_v1,NinjaFlex_unknown_grade,NinjaFlex_unknown_grade,NinjaFlex (NinjaTek; exact chemistry/hardness unavailable),cube,10,Grid 45 deg,20.0,20.0,resolved_percent,3,NinjaFlex_unknown_grade|cube|10|Grid 45 deg|20|3|D,D,dir_2,0.05;0.10;0.15;0.20,200.49034063391318,336.7534247770324,330.4221508622772,277.4504924421591,336.7534247770324,0.1,50.319558124715115,4,0,True,kPa,kJ_m3,load_lbf_to_kPa_using_cross_section_area_in2,complete,4,ASTM_D575_91_adapted;21C;12.65mm_min;20pct_peak_deflection;10Hz_acquisition,discrete_compression_energy_absorption_application_proxy,False,core_TPU_application_experimental,0.15,10.17632/7zcd9bmmg5.1|NinjaFlex_unknown_grade|cube|10|Grid 45 deg|20|3,Impact of Infill and Shell Design Features on Compression Stiffness in Material Extrusion of Thermoplastic Urethane/NinjaTek Data.xlsx,Impact of Infill and Shell Design Features on Compression Stiffness in Material Extrusion of Thermoplastic Urethane/NinjaTek Data.xlsx#Raw Data!41,d2916bcd7ff431c01aa9f738fc245570e1743cf176373206adc3a33e5bdfad74,CC-BY-4.0,reference-103,recomputed_from_load_and_area;max_cached_difference_kPa=0.000132206949;family=NinjaFlex_unknown_grade|cube|10|Grid 45 deg|20|3
source_mendeley_7zcd9bmmg5_v1,NinjaFlex_unknown_grade,NinjaFlex_unknown_grade,NinjaFlex (NinjaTek; exact chemistry/hardness unavailable),cube,11,Grid 45 deg,30.0,30.0,resolved_percent,2,NinjaFlex_unknown_grade|cube|11|Grid 45 deg|30|2|A,A,dir_1,0.05;0.10;0.15;0.20,389.4923730295588,747.0660991372861,740.5723840480027,610.0421543350068,747.0660991372861,0.1,109.10759666911756,4,0,True,kPa,kJ_m3,load_lbf_to_kPa_using_cross_section_area_in2,complete,4,ASTM_D575_91_adapted;21C;12.65mm_min;20pct_peak_deflection;10Hz_acquisition,discrete_compression_energy_absorption_application_proxy,False,core_TPU_application_experimental,0.15,10.17632/7zcd9bmmg5.1|NinjaFlex_unknown_grade|cube|11|Grid 45 deg|30|2,Impact of Infill and Shell Design Features on Compression Stiffness in Material Extrusion of Thermoplastic Urethane/NinjaTek Data.xlsx,Impact of Infill and Shell Design Features on Compression Stiffness in Material Extrusion of Thermoplastic Urethane/NinjaTek Data.xlsx#Raw Data!42,d2916bcd7ff431c01aa9f738fc245570e1743cf176373206adc3a33e5bdfad74,CC-BY-4.0,reference-103,recomputed_from_load_and_area;max_cached_difference_kPa=0.000293292725;family=NinjaFlex_unknown_grade|cube|11|Grid 45 deg|30|2
source_mendeley_7zcd9bmmg5_v1,NinjaFlex_unknown_grade,NinjaFlex_unknown_grade,NinjaFlex (NinjaTek; exact chemistry/hardness unavailable),cube,11,Grid 45 deg,30.0,30.0,resolved_percent,2,NinjaFlex_unknown_grade|cube|11|Grid 45 deg|30|2|A,A,dir_2,0.05;0.10;0.15;0.20,156.9392157600097,275.158881839953,311.87743623268,316.1590673769553,316.1590673769553,0.2,45.102753376056015,4,0,True,kPa,kJ_m3,load_lbf_to_kPa_using_cross_section_area_in2,complete,4,ASTM_D575_91_adapted;21C;12.65mm_min;20pct_peak_deflection;10Hz_acquisition,discrete_compression_energy_absorption_application_proxy,False,core_TPU_application_experimental,0.15,10.17632/7zcd9bmmg5.1|NinjaFlex_unknown_grade|cube|11|Grid 45 deg|30|2,Impact of Infill and Shell Design Features on Compression Stiffness in Material Extrusion of Thermoplastic Urethane/NinjaTek Data.xlsx,Impact of Infill and Shell Design Features on Compression Stiffness in Material Extrusion of Thermoplastic Urethane/NinjaTek Data.xlsx#Raw Data!42,d2916bcd7ff431c01aa9f738fc245570e1743cf176373206adc3a33e5bdfad74,CC-BY-4.0,reference-103,recomputed_from_load_and_area;max_cached_difference_kPa=0.000124121754;family=NinjaFlex_unknown_grade|cube|11|Grid 45 deg|30|2
source_mendeley_7zcd9bmmg5_v1,NinjaFlex_unknown_grade,NinjaFlex_unknown_grade,NinjaFlex (NinjaTek; exact chemistry/hardness unavailable),cube,11,Grid 45 deg,30.0,30.0,resolved_percent,2,NinjaFlex_unknown_grade|cube|11|Grid 45 deg|30|2|B,B,dir_1,0.05;0.10;0.15;0.20,403.692823902574,761.2242373164082,685.5108293377955,540.139235198544,761.2242373164082,0.1,106.0248754078025,4,0,True,kPa,kJ_m3,load_lbf_to_kPa_using_cross_section_area_in2,complete,4,ASTM_D575_91_adapted;21C;12.65mm_min;20pct_peak_deflection;10Hz_acquisition,discrete_compression_energy_absorption_application_proxy,False,core_TPU_application_experimental,0.15,10.17632/7zcd9bmmg5.1|NinjaFlex_unknown_grade|cube|11|Grid 45 deg|30|2,Impact of Infill and Shell Design Features on Compression Stiffness in Material Extrusion of Thermoplastic Urethane/NinjaTek Data.xlsx,Impact of Infill and Shell Design Features on Compression Stiffness in Material Extrusion of Thermoplastic Urethane/NinjaTek Data.xlsx#Raw Data!43,d2916bcd7ff431c01aa9f738fc245570e1743cf176373206adc3a33e5bdfad74,CC-BY-4.0,reference-103,recomputed_from_load_and_area;max_cached_difference_kPa=0.000298851107;family=NinjaFlex_unknown_grade|cube|11|Grid 45 deg|30|2
source_mendeley_7zcd9bmmg5_v1,NinjaFlex_unknown_grade,NinjaFlex_unknown_grade,NinjaFlex (NinjaTek; exact chemistry/hardness unavailable),cube,11,Grid 45 deg,30.0,30.0,resolved_percent,2,NinjaFlex_unknown_grade|cube|11|Grid 45 deg|30|2|B,B,dir_2,0.05;0.10;0.15;0.20,160.1504629822432,283.7493289883394,317.8366921818578,320.84683163065085,320.84683163065085,0.2,46.10799499838829,4,0,True,kPa,kJ_m3,load_lbf_to_kPa_using_cross_section_area_in2,complete,4,ASTM_D575_91_adapted;21C;12.65mm_min;20pct_peak_deflection;10Hz_acquisition,discrete_compression_energy_absorption_application_proxy,False,core_TPU_application_experimental,0.15,10.17632/7zcd9bmmg5.1|NinjaFlex_unknown_grade|cube|11|Grid 45 deg|30|2,Impact of Infill and Shell Design Features on Compression Stiffness in Material Extrusion of Thermoplastic Urethane/NinjaTek Data.xlsx,Impact of Infill and Shell Design Features on Compression Stiffness in Material Extrusion of Thermoplastic Urethane/NinjaTek Data.xlsx#Raw Data!43,d2916bcd7ff431c01aa9f738fc245570e1743cf176373206adc3a33e5bdfad74,CC-BY-4.0,reference-103,recomputed_from_load_and_area;max_cached_difference_kPa=0.000125962136;family=NinjaFlex_unknown_grade|cube|11|Grid 45 deg|30|2
source_mendeley_7zcd9bmmg5_v1,NinjaFlex_unknown_grade,NinjaFlex_unknown_grade,NinjaFlex (NinjaTek; exact chemistry/hardness unavailable),cube,11,Grid 45 deg,30.0,30.0,resolved_percent,2,NinjaFlex_unknown_grade|cube|11|Grid 45 deg|30|2|C,C,dir_1,0.05;0.10;0.15;0.20,402.32967467840314,757.9090872527112,703.6500739922172,548.4933474375255,757.9090872527112,0.1,106.90677548210472,4,0,True,kPa,kJ_m3,load_lbf_to_kPa_using_cross_section_area_in2,complete,4,ASTM_D575_91_adapted;21C;12.65mm_min;20pct_peak_deflection;10Hz_acquisition,discrete_compression_energy_absorption_application_proxy,False,core_TPU_application_experimental,0.15,10.17632/7zcd9bmmg5.1|NinjaFlex_unknown_grade|cube|11|Grid 45 deg|30|2,Impact of Infill and Shell Design Features on Compression Stiffness in Material Extrusion of Thermoplastic Urethane/NinjaTek Data.xlsx,Impact of Infill and Shell Design Features on Compression Stiffness in Material Extrusion of Thermoplastic Urethane/NinjaTek Data.xlsx#Raw Data!44,d2916bcd7ff431c01aa9f738fc245570e1743cf176373206adc3a33e5bdfad74,CC-BY-4.0,reference-103,recomputed_from_load_and_area;max_cached_difference_kPa=0.000297549603;family=NinjaFlex_unknown_grade|cube|11|Grid 45 deg|30|2
source_mendeley_7zcd9bmmg5_v1,NinjaFlex_unknown_grade,NinjaFlex_unknown_grade,NinjaFlex (NinjaTek; exact chemistry/hardness unavailable),cube,11,Grid 45 deg,30.0,30.0,resolved_percent,2,NinjaFlex_unknown_grade|cube|11|Grid 45 deg|30|2|C,C,dir_2,0.05;0.10;0.15;0.20,165.37398464134634,289.6614447013682,322.85007836974967,318.2070764174553,322.85007836974967,0.15,46.849452296059596,4,0,True,kPa,kJ_m3,load_lbf_to_kPa_using_cross_section_area_in2,complete,4,ASTM_D575_91_adapted;21C;12.65mm_min;20pct_peak_deflection;10Hz_acquisition,discrete_compression_energy_absorption_application_proxy,False,core_TPU_application_experimental,0.15,10.17632/7zcd9bmmg5.1|NinjaFlex_unknown_grade|cube|11|Grid 45 deg|30|2,Impact of Infill and Shell Design Features on Compression Stiffness in Material Extrusion of Thermoplastic Urethane/NinjaTek Data.xlsx,Impact of Infill and Shell Design Features on Compression Stiffness in Material Extrusion of Thermoplastic Urethane/NinjaTek Data.xlsx#Raw Data!44,d2916bcd7ff431c01aa9f738fc245570e1743cf176373206adc3a33e5bdfad74,CC-BY-4.0,reference-103,recomputed_from_load_and_area;max_cached_difference_kPa=0.000126748596;family=NinjaFlex_unknown_grade|cube|11|Grid 45 deg|30|2
source_mendeley_7zcd9bmmg5_v1,NinjaFlex_unknown_grade,NinjaFlex_unknown_grade,NinjaFlex (NinjaTek; exact chemistry/hardness unavailable),cube,11,Grid 45 deg,30.0,30.0,resolved_percent,2,NinjaFlex_unknown_grade|cube|11|Grid 45 deg|30|2|D,D,dir_1,0.05;0.10;0.15;0.20,398.9234438383929,759.1539316194267,668.8172089103543,548.159421938526,759.1539316194267,0.1,105.04871476687184,4,0,True,kPa,kJ_m3,load_lbf_to_kPa_using_cross_section_area_in2,complete,4,ASTM_D575_91_adapted;21C;12.65mm_min;20pct_peak_deflection;10Hz_acquisition,discrete_compression_energy_absorption_application_proxy,False,core_TPU_application_experimental,0.15,10.17632/7zcd9bmmg5.1|NinjaFlex_unknown_grade|cube|11|Grid 45 deg|30|2,Impact of Infill and Shell Design Features on Compression Stiffness in Material Extrusion of Thermoplastic Urethane/NinjaTek Data.xlsx,Impact of Infill and Shell Design Features on Compression Stiffness in Material Extrusion of Thermoplastic Urethane/NinjaTek Data.xlsx#Raw Data!45,d2916bcd7ff431c01aa9f738fc245570e1743cf176373206adc3a33e5bdfad74,CC-BY-4.0,reference-103,recomputed_from_load_and_area;max_cached_difference_kPa=0.00029803832;family=NinjaFlex_unknown_grade|cube|11|Grid 45 deg|30|2
source_mendeley_7zcd9bmmg5_v1,NinjaFlex_unknown_grade,NinjaFlex_unknown_grade,NinjaFlex (NinjaTek; exact chemistry/hardness unavailable),cube,11,Grid 45 deg,30.0,30.0,resolved_percent,2,NinjaFlex_unknown_grade|cube|11|Grid 45 deg|30|2|D,D,dir_2,0.05;0.10;0.15;0.20,166.01467058112488,287.6533299531458,321.80621813162804,316.67597160634307,321.80621813162804,0.15,46.69061022345352,4,0,True,kPa,kJ_m3,load_lbf_to_kPa_using_cross_section_area_in2,complete,4,ASTM_D575_91_adapted;21C;12.65mm_min;20pct_peak_deflection;10Hz_acquisition,discrete_compression_energy_absorption_application_proxy,False,core_TPU_application_experimental,0.15,10.17632/7zcd9bmmg5.1|NinjaFlex_unknown_grade|cube|11|Grid 45 deg|30|2,Impact of Infill and Shell Design Features on Compression Stiffness in Material Extrusion of Thermoplastic Urethane/NinjaTek Data.xlsx,Impact of Infill and Shell Design Features on Compression Stiffness in Material Extrusion of Thermoplastic Urethane/NinjaTek Data.xlsx#Raw Data!45,d2916bcd7ff431c01aa9f738fc245570e1743cf176373206adc3a33e5bdfad74,CC-BY-4.0,reference-103,recomputed_from_load_and_area;max_cached_difference_kPa=0.000126338784;family=NinjaFlex_unknown_grade|cube|11|Grid 45 deg|30|2
source_mendeley_7zcd9bmmg5_v1,NinjaFlex_unknown_grade,NinjaFlex_unknown_grade,NinjaFlex (NinjaTek; exact chemistry/hardness unavailable),cube,12,Grid 45 deg,30.0,30.0,resolved_percent,3,NinjaFlex_unknown_grade|cube|12|Grid 45 deg|30|3|A,A,dir_1,0.05;0.10;0.15;0.20,449.8253830869113,864.7519433113629,1170.4016140141723,850.3837740791479,1170.4016140141723,0.15,145.50854137260103,4,0,True,kPa,kJ_m3,load_lbf_to_kPa_using_cross_section_area_in2,complete,4,ASTM_D575_91_adapted;21C;12.65mm_min;20pct_peak_deflection;10Hz_acquisition,discrete_compression_energy_absorption_application_proxy,False,core_TPU_application_experimental,0.15,10.17632/7zcd9bmmg5.1|NinjaFlex_unknown_grade|cube|12|Grid 45 deg|30|3,Impact of Infill and Shell Design Features on Compression Stiffness in Material Extrusion of Thermoplastic Urethane/NinjaTek Data.xlsx,Impact of Infill and Shell Design Features on Compression Stiffness in Material Extrusion of Thermoplastic Urethane/NinjaTek Data.xlsx#Raw Data!46,d2916bcd7ff431c01aa9f738fc245570e1743cf176373206adc3a33e5bdfad74,CC-BY-4.0,reference-103,recomputed_from_load_and_area;max_cached_difference_kPa=0.000459491173;family=NinjaFlex_unknown_grade|cube|12|Grid 45 deg|30|3
source_mendeley_7zcd9bmmg5_v1,NinjaFlex_unknown_grade,NinjaFlex_unknown_grade,NinjaFlex (NinjaTek; exact chemistry/hardness unavailable),cube,12,Grid 45 deg,30.0,30.0,resolved_percent,3,NinjaFlex_unknown_grade|cube|12|Grid 45 deg|30|3|A,A,dir_2,0.05;0.10;0.15;0.20,218.9424822527022,415.72764963677844,556.5162631283819,590.8289486407094,590.8289486407094,0.2,74.33004346691087,4,0,True,kPa,kJ_m3,load_lbf_to_kPa_using_cross_section_area_in2,complete,4,ASTM_D575_91_adapted;21C;12.65mm_min;20pct_peak_deflection;10Hz_acquisition,discrete_compression_energy_absorption_application_proxy,False,core_TPU_application_experimental,0.15,10.17632/7zcd9bmmg5.1|NinjaFlex_unknown_grade|cube|12|Grid 45 deg|30|3,Impact of Infill and Shell Design Features on Compression Stiffness in Material Extrusion of Thermoplastic Urethane/NinjaTek Data.xlsx,Impact of Infill and Shell Design Features on Compression Stiffness in Material Extrusion of Thermoplastic Urethane/NinjaTek Data.xlsx#Raw Data!46,d2916bcd7ff431c01aa9f738fc245570e1743cf176373206adc3a33e5bdfad74,CC-BY-4.0,reference-103,recomputed_from_load_and_area;max_cached_difference_kPa=0.000231955154;family=NinjaFlex_unknown_grade|cube|12|Grid 45 deg|30|3
source_mendeley_7zcd9bmmg5_v1,NinjaFlex_unknown_grade,NinjaFlex_unknown_grade,NinjaFlex (NinjaTek; exact chemistry/hardness unavailable),cube,12,Grid 45 deg,30.0,30.0,resolved_percent,3,NinjaFlex_unknown_grade|cube|12|Grid 45 deg|30|3|B,B,dir_1,0.05;0.10;0.15;0.20,446.9581546414718,860.621528636625,1178.3397166341051,810.5803942652863,1178.3397166341051,0.15,144.56047985224228,4,0,True,kPa,kJ_m3,load_lbf_to_kPa_using_cross_section_area_in2,complete,4,ASTM_D575_91_adapted;21C;12.65mm_min;20pct_peak_deflection;10Hz_acquisition,discrete_compression_energy_absorption_application_proxy,False,core_TPU_application_experimental,0.15,10.17632/7zcd9bmmg5.1|NinjaFlex_unknown_grade|cube|12|Grid 45 deg|30|3,Impact of Infill and Shell Design Features on Compression Stiffness in Material Extrusion of Thermoplastic Urethane/NinjaTek Data.xlsx,Impact of Infill and Shell Design Features on Compression Stiffness in Material Extrusion of Thermoplastic Urethane/NinjaTek Data.xlsx#Raw Data!47,d2916bcd7ff431c01aa9f738fc245570e1743cf176373206adc3a33e5bdfad74,CC-BY-4.0,reference-103,recomputed_from_load_and_area;max_cached_difference_kPa=0.000462607615;family=NinjaFlex_unknown_grade|cube|12|Grid 45 deg|30|3
source_mendeley_7zcd9bmmg5_v1,NinjaFlex_unknown_grade,NinjaFlex_unknown_grade,NinjaFlex (NinjaTek; exact chemistry/hardness unavailable),cube,12,Grid 45 deg,30.0,30.0,resolved_percent,3,NinjaFlex_unknown_grade|cube|12|Grid 45 deg|30|3|B,B,dir_2,0.05;0.10;0.15;0.20,219.65302420725666,415.21677987087645,565.3312283901973,580.4593037367237,580.4593037367237,0.2,74.52153421683462,4,0,True,kPa,kJ_m3,load_lbf_to_kPa_using_cross_section_area_in2,complete,4,ASTM_D575_91_adapted;21C;12.65mm_min;20pct_peak_deflection;10Hz_acquisition,discrete_compression_energy_absorption_application_proxy,False,core_TPU_application_experimental,0.15,10.17632/7zcd9bmmg5.1|NinjaFlex_unknown_grade|cube|12|Grid 45 deg|30|3,Impact of Infill and Shell Design Features on Compression Stiffness in Material Extrusion of Thermoplastic Urethane/NinjaTek Data.xlsx,Impact of Infill and Shell Design Features on Compression Stiffness in Material Extrusion of Thermoplastic Urethane/NinjaTek Data.xlsx#Raw Data!47,d2916bcd7ff431c01aa9f738fc245570e1743cf176373206adc3a33e5bdfad74,CC-BY-4.0,reference-103,recomputed_from_load_and_area;max_cached_difference_kPa=0.000227884107;family=NinjaFlex_unknown_grade|cube|12|Grid 45 deg|30|3
source_mendeley_7zcd9bmmg5_v1,NinjaFlex_unknown_grade,NinjaFlex_unknown_grade,NinjaFlex (NinjaTek; exact chemistry/hardness unavailable),cube,12,Grid 45 deg,30.0,30.0,resolved_percent,3,NinjaFlex_unknown_grade|cube|12|Grid 45 deg|30|3|C,C,dir_1,0.05;0.10;0.15;0.20,447.49665064327553,849.4891265235514,1166.2895701737418,830.3718882668169,1166.2895701737418,0.15,143.92306457369887,4,0,True,kPa,kJ_m3,load_lbf_to_kPa_using_cross_section_area_in2,complete,4,ASTM_D575_91_adapted;21C;12.65mm_min;20pct_peak_deflection;10Hz_acquisition,discrete_compression_energy_absorption_application_proxy,False,core_TPU_application_experimental,0.15,10.17632/7zcd9bmmg5.1|NinjaFlex_unknown_grade|cube|12|Grid 45 deg|30|3,Impact of Infill and Shell Design Features on Compression Stiffness in Material Extrusion of Thermoplastic Urethane/NinjaTek Data.xlsx,Impact of Infill and Shell Design Features on Compression Stiffness in Material Extrusion of Thermoplastic Urethane/NinjaTek Data.xlsx#Raw Data!48,d2916bcd7ff431c01aa9f738fc245570e1743cf176373206adc3a33e5bdfad74,CC-BY-4.0,reference-103,recomputed_from_load_and_area;max_cached_difference_kPa=0.000457876815;family=NinjaFlex_unknown_grade|cube|12|Grid 45 deg|30|3
source_mendeley_7zcd9bmmg5_v1,NinjaFlex_unknown_grade,NinjaFlex_unknown_grade,NinjaFlex (NinjaTek; exact chemistry/hardness unavailable),cube,12,Grid 45 deg,30.0,30.0,resolved_percent,3,NinjaFlex_unknown_grade|cube|12|Grid 45 deg|30|3|C,C,dir_2,0.05;0.10;0.15;0.20,228.22487938510085,419.7451560274291,552.9382576273465,546.8763657150574,552.9382576273465,0.15,73.71732379487027,4,0,True,kPa,kJ_m3,load_lbf_to_kPa_using_cross_section_area_in2,complete,4,ASTM_D575_91_adapted;21C;12.65mm_min;20pct_peak_deflection;10Hz_acquisition,discrete_compression_energy_absorption_application_proxy,False,core_TPU_application_experimental,0.15,10.17632/7zcd9bmmg5.1|NinjaFlex_unknown_grade|cube|12|Grid 45 deg|30|3,Impact of Infill and Shell Design Features on Compression Stiffness in Material Extrusion of Thermoplastic Urethane/NinjaTek Data.xlsx,Impact of Infill and Shell Design Features on Compression Stiffness in Material Extrusion of Thermoplastic Urethane/NinjaTek Data.xlsx#Raw Data!48,d2916bcd7ff431c01aa9f738fc245570e1743cf176373206adc3a33e5bdfad74,CC-BY-4.0,reference-103,recomputed_from_load_and_area;max_cached_difference_kPa=0.000217079544;family=NinjaFlex_unknown_grade|cube|12|Grid 45 deg|30|3
source_mendeley_7zcd9bmmg5_v1,NinjaFlex_unknown_grade,NinjaFlex_unknown_grade,NinjaFlex (NinjaTek; exact chemistry/hardness unavailable),cube,12,Grid 45 deg,30.0,30.0,resolved_percent,3,NinjaFlex_unknown_grade|cube|12|Grid 45 deg|30|3|D,D,dir_1,0.05;0.10;0.15;0.20,446.44116923779217,838.7776287106656,1155.6385170773547,789.7448795633875,1155.6385170773547,0.15,141.78648774037532,4,0,True,kPa,kJ_m3,load_lbf_to_kPa_using_cross_section_area_in2,complete,4,ASTM_D575_91_adapted;21C;12.65mm_min;20pct_peak_deflection;10Hz_acquisition,discrete_compression_energy_absorption_application_proxy,False,core_TPU_application_experimental,0.15,10.17632/7zcd9bmmg5.1|NinjaFlex_unknown_grade|cube|12|Grid 45 deg|30|3,Impact of Infill and Shell Design Features on Compression Stiffness in Material Extrusion of Thermoplastic Urethane/NinjaTek Data.xlsx,Impact of Infill and Shell Design Features on Compression Stiffness in Material Extrusion of Thermoplastic Urethane/NinjaTek Data.xlsx#Raw Data!49,d2916bcd7ff431c01aa9f738fc245570e1743cf176373206adc3a33e5bdfad74,CC-BY-4.0,reference-103,recomputed_from_load_and_area;max_cached_difference_kPa=0.000453695289;family=NinjaFlex_unknown_grade|cube|12|Grid 45 deg|30|3
source_mendeley_7zcd9bmmg5_v1,NinjaFlex_unknown_grade,NinjaFlex_unknown_grade,NinjaFlex (NinjaTek; exact chemistry/hardness unavailable),cube,12,Grid 45 deg,30.0,30.0,resolved_percent,3,NinjaFlex_unknown_grade|cube|12|Grid 45 deg|30|3|D,D,dir_2,0.05;0.10;0.15;0.20,221.65740757494333,407.800734191374,538.4691576857048,523.640402912949,538.4691576857048,0.15,71.48737504542484,4,0,True,kPa,kJ_m3,load_lbf_to_kPa_using_cross_section_area_in2,complete,4,ASTM_D575_91_adapted;21C;12.65mm_min;20pct_peak_deflection;10Hz_acquisition,discrete_compression_energy_absorption_application_proxy,False,core_TPU_application_experimental,0.15,10.17632/7zcd9bmmg5.1|NinjaFlex_unknown_grade|cube|12|Grid 45 deg|30|3,Impact of Infill and Shell Design Features on Compression Stiffness in Material Extrusion of Thermoplastic Urethane/NinjaTek Data.xlsx,Impact of Infill and Shell Design Features on Compression Stiffness in Material Extrusion of Thermoplastic Urethane/NinjaTek Data.xlsx#Raw Data!49,d2916bcd7ff431c01aa9f738fc245570e1743cf176373206adc3a33e5bdfad74,CC-BY-4.0,reference-103,recomputed_from_load_and_area;max_cached_difference_kPa=0.000211399081;family=NinjaFlex_unknown_grade|cube|12|Grid 45 deg|30|3
source_mendeley_7zcd9bmmg5_v1,NinjaFlex_unknown_grade,NinjaFlex_unknown_grade,NinjaFlex (NinjaTek; exact chemistry/hardness unavailable),cube,13,Tri-Hex,10.0,10.0,resolved_percent,2,NinjaFlex_unknown_grade|cube|13|Tri-Hex|10|2|A,A,dir_1,0.05;0.10;0.15;0.20,159.152569372189,236.7989560313693,225.51786739486292,171.96696148434148,236.7989560313693,0.1,35.3726436770296,4,0,True,kPa,kJ_m3,load_lbf_to_kPa_using_cross_section_area_in2,complete,4,ASTM_D575_91_adapted;21C;12.65mm_min;20pct_peak_deflection;10Hz_acquisition,discrete_compression_energy_absorption_application_proxy,False,core_TPU_application_experimental,0.15,10.17632/7zcd9bmmg5.1|NinjaFlex_unknown_grade|cube|13|Tri-Hex|10|2,Impact of Infill and Shell Design Features on Compression Stiffness in Material Extrusion of Thermoplastic Urethane/NinjaTek Data.xlsx,Impact of Infill and Shell Design Features on Compression Stiffness in Material Extrusion of Thermoplastic Urethane/NinjaTek Data.xlsx#Raw Data!50,d2916bcd7ff431c01aa9f738fc245570e1743cf176373206adc3a33e5bdfad74,CC-BY-4.0,reference-103,recomputed_from_load_and_area;max_cached_difference_kPa=9.29655503e-05;family=NinjaFlex_unknown_grade|cube|13|Tri-Hex|10|2
source_mendeley_7zcd9bmmg5_v1,NinjaFlex_unknown_grade,NinjaFlex_unknown_grade,NinjaFlex (NinjaTek; exact chemistry/hardness unavailable),cube,13,Tri-Hex,10.0,10.0,resolved_percent,2,NinjaFlex_unknown_grade|cube|13|Tri-Hex|10|2|A,A,dir_2,0.05;0.10;0.15;0.20,72.1581463747036,82.00187778299662,68.21642457327846,61.615027178435895,82.00187778299662,0.1,12.659198116009833,4,0,True,kPa,kJ_m3,load_lbf_to_kPa_using_cross_section_area_in2,complete,4,ASTM_D575_91_adapted;21C;12.65mm_min;20pct_peak_deflection;10Hz_acquisition,discrete_compression_energy_absorption_application_proxy,False,core_TPU_application_experimental,0.15,10.17632/7zcd9bmmg5.1|NinjaFlex_unknown_grade|cube|13|Tri-Hex|10|2,Impact of Infill and Shell Design Features on Compression Stiffness in Material Extrusion of Thermoplastic Urethane/NinjaTek Data.xlsx,Impact of Infill and Shell Design Features on Compression Stiffness in Material Extrusion of Thermoplastic Urethane/NinjaTek Data.xlsx#Raw Data!50,d2916bcd7ff431c01aa9f738fc245570e1743cf176373206adc3a33e5bdfad74,CC-BY-4.0,reference-103,recomputed_from_load_and_area;max_cached_difference_kPa=3.21933417e-05;family=NinjaFlex_unknown_grade|cube|13|Tri-Hex|10|2
