Repository: fafasco16/TPU-HighThroughput-Screening

# TPU/TPUU 定向五目标筛选数据集

- 版本：`tpu-directed-five-objective-2026-08-30-v1`
- 三目标相关实验记录：120,550行
- 商用构件：24种
- 现实配方：980个

## 结论

旧数据没有作废，而是重新分工：

| 旧资产 | 继续用途 | 禁止解释 |
|---|---|---|
| Gold-V结构与虚拟候选 | 化学空间、反应规则、适用域和候选排序 | 不是实验性能真值 |
| Gold-C计算与模拟 | 表示预训练、机理描述符、低保真代理和后段复核 | 不能无标记冒充宏观实验性能 |
| Gold-E实验曲线与标量 | 性能端点、来源内校准和最终实验残差 | 曲线点数不是材料数 |
| 商用构件与980个现实配方 | 成本/EHS门、现实Pareto候选和实验设计 | 目录证据不等于实时库存或低成本 |

新主线只训练三个清晰目标：韧性、循环恢复和热稳定。成本与环保保持透明规则约束，不制造虚假标签。昂贵DFT/MD在完成便宜的结构、配方、采购/EHS和模型预筛前保持后置。

## 当前任务门

| 目标 | 类型 | 实验主目标闭合组 | 直接低保真计算组 | 机理代理组 | 状态 |
|---|---|---:|---:|---:|---|
| 韧性 | single_task_model | 8 | 1 | 7988 | insufficient_chemistry_closed_labels |

File: 结果/定向筛选/DataInBrief形状记忆PU循环端点.csv (part 4 of 6)
release_id,source_id,formulation_id,polymer_family,HDI_mol_percent,HPED_mol_percent,TEA_mol_percent,fraction_basis,chemistry_mapping_status,identity_mapping_evidence,split_group,HDI_name,HDI_smiles,HPED_name,TEA_name,TEA_smiles,thermoplastic_tpu_core,model_admission_layer,usage_mode,future_weight_ceiling,source_locator,license,citation_keys,test_run_id,source_sheet,observation_unit,cycle_number,peak_stress_MPa,maximum_strain_percent,loading_energy_MJ_m3,unloading_energy_MJ_m3,hysteresis_energy_MJ_m3,peak_stress_retention_percent,peak_stress_reduction_percent,dissipation_fraction,preconditioning_cycle_count,measurement_cycle_count,measurement_strain_fraction_of_failure,test_temperature_rule,nominal_test_temperature_C,crosshead_speed_mm_min,direct_shape_recovery_available,shape_recovery_ratio_percent,shape_fixity_ratio_percent,cyclic_target_role,recovery_metric_status,source_run_point_count,quality_status,sample_mapping_status
pu-shape-memory-dib-2020-v1,doi:10.1016/j.dib.2020.106294,SMP-7,crosslinked_shape_memory_polyurethane,57.8,25.1,17.1,molar_percent,monomer_set_molar_composition_mapped,doi:10.1016/j.jmbbm.2018.08.037; doi:10.1016/j.dib.2020.106294,doi:10.1016/j.dib.2020.106294|SMP-7,"1,6-hexamethylene diisocyanate",O=C=NCCCCCCN=C=O,"N,N,N',N'-tetrakis(2-hydroxypropyl)ethylenediamine",triethanolamine,OCCN(CCO)CCO,False,polyurethane_transfer,transfer_learning_only,0.35,数据/原始/外部数据/新增开放数据/DataInBrief_聚氨酯形状记忆多模态原始数据/mmc6.xlsx,CC-BY-4.0,reference-184;reference-185,fisher_uniaxial_cyclic_tensile_mmc6_013,SMP-7_5,test_run_cycle_dependent,4,2.24817,15.451999999999998,0.1615768458499998,0.1413582525000001,0.020218593349999703,94.98373399805654,5.016266001943464,0.1251329869922679,3,10,0.5,Tg_plus_10_C,62.6,2.0,False,,,stress_retention_and_hysteresis_transfer_proxy,not_measured_by_this_isothermal_cyclic_protocol,33284,observed_unique,label_only_cross_workbook_identity_unresolved
pu-shape-memory-dib-2020-v1,doi:10.1016/j.dib.2020.106294,SMP-7,crosslinked_shape_memory_polyurethane,57.8,25.1,17.1,molar_percent,monomer_set_molar_composition_mapped,doi:10.1016/j.jmbbm.2018.08.037; doi:10.1016/j.dib.2020.106294,doi:10.1016/j.dib.2020.106294|SMP-7,"1,6-hexamethylene diisocyanate",O=C=NCCCCCCN=C=O,"N,N,N',N'-tetrakis(2-hydroxypropyl)ethylenediamine",triethanolamine,OCCN(CCO)CCO,False,polyurethane_transfer,transfer_learning_only,0.35,数据/原始/外部数据/新增开放数据/DataInBrief_聚氨酯形状记忆多模态原始数据/mmc6.xlsx,CC-BY-4.0,reference-184;reference-185,fisher_uniaxial_cyclic_tensile_mmc6_013,SMP-7_5,test_run_cycle_dependent,5,2.23583,15.451999999999998,0.15911639045000003,0.13953027954999964,0.019586110900000397,94.46237694875154,5.53762305124846,0.12309298146224001,3,10,0.5,Tg_plus_10_C,62.6,2.0,False,,,stress_retention_and_hysteresis_transfer_proxy,not_measured_by_this_isothermal_cyclic_protocol,33284,observed_unique,label_only_cross_workbook_identity_unresolved
pu-shape-memory-dib-2020-v1,doi:10.1016/j.dib.2020.106294,SMP-7,crosslinked_shape_memory_polyurethane,57.8,25.1,17.1,molar_percent,monomer_set_molar_composition_mapped,doi:10.1016/j.jmbbm.2018.08.037; doi:10.1016/j.dib.2020.106294,doi:10.1016/j.dib.2020.106294|SMP-7,"1,6-hexamethylene diisocyanate",O=C=NCCCCCCN=C=O,"N,N,N',N'-tetrakis(2-hydroxypropyl)ethylenediamine",triethanolamine,OCCN(CCO)CCO,False,polyurethane_transfer,transfer_learning_only,0.35,数据/原始/外部数据/新增开放数据/DataInBrief_聚氨酯形状记忆多模态原始数据/mmc6.xlsx,CC-BY-4.0,reference-184;reference-185,fisher_uniaxial_cyclic_tensile_mmc6_013,SMP-7_5,test_run_cycle_dependent,6,2.22605,15.451999999999998,0.1572814153499998,0.1380494836000001,0.01923193174999968,94.04917825003169,5.950821749968313,0.12227720425329773,3,10,0.5,Tg_plus_10_C,62.6,2.0,False,,,stress_retention_and_hysteresis_transfer_proxy,not_measured_by_this_isothermal_cyclic_protocol,33284,observed_unique,label_only_cross_workbook_identity_unresolved
pu-shape-memory-dib-2020-v1,doi:10.1016/j.dib.2020.106294,SMP-7,crosslinked_shape_memory_polyurethane,57.8,25.1,17.1,molar_percent,monomer_set_molar_composition_mapped,doi:10.1016/j.jmbbm.2018.08.037; doi:10.1016/j.dib.2020.106294,doi:10.1016/j.dib.2020.106294|SMP-7,"1,6-hexamethylene diisocyanate",O=C=NCCCCCCN=C=O,"N,N,N',N'-tetrakis(2-hydroxypropyl)ethylenediamine",triethanolamine,OCCN(CCO)CCO,False,polyurethane_transfer,transfer_learning_only,0.35,数据/原始/外部数据/新增开放数据/DataInBrief_聚氨酯形状记忆多模态原始数据/mmc6.xlsx,CC-BY-4.0,reference-184;reference-185,fisher_uniaxial_cyclic_tensile_mmc6_013,SMP-7_5,test_run_cycle_dependent,7,2.21717,15.451999999999998,0.15578815109999997,0.1368630186499997,0.01892513245000027,93.67400397143943,6.325996028560567,0.12147992203753855,3,10,0.5,Tg_plus_10_C,62.6,2.0,False,,,stress_retention_and_hysteresis_transfer_proxy,not_measured_by_this_isothermal_cyclic_protocol,33284,observed_unique,label_only_cross_workbook_identity_unresolved
pu-shape-memory-dib-2020-v1,doi:10.1016/j.dib.2020.106294,SMP-7,crosslinked_shape_memory_polyurethane,57.8,25.1,17.1,molar_percent,monomer_set_molar_composition_mapped,doi:10.1016/j.jmbbm.2018.08.037; doi:10.1016/j.dib.2020.106294,doi:10.1016/j.dib.2020.106294|SMP-7,"1,6-hexamethylene diisocyanate",O=C=NCCCCCCN=C=O,"N,N,N',N'-tetrakis(2-hydroxypropyl)ethylenediamine",triethanolamine,OCCN(CCO)CCO,False,polyurethane_transfer,transfer_learning_only,0.35,数据/原始/外部数据/新增开放数据/DataInBrief_聚氨酯形状记忆多模态原始数据/mmc6.xlsx,CC-BY-4.0,reference-184;reference-185,fisher_uniaxial_cyclic_tensile_mmc6_013,SMP-7_5,test_run_cycle_dependent,8,2.21022,15.451999999999998,0.15460111515,0.1358636777500001,0.01873743739999989,93.38037094934305,6.619629050656954,0.12119859149670494,3,10,0.5,Tg_plus_10_C,62.6,2.0,False,,,stress_retention_and_hysteresis_transfer_proxy,not_measured_by_this_isothermal_cyclic_protocol,33284,observed_unique,label_only_cross_workbook_identity_unresolved
pu-shape-memory-dib-2020-v1,doi:10.1016/j.dib.2020.106294,SMP-7,crosslinked_shape_memory_polyurethane,57.8,25.1,17.1,molar_percent,monomer_set_molar_composition_mapped,doi:10.1016/j.jmbbm.2018.08.037; doi:10.1016/j.dib.2020.106294,doi:10.1016/j.dib.2020.106294|SMP-7,"1,6-hexamethylene diisocyanate",O=C=NCCCCCCN=C=O,"N,N,N',N'-tetrakis(2-hydroxypropyl)ethylenediamine",triethanolamine,OCCN(CCO)CCO,False,polyurethane_transfer,transfer_learning_only,0.35,数据/原始/外部数据/新增开放数据/DataInBrief_聚氨酯形状记忆多模态原始数据/mmc6.xlsx,CC-BY-4.0,reference-184;reference-185,fisher_uniaxial_cyclic_tensile_mmc6_013,SMP-7_5,test_run_cycle_dependent,9,2.2047,15.451999999999998,0.15357102164999983,0.1350293651,0.01854165654999984,93.1471545058938,6.852845494106205,0.12073668815108687,3,10,0.5,Tg_plus_10_C,62.6,2.0,False,,,stress_retention_and_hysteresis_transfer_proxy,not_measured_by_this_isothermal_cyclic_protocol,33284,observed_unique,label_only_cross_workbook_identity_unresolved
pu-shape-memory-dib-2020-v1,doi:10.1016/j.dib.2020.106294,SMP-7,crosslinked_shape_memory_polyurethane,57.8,25.1,17.1,molar_percent,monomer_set_molar_composition_mapped,doi:10.1016/j.jmbbm.2018.08.037; doi:10.1016/j.dib.2020.106294,doi:10.1016/j.dib.2020.106294|SMP-7,"1,6-hexamethylene diisocyanate",O=C=NCCCCCCN=C=O,"N,N,N',N'-tetrakis(2-hydroxypropyl)ethylenediamine",triethanolamine,OCCN(CCO)CCO,False,polyurethane_transfer,transfer_learning_only,0.35,数据/原始/外部数据/新增开放数据/DataInBrief_聚氨酯形状记忆多模态原始数据/mmc6.xlsx,CC-BY-4.0,reference-184;reference-185,fisher_uniaxial_cyclic_tensile_mmc6_013,SMP-7_5,test_run_cycle_dependent,10,2.19948,15.451999999999998,0.1527357323999998,0.13425928379999996,0.018476448599999834,92.92661286915374,7.073387130846257,0.12097004616844892,3,10,0.5,Tg_plus_10_C,62.6,2.0,False,,,stress_retention_and_hysteresis_transfer_proxy,not_measured_by_this_isothermal_cyclic_protocol,33284,observed_unique,label_only_cross_workbook_identity_unresolved
pu-shape-memory-dib-2020-v1,doi:10.1016/j.dib.2020.106294,SMP-7,crosslinked_shape_memory_polyurethane,57.8,25.1,17.1,molar_percent,monomer_set_molar_composition_mapped,doi:10.1016/j.jmbbm.2018.08.037; doi:10.1016/j.dib.2020.106294,doi:10.1016/j.dib.2020.106294|SMP-7,"1,6-hexamethylene diisocyanate",O=C=NCCCCCCN=C=O,"N,N,N',N'-tetrakis(2-hydroxypropyl)ethylenediamine",triethanolamine,OCCN(CCO)CCO,False,polyurethane_transfer,transfer_learning_only,0.35,数据/原始/外部数据/新增开放数据/DataInBrief_聚氨酯形状记忆多模态原始数据/mmc6.xlsx,CC-BY-4.0,reference-184;reference-185,fisher_uniaxial_cyclic_tensile_mmc6_014,SMP-7_2,test_run_cycle_dependent,1,2.91617,17.602999999999998,0.2619147271999996,0.2309755192999999,0.030939207899999682,100.0,0.0,0.11812702642098596,3,10,0.5,Tg_plus_10_C,62.6,2.0,False,,,stress_retention_and_hysteresis_transfer_proxy,not_measured_by_this_isothermal_cyclic_protocol,38298,observed_unique,label_only_cross_workbook_identity_unresolved
pu-shape-memory-dib-2020-v1,doi:10.1016/j.dib.2020.106294,SMP-7,crosslinked_shape_memory_polyurethane,57.8,25.1,17.1,molar_percent,monomer_set_molar_composition_mapped,doi:10.1016/j.jmbbm.2018.08.037; doi:10.1016/j.dib.2020.106294,doi:10.1016/j.dib.2020.106294|SMP-7,"1,6-hexamethylene diisocyanate",O=C=NCCCCCCN=C=O,"N,N,N',N'-tetrakis(2-hydroxypropyl)ethylenediamine",triethanolamine,OCCN(CCO)CCO,False,polyurethane_transfer,transfer_learning_only,0.35,数据/原始/外部数据/新增开放数据/DataInBrief_聚氨酯形状记忆多模态原始数据/mmc6.xlsx,CC-BY-4.0,reference-184;reference-185,fisher_uniaxial_cyclic_tensile_mmc6_014,SMP-7_2,test_run_cycle_dependent,2,2.85486,17.602999999999998,0.24244033380000032,0.2228377858499998,0.01960254795000052,97.89758484587661,2.102415154123392,0.08085514337796418,3,10,0.5,Tg_plus_10_C,62.6,2.0,False,,,stress_retention_and_hysteresis_transfer_proxy,not_measured_by_this_isothermal_cyclic_protocol,38298,observed_unique,label_only_cross_workbook_identity_unresolved
pu-shape-memory-dib-2020-v1,doi:10.1016/j.dib.2020.106294,SMP-7,crosslinked_shape_memory_polyurethane,57.8,25.1,17.1,molar_percent,monomer_set_molar_composition_mapped,doi:10.1016/j.jmbbm.2018.08.037; doi:10.1016/j.dib.2020.106294,doi:10.1016/j.dib.2020.106294|SMP-7,"1,6-hexamethylene diisocyanate",O=C=NCCCCCCN=C=O,"N,N,N',N'-tetrakis(2-hydroxypropyl)ethylenediamine",triethanolamine,OCCN(CCO)CCO,False,polyurethane_transfer,transfer_learning_only,0.35,数据/原始/外部数据/新增开放数据/DataInBrief_聚氨酯形状记忆多模态原始数据/mmc6.xlsx,CC-BY-4.0,reference-184;reference-185,fisher_uniaxial_cyclic_tensile_mmc6_014,SMP-7_2,test_run_cycle_dependent,3,2.82146,17.602999999999998,0.23496485600000003,0.21823403760000004,0.016730818399999986,96.75224695405275,3.247753045947249,0.07120562063970956,3,10,0.5,Tg_plus_10_C,62.6,2.0,False,,,stress_retention_and_hysteresis_transfer_proxy,not_measured_by_this_isothermal_cyclic_protocol,38298,observed_unique,label_only_cross_workbook_identity_unresolved
pu-shape-memory-dib-2020-v1,doi:10.1016/j.dib.2020.106294,SMP-7,crosslinked_shape_memory_polyurethane,57.8,25.1,17.1,molar_percent,monomer_set_molar_composition_mapped,doi:10.1016/j.jmbbm.2018.08.037; doi:10.1016/j.dib.2020.106294,doi:10.1016/j.dib.2020.106294|SMP-7,"1,6-hexamethylene diisocyanate",O=C=NCCCCCCN=C=O,"N,N,N',N'-tetrakis(2-hydroxypropyl)ethylenediamine",triethanolamine,OCCN(CCO)CCO,False,polyurethane_transfer,transfer_learning_only,0.35,数据/原始/外部数据/新增开放数据/DataInBrief_聚氨酯形状记忆多模态原始数据/mmc6.xlsx,CC-BY-4.0,reference-184;reference-185,fisher_uniaxial_cyclic_tensile_mmc6_014,SMP-7_2,test_run_cycle_dependent,4,2.80207,17.602999999999998,0.23042644044999996,0.2151120319000007,0.01531440854999927,96.08733372882925,3.9126662711707496,0.06646116009990759,3,10,0.5,Tg_plus_10_C,62.6,2.0,False,,,stress_retention_and_hysteresis_transfer_proxy,not_measured_by_this_isothermal_cyclic_protocol,38298,observed_unique,label_only_cross_workbook_identity_unresolved
pu-shape-memory-dib-2020-v1,doi:10.1016/j.dib.2020.106294,SMP-7,crosslinked_shape_memory_polyurethane,57.8,25.1,17.1,molar_percent,monomer_set_molar_composition_mapped,doi:10.1016/j.jmbbm.2018.08.037; doi:10.1016/j.dib.2020.106294,doi:10.1016/j.dib.2020.106294|SMP-7,"1,6-hexamethylene diisocyanate",O=C=NCCCCCCN=C=O,"N,N,N',N'-tetrakis(2-hydroxypropyl)ethylenediamine",triethanolamine,OCCN(CCO)CCO,False,polyurethane_transfer,transfer_learning_only,0.35,数据/原始/外部数据/新增开放数据/DataInBrief_聚氨酯形状记忆多模态原始数据/mmc6.xlsx,CC-BY-4.0,reference-184;reference-185,fisher_uniaxial_cyclic_tensile_mmc6_014,SMP-7_2,test_run_cycle_dependent,5,2.78595,17.602999999999998,0.2272360936000001,0.21281012989999984,0.014425963700000266,95.53455388403283,4.465446115967168,0.06348447322542891,3,10,0.5,Tg_plus_10_C,62.6,2.0,False,,,stress_retention_and_hysteresis_transfer_proxy,not_measured_by_this_isothermal_cyclic_protocol,38298,observed_unique,label_only_cross_workbook_identity_unresolved
pu-shape-memory-dib-2020-v1,doi:10.1016/j.dib.2020.106294,SMP-7,crosslinked_shape_memory_polyurethane,57.8,25.1,17.1,molar_percent,monomer_set_molar_composition_mapped,doi:10.1016/j.jmbbm.2018.08.037; doi:10.1016/j.dib.2020.106294,doi:10.1016/j.dib.2020.106294|SMP-7,"1,6-hexamethylene diisocyanate",O=C=NCCCCCCN=C=O,"N,N,N',N'-tetrakis(2-hydroxypropyl)ethylenediamine",triethanolamine,OCCN(CCO)CCO,False,polyurethane_transfer,transfer_learning_only,0.35,数据/原始/外部数据/新增开放数据/DataInBrief_聚氨酯形状记忆多模态原始数据/mmc6.xlsx,CC-BY-4.0,reference-184;reference-185,fisher_uniaxial_cyclic_tensile_mmc6_014,SMP-7_2,test_run_cycle_dependent,6,2.7748,17.602999999999998,0.22489545079999992,0.2110799784499999,0.013815472350000024,95.15220306086408,4.847796939135918,0.06143064388743976,3,10,0.5,Tg_plus_10_C,62.6,2.0,False,,,stress_retention_and_hysteresis_transfer_proxy,not_measured_by_this_isothermal_cyclic_protocol,38298,observed_unique,label_only_cross_workbook_identity_unresolved
pu-shape-memory-dib-2020-v1,doi:10.1016/j.dib.2020.106294,SMP-7,crosslinked_shape_memory_polyurethane,57.8,25.1,17.1,molar_percent,monomer_set_molar_composition_mapped,doi:10.1016/j.jmbbm.2018.08.037; doi:10.1016/j.dib.2020.106294,doi:10.1016/j.dib.2020.106294|SMP-7,"1,6-hexamethylene diisocyanate",O=C=NCCCCCCN=C=O,"N,N,N',N'-tetrakis(2-hydroxypropyl)ethylenediamine",triethanolamine,OCCN(CCO)CCO,False,polyurethane_transfer,transfer_learning_only,0.35,数据/原始/外部数据/新增开放数据/DataInBrief_聚氨酯形状记忆多模态原始数据/mmc6.xlsx,CC-BY-4.0,reference-184;reference-185,fisher_uniaxial_cyclic_tensile_mmc6_014,SMP-7_2,test_run_cycle_dependent,7,2.76682,17.602999999999998,0.2229368940000002,0.2094926229499999,0.01344427105000029,94.87855646275766,5.121443537242342,0.06030527656853548,3,10,0.5,Tg_plus_10_C,62.6,2.0,False,,,stress_retention_and_hysteresis_transfer_proxy,not_measured_by_this_isothermal_cyclic_protocol,38298,observed_unique,label_only_cross_workbook_identity_unresolved
pu-shape-memory-dib-2020-v1,doi:10.1016/j.dib.2020.106294,SMP-7,crosslinked_shape_memory_polyurethane,57.8,25.1,17.1,molar_percent,monomer_set_molar_composition_mapped,doi:10.1016/j.jmbbm.2018.08.037; doi:10.1016/j.dib.2020.106294,doi:10.1016/j.dib.2020.106294|SMP-7,"1,6-hexamethylene diisocyanate",O=C=NCCCCCCN=C=O,"N,N,N',N'-tetrakis(2-hydroxypropyl)ethylenediamine",triethanolamine,OCCN(CCO)CCO,False,polyurethane_transfer,transfer_learning_only,0.35,数据/原始/外部数据/新增开放数据/DataInBrief_聚氨酯形状记忆多模态原始数据/mmc6.xlsx,CC-BY-4.0,reference-184;reference-185,fisher_uniaxial_cyclic_tensile_mmc6_014,SMP-7_2,test_run_cycle_dependent,8,2.75905,17.602999999999998,0.22137172229999977,0.2082594966000002,0.013112225699999563,94.61211109091718,5.387888909082818,0.05923171019209971,3,10,0.5,Tg_plus_10_C,62.6,2.0,False,,,stress_retention_and_hysteresis_transfer_proxy,not_measured_by_this_isothermal_cyclic_protocol,38298,observed_unique,label_only_cross_workbook_identity_unresolved
pu-shape-memory-dib-2020-v1,doi:10.1016/j.dib.2020.106294,SMP-7,crosslinked_shape_memory_polyurethane,57.8,25.1,17.1,molar_percent,monomer_set_molar_composition_mapped,doi:10.1016/j.jmbbm.2018.08.037; doi:10.1016/j.dib.2020.106294,doi:10.1016/j.dib.2020.106294|SMP-7,"1,6-hexamethylene diisocyanate",O=C=NCCCCCCN=C=O,"N,N,N',N'-tetrakis(2-hydroxypropyl)ethylenediamine",triethanolamine,OCCN(CCO)CCO,False,polyurethane_transfer,transfer_learning_only,0.35,数据/原始/外部数据/新增开放数据/DataInBrief_聚氨酯形状记忆多模态原始数据/mmc6.xlsx,CC-BY-4.0,reference-184;reference-185,fisher_uniaxial_cyclic_tensile_mmc6_014,SMP-7_2,test_run_cycle_dependent,9,2.75097,17.602999999999998,0.2199313901,0.20712771644999997,0.012803673650000041,94.33503533744604,5.664964662553956,0.05821667222754502,3,10,0.5,Tg_plus_10_C,62.6,2.0,False,,,stress_retention_and_hysteresis_transfer_proxy,not_measured_by_this_isothermal_cyclic_protocol,38298,observed_unique,label_only_cross_workbook_identity_unresolved
pu-shape-memory-dib-2020-v1,doi:10.1016/j.dib.2020.106294,SMP-7,crosslinked_shape_memory_polyurethane,57.8,25.1,17.1,molar_percent,monomer_set_molar_composition_mapped,doi:10.1016/j.jmbbm.2018.08.037; doi:10.1016/j.dib.2020.106294,doi:10.1016/j.dib.2020.106294|SMP-7,"1,6-hexamethylene diisocyanate",O=C=NCCCCCCN=C=O,"N,N,N',N'-tetrakis(2-hydroxypropyl)ethylenediamine",triethanolamine,OCCN(CCO)CCO,False,polyurethane_transfer,transfer_learning_only,0.35,数据/原始/外部数据/新增开放数据/DataInBrief_聚氨酯形状记忆多模态原始数据/mmc6.xlsx,CC-BY-4.0,reference-184;reference-185,fisher_uniaxial_cyclic_tensile_mmc6_014,SMP-7_2,test_run_cycle_dependent,10,2.7459,17.602999999999998,0.21875790170000015,0.20612982215000009,0.01262807955000006,94.16117716045359,5.83882283954641,0.05772627846521373,3,10,0.5,Tg_plus_10_C,62.6,2.0,False,,,stress_retention_and_hysteresis_transfer_proxy,not_measured_by_this_isothermal_cyclic_protocol,38298,observed_unique,label_only_cross_workbook_identity_unresolved
pu-shape-memory-dib-2020-v1,doi:10.1016/j.dib.2020.106294,SMP-8,crosslinked_shape_memory_polyurethane,58.8,20.4,20.8,molar_percent,monomer_set_molar_composition_mapped,doi:10.1016/j.jmbbm.2018.08.037; doi:10.1016/j.dib.2020.106294,doi:10.1016/j.dib.2020.106294|SMP-8,"1,6-hexamethylene diisocyanate",O=C=NCCCCCCN=C=O,"N,N,N',N'-tetrakis(2-hydroxypropyl)ethylenediamine",triethanolamine,OCCN(CCO)CCO,False,polyurethane_transfer,transfer_learning_only,0.35,数据/原始/外部数据/新增开放数据/DataInBrief_聚氨酯形状记忆多模态原始数据/mmc6.xlsx,CC-BY-4.0,reference-184;reference-185,fisher_uniaxial_cyclic_tensile_mmc6_015,SMP-8_1,test_run_cycle_dependent,1,2.30328,15.803,0.17034908309999994,0.16050390584999988,0.009845177250000059,100.0,0.0,0.057794131150213764,3,10,0.5,Tg_plus_10_C,57.08,2.0,False,,,stress_retention_and_hysteresis_transfer_proxy,not_measured_by_this_isothermal_cyclic_protocol,36736,observed_unique,label_only_cross_workbook_identity_unresolved
pu-shape-memory-dib-2020-v1,doi:10.1016/j.dib.2020.106294,SMP-8,crosslinked_shape_memory_polyurethane,58.8,20.4,20.8,molar_percent,monomer_set_molar_composition_mapped,doi:10.1016/j.jmbbm.2018.08.037; doi:10.1016/j.dib.2020.106294,doi:10.1016/j.dib.2020.106294|SMP-8,"1,6-hexamethylene diisocyanate",O=C=NCCCCCCN=C=O,"N,N,N',N'-tetrakis(2-hydroxypropyl)ethylenediamine",triethanolamine,OCCN(CCO)CCO,False,polyurethane_transfer,transfer_learning_only,0.35,数据/原始/外部数据/新增开放数据/DataInBrief_聚氨酯形状记忆多模态原始数据/mmc6.xlsx,CC-BY-4.0,reference-184;reference-185,fisher_uniaxial_cyclic_tensile_mmc6_015,SMP-8_1,test_run_cycle_dependent,2,2.28465,15.803,0.16577770890000007,0.15837416524999998,0.007403543650000094,99.19115348546421,0.8088465145357873,0.04465946416514923,3,10,0.5,Tg_plus_10_C,57.08,2.0,False,,,stress_retention_and_hysteresis_transfer_proxy,not_measured_by_this_isothermal_cyclic_protocol,36736,observed_unique,label_only_cross_workbook_identity_unresolved
pu-shape-memory-dib-2020-v1,doi:10.1016/j.dib.2020.106294,SMP-8,crosslinked_shape_memory_polyurethane,58.8,20.4,20.8,molar_percent,monomer_set_molar_composition_mapped,doi:10.1016/j.jmbbm.2018.08.037; doi:10.1016/j.dib.2020.106294,doi:10.1016/j.dib.2020.106294|SMP-8,"1,6-hexamethylene diisocyanate",O=C=NCCCCCCN=C=O,"N,N,N',N'-tetrakis(2-hydroxypropyl)ethylenediamine",triethanolamine,OCCN(CCO)CCO,False,polyurethane_transfer,transfer_learning_only,0.35,数据/原始/外部数据/新增开放数据/DataInBrief_聚氨酯形状记忆多模态原始数据/mmc6.xlsx,CC-BY-4.0,reference-184;reference-185,fisher_uniaxial_cyclic_tensile_mmc6_015,SMP-8_1,test_run_cycle_dependent,3,2.27726,15.803,0.16401103914999984,0.15724996440000005,0.00676107474999979,98.87030669306381,1.1296933069361899,0.04122329073115806,3,10,0.5,Tg_plus_10_C,57.08,2.0,False,,,stress_retention_and_hysteresis_transfer_proxy,not_measured_by_this_isothermal_cyclic_protocol,36736,observed_unique,label_only_cross_workbook_identity_unresolved
pu-shape-memory-dib-2020-v1,doi:10.1016/j.dib.2020.106294,SMP-8,crosslinked_shape_memory_polyurethane,58.8,20.4,20.8,molar_percent,monomer_set_molar_composition_mapped,doi:10.1016/j.jmbbm.2018.08.037; doi:10.1016/j.dib.2020.106294,doi:10.1016/j.dib.2020.106294|SMP-8,"1,6-hexamethylene diisocyanate",O=C=NCCCCCCN=C=O,"N,N,N',N'-tetrakis(2-hydroxypropyl)ethylenediamine",triethanolamine,OCCN(CCO)CCO,False,polyurethane_transfer,transfer_learning_only,0.35,数据/原始/外部数据/新增开放数据/DataInBrief_聚氨酯形状记忆多模态原始数据/mmc6.xlsx,CC-BY-4.0,reference-184;reference-185,fisher_uniaxial_cyclic_tensile_mmc6_015,SMP-8_1,test_run_cycle_dependent,4,2.27117,15.803,0.16297419114999998,0.15655325720000043,0.006420933949999541,98.60590114966483,1.394098850335169,0.03939847103821348,3,10,0.5,Tg_plus_10_C,57.08,2.0,False,,,stress_retention_and_hysteresis_transfer_proxy,not_measured_by_this_isothermal_cyclic_protocol,36736,observed_unique,label_only_cross_workbook_identity_unresolved
pu-shape-memory-dib-2020-v1,doi:10.1016/j.dib.2020.106294,SMP-8,crosslinked_shape_memory_polyurethane,58.8,20.4,20.8,molar_percent,monomer_set_molar_composition_mapped,doi:10.1016/j.jmbbm.2018.08.037; doi:10.1016/j.dib.2020.106294,doi:10.1016/j.dib.2020.106294|SMP-8,"1,6-hexamethylene diisocyanate",O=C=NCCCCCCN=C=O,"N,N,N',N'-tetrakis(2-hydroxypropyl)ethylenediamine",triethanolamine,OCCN(CCO)CCO,False,polyurethane_transfer,transfer_learning_only,0.35,数据/原始/外部数据/新增开放数据/DataInBrief_聚氨酯形状记忆多模态原始数据/mmc6.xlsx,CC-BY-4.0,reference-184;reference-185,fisher_uniaxial_cyclic_tensile_mmc6_015,SMP-8_1,test_run_cycle_dependent,5,2.26893,15.803,0.16228854135000018,0.15604259605000034,0.006245945299999833,98.50864853600083,1.491351463999166,0.0384866685475316,3,10,0.5,Tg_plus_10_C,57.08,2.0,False,,,stress_retention_and_hysteresis_transfer_proxy,not_measured_by_this_isothermal_cyclic_protocol,36736,observed_unique,label_only_cross_workbook_identity_unresolved
pu-shape-memory-dib-2020-v1,doi:10.1016/j.dib.2020.106294,SMP-8,crosslinked_shape_memory_polyurethane,58.8,20.4,20.8,molar_percent,monomer_set_molar_composition_mapped,doi:10.1016/j.jmbbm.2018.08.037; doi:10.1016/j.dib.2020.106294,doi:10.1016/j.dib.2020.106294|SMP-8,"1,6-hexamethylene diisocyanate",O=C=NCCCCCCN=C=O,"N,N,N',N'-tetrakis(2-hydroxypropyl)ethylenediamine",triethanolamine,OCCN(CCO)CCO,False,polyurethane_transfer,transfer_learning_only,0.35,数据/原始/外部数据/新增开放数据/DataInBrief_聚氨酯形状记忆多模态原始数据/mmc6.xlsx,CC-BY-4.0,reference-184;reference-185,fisher_uniaxial_cyclic_tensile_mmc6_015,SMP-8_1,test_run_cycle_dependent,6,2.26586,15.803,0.1616870542500004,0.1555547589000001,0.006132295350000316,98.3753603556667,1.6246396443332998,0.03792694089483853,3,10,0.5,Tg_plus_10_C,57.08,2.0,False,,,stress_retention_and_hysteresis_transfer_proxy,not_measured_by_this_isothermal_cyclic_protocol,36736,observed_unique,label_only_cross_workbook_identity_unresolved
pu-shape-memory-dib-2020-v1,doi:10.1016/j.dib.2020.106294,SMP-8,crosslinked_shape_memory_polyurethane,58.8,20.4,20.8,molar_percent,monomer_set_molar_composition_mapped,doi:10.1016/j.jmbbm.2018.08.037; doi:10.1016/j.dib.2020.106294,doi:10.1016/j.dib.2020.106294|SMP-8,"1,6-hexamethylene diisocyanate",O=C=NCCCCCCN=C=O,"N,N,N',N'-tetrakis(2-hydroxypropyl)ethylenediamine",triethanolamine,OCCN(CCO)CCO,False,polyurethane_transfer,transfer_learning_only,0.35,数据/原始/外部数据/新增开放数据/DataInBrief_聚氨酯形状记忆多模态原始数据/mmc6.xlsx,CC-BY-4.0,reference-184;reference-185,fisher_uniaxial_cyclic_tensile_mmc6_015,SMP-8_1,test_run_cycle_dependent,7,2.26272,15.803,0.16122102720000012,0.15515720755000026,0.0060638196499998576,98.23903303115557,1.7609669688444285,0.03761184105642427,3,10,0.5,Tg_plus_10_C,57.08,2.0,False,,,stress_retention_and_hysteresis_transfer_proxy,not_measured_by_this_isothermal_cyclic_protocol,36736,observed_unique,label_only_cross_workbook_identity_unresolved
pu-shape-memory-dib-2020-v1,doi:10.1016/j.dib.2020.106294,SMP-8,crosslinked_shape_memory_polyurethane,58.8,20.4,20.8,molar_percent,monomer_set_molar_composition_mapped,doi:10.1016/j.jmbbm.2018.08.037; doi:10.1016/j.dib.2020.106294,doi:10.1016/j.dib.2020.106294|SMP-8,"1,6-hexamethylene diisocyanate",O=C=NCCCCCCN=C=O,"N,N,N',N'-tetrakis(2-hydroxypropyl)ethylenediamine",triethanolamine,OCCN(CCO)CCO,False,polyurethane_transfer,transfer_learning_only,0.35,数据/原始/外部数据/新增开放数据/DataInBrief_聚氨酯形状记忆多模态原始数据/mmc6.xlsx,CC-BY-4.0,reference-184;reference-185,fisher_uniaxial_cyclic_tensile_mmc6_015,SMP-8_1,test_run_cycle_dependent,8,2.26047,15.803,0.16081623724999988,0.1548586045499997,0.005957632700000187,98.14134625403773,1.8586537459622718,0.037046213752275764,3,10,0.5,Tg_plus_10_C,57.08,2.0,False,,,stress_retention_and_hysteresis_transfer_proxy,not_measured_by_this_isothermal_cyclic_protocol,36736,observed_unique,label_only_cross_workbook_identity_unresolved
pu-shape-memory-dib-2020-v1,doi:10.1016/j.dib.2020.106294,SMP-8,crosslinked_shape_memory_polyurethane,58.8,20.4,20.8,molar_percent,monomer_set_molar_composition_mapped,doi:10.1016/j.jmbbm.2018.08.037; doi:10.1016/j.dib.2020.106294,doi:10.1016/j.dib.2020.106294|SMP-8,"1,6-hexamethylene diisocyanate",O=C=NCCCCCCN=C=O,"N,N,N',N'-tetrakis(2-hydroxypropyl)ethylenediamine",triethanolamine,OCCN(CCO)CCO,False,polyurethane_transfer,transfer_learning_only,0.35,数据/原始/外部数据/新增开放数据/DataInBrief_聚氨酯形状记忆多模态原始数据/mmc6.xlsx,CC-BY-4.0,reference-184;reference-185,fisher_uniaxial_cyclic_tensile_mmc6_015,SMP-8_1,test_run_cycle_dependent,9,2.25929,15.803,0.16051827695000004,0.15458409384999994,0.005934183100000101,98.09011496648259,1.909885033517412,0.03696889359115501,3,10,0.5,Tg_plus_10_C,57.08,2.0,False,,,stress_retention_and_hysteresis_transfer_proxy,not_measured_by_this_isothermal_cyclic_protocol,36736,observed_unique,label_only_cross_workbook_identity_unresolved
pu-shape-memory-dib-2020-v1,doi:10.1016/j.dib.2020.106294,SMP-8,crosslinked_shape_memory_polyurethane,58.8,20.4,20.8,molar_percent,monomer_set_molar_composition_mapped,doi:10.1016/j.jmbbm.2018.08.037; doi:10.1016/j.dib.2020.106294,doi:10.1016/j.dib.2020.106294|SMP-8,"1,6-hexamethylene diisocyanate",O=C=NCCCCCCN=C=O,"N,N,N',N'-tetrakis(2-hydroxypropyl)ethylenediamine",triethanolamine,OCCN(CCO)CCO,False,polyurethane_transfer,transfer_learning_only,0.35,数据/原始/外部数据/新增开放数据/DataInBrief_聚氨酯形状记忆多模态原始数据/mmc6.xlsx,CC-BY-4.0,reference-184;reference-185,fisher_uniaxial_cyclic_tensile_mmc6_015,SMP-8_1,test_run_cycle_dependent,10,2.2576,15.803,0.16020900109999991,0.15430978399999934,0.0058992171000005755,98.01674134278073,1.9832586572192668,0.036822007874066816,3,10,0.5,Tg_plus_10_C,57.08,2.0,False,,,stress_retention_and_hysteresis_transfer_proxy,not_measured_by_this_isothermal_cyclic_protocol,36736,observed_unique,label_only_cross_workbook_identity_unresolved
pu-shape-memory-dib-2020-v1,doi:10.1016/j.dib.2020.106294,SMP-8,crosslinked_shape_memory_polyurethane,58.8,20.4,20.8,molar_percent,monomer_set_molar_composition_mapped,doi:10.1016/j.jmbbm.2018.08.037; doi:10.1016/j.dib.2020.106294,doi:10.1016/j.dib.2020.106294|SMP-8,"1,6-hexamethylene diisocyanate",O=C=NCCCCCCN=C=O,"N,N,N',N'-tetrakis(2-hydroxypropyl)ethylenediamine",triethanolamine,OCCN(CCO)CCO,False,polyurethane_transfer,transfer_learning_only,0.3,数据/原始/外部数据/新增开放数据/DataInBrief_聚氨酯形状记忆多模态原始数据/mmc6.xlsx,CC-BY-4.0,reference-184;reference-185,fisher_uniaxial_cyclic_tensile_mmc6_016,SMP-8_2,test_run_cycle_dependent,1,2.70509,15.803,0.2107259988500002,0.18543936264999994,0.025286636200000268,100.0,0.0,0.1199977047825024,3,10,0.5,Tg_plus_10_C,57.08,2.0,False,,,stress_retention_and_hysteresis_transfer_proxy,not_measured_by_this_isothermal_cyclic_protocol,39040,missing_terminal_marker,label_only_cross_workbook_identity_unresolved
pu-shape-memory-dib-2020-v1,doi:10.1016/j.dib.2020.106294,SMP-8,crosslinked_shape_memory_polyurethane,58.8,20.4,20.8,molar_percent,monomer_set_molar_composition_mapped,doi:10.1016/j.jmbbm.2018.08.037; doi:10.1016/j.dib.2020.106294,doi:10.1016/j.dib.2020.106294|SMP-8,"1,6-hexamethylene diisocyanate",O=C=NCCCCCCN=C=O,"N,N,N',N'-tetrakis(2-hydroxypropyl)ethylenediamine",triethanolamine,OCCN(CCO)CCO,False,polyurethane_transfer,transfer_learning_only,0.3,数据/原始/外部数据/新增开放数据/DataInBrief_聚氨酯形状记忆多模态原始数据/mmc6.xlsx,CC-BY-4.0,reference-184;reference-185,fisher_uniaxial_cyclic_tensile_mmc6_016,SMP-8_2,test_run_cycle_dependent,2,2.62291,15.803,0.19219753624999972,0.17593099629999995,0.01626653994999977,96.9620234446913,3.0379765553087026,0.08463448734764827,3,10,0.5,Tg_plus_10_C,57.08,2.0,False,,,stress_retention_and_hysteresis_transfer_proxy,not_measured_by_this_isothermal_cyclic_protocol,39040,missing_terminal_marker,label_only_cross_workbook_identity_unresolved
pu-shape-memory-dib-2020-v1,doi:10.1016/j.dib.2020.106294,SMP-8,crosslinked_shape_memory_polyurethane,58.8,20.4,20.8,molar_percent,monomer_set_molar_composition_mapped,doi:10.1016/j.jmbbm.2018.08.037; doi:10.1016/j.dib.2020.106294,doi:10.1016/j.dib.2020.106294|SMP-8,"1,6-hexamethylene diisocyanate",O=C=NCCCCCCN=C=O,"N,N,N',N'-tetrakis(2-hydroxypropyl)ethylenediamine",triethanolamine,OCCN(CCO)CCO,False,polyurethane_transfer,transfer_learning_only,0.3,数据/原始/外部数据/新增开放数据/DataInBrief_聚氨酯形状记忆多模态原始数据/mmc6.xlsx,CC-BY-4.0,reference-184;reference-185,fisher_uniaxial_cyclic_tensile_mmc6_016,SMP-8_2,test_run_cycle_dependent,3,2.57581,15.803,0.1837334429499999,0.1701912948500001,0.013542148099999818,95.2208614131138,4.779138586886205,0.07370540649850607,3,10,0.5,Tg_plus_10_C,57.08,2.0,False,,,stress_retention_and_hysteresis_transfer_proxy,not_measured_by_this_isothermal_cyclic_protocol,39040,missing_terminal_marker,label_only_cross_workbook_identity_unresolved
pu-shape-memory-dib-2020-v1,doi:10.1016/j.dib.2020.106294,SMP-8,crosslinked_shape_memory_polyurethane,58.8,20.4,20.8,molar_percent,monomer_set_molar_composition_mapped,doi:10.1016/j.jmbbm.2018.08.037; doi:10.1016/j.dib.2020.106294,doi:10.1016/j.dib.2020.106294|SMP-8,"1,6-hexamethylene diisocyanate",O=C=NCCCCCCN=C=O,"N,N,N',N'-tetrakis(2-hydroxypropyl)ethylenediamine",triethanolamine,OCCN(CCO)CCO,False,polyurethane_transfer,transfer_learning_only,0.3,数据/原始/外部数据/新增开放数据/DataInBrief_聚氨酯形状记忆多模态原始数据/mmc6.xlsx,CC-BY-4.0,reference-184;reference-185,fisher_uniaxial_cyclic_tensile_mmc6_016,SMP-8_2,test_run_cycle_dependent,4,2.54507,15.803,0.1782281834499999,0.16627796230000016,0.011950221149999746,94.08448517424559,5.915514825754414,0.06705012034952518,3,10,0.5,Tg_plus_10_C,57.08,2.0,False,,,stress_retention_and_hysteresis_transfer_proxy,not_measured_by_this_isothermal_cyclic_protocol,39040,missing_terminal_marker,label_only_cross_workbook_identity_unresolved
pu-shape-memory-dib-2020-v1,doi:10.1016/j.dib.2020.106294,SMP-8,crosslinked_shape_memory_polyurethane,58.8,20.4,20.8,molar_percent,monomer_set_molar_composition_mapped,doi:10.1016/j.jmbbm.2018.08.037; doi:10.1016/j.dib.2020.106294,doi:10.1016/j.dib.2020.106294|SMP-8,"1,6-hexamethylene diisocyanate",O=C=NCCCCCCN=C=O,"N,N,N',N'-tetrakis(2-hydroxypropyl)ethylenediamine",triethanolamine,OCCN(CCO)CCO,False,polyurethane_transfer,transfer_learning_only,0.3,数据/原始/外部数据/新增开放数据/DataInBrief_聚氨酯形状记忆多模态原始数据/mmc6.xlsx,CC-BY-4.0,reference-184;reference-185,fisher_uniaxial_cyclic_tensile_mmc6_016,SMP-8_2,test_run_cycle_dependent,5,2.52019,15.803,0.17426210580000012,0.16312690295000012,0.011135202849999998,93.16473758728914,6.835262412710861,0.06389916384219425,3,10,0.5,Tg_plus_10_C,57.08,2.0,False,,,stress_retention_and_hysteresis_transfer_proxy,not_measured_by_this_isothermal_cyclic_protocol,39040,missing_terminal_marker,label_only_cross_workbook_identity_unresolved
pu-shape-memory-dib-2020-v1,doi:10.1016/j.dib.2020.106294,SMP-8,crosslinked_shape_memory_polyurethane,58.8,20.4,20.8,molar_percent,monomer_set_molar_composition_mapped,doi:10.1016/j.jmbbm.2018.08.037; doi:10.1016/j.dib.2020.106294,doi:10.1016/j.dib.2020.106294|SMP-8,"1,6-hexamethylene diisocyanate",O=C=NCCCCCCN=C=O,"N,N,N',N'-tetrakis(2-hydroxypropyl)ethylenediamine",triethanolamine,OCCN(CCO)CCO,False,polyurethane_transfer,transfer_learning_only,0.3,数据/原始/外部数据/新增开放数据/DataInBrief_聚氨酯形状记忆多模态原始数据/mmc6.xlsx,CC-BY-4.0,reference-184;reference-185,fisher_uniaxial_cyclic_tensile_mmc6_016,SMP-8_2,test_run_cycle_dependent,6,2.50187,15.803,0.17110817345000004,0.16065510164999997,0.010453071800000074,92.48749579496429,7.512504205035711,0.061090429458967914,3,10,0.5,Tg_plus_10_C,57.08,2.0,False,,,stress_retention_and_hysteresis_transfer_proxy,not_measured_by_this_isothermal_cyclic_protocol,39040,missing_terminal_marker,label_only_cross_workbook_identity_unresolved
pu-shape-memory-dib-2020-v1,doi:10.1016/j.dib.2020.106294,SMP-8,crosslinked_shape_memory_polyurethane,58.8,20.4,20.8,molar_percent,monomer_set_molar_composition_mapped,doi:10.1016/j.jmbbm.2018.08.037; doi:10.1016/j.dib.2020.106294,doi:10.1016/j.dib.2020.106294|SMP-8,"1,6-hexamethylene diisocyanate",O=C=NCCCCCCN=C=O,"N,N,N',N'-tetrakis(2-hydroxypropyl)ethylenediamine",triethanolamine,OCCN(CCO)CCO,False,polyurethane_transfer,transfer_learning_only,0.3,数据/原始/外部数据/新增开放数据/DataInBrief_聚氨酯形状记忆多模态原始数据/mmc6.xlsx,CC-BY-4.0,reference-184;reference-185,fisher_uniaxial_cyclic_tensile_mmc6_016,SMP-8_2,test_run_cycle_dependent,7,2.48586,15.803,0.16859160345,0.15848620259999988,0.010105400850000112,91.89564857361492,8.10435142638508,0.059940119455576084,3,10,0.5,Tg_plus_10_C,57.08,2.0,False,,,stress_retention_and_hysteresis_transfer_proxy,not_measured_by_this_isothermal_cyclic_protocol,39040,missing_terminal_marker,label_only_cross_workbook_identity_unresolved
pu-shape-memory-dib-2020-v1,doi:10.1016/j.dib.2020.106294,SMP-8,crosslinked_shape_memory_polyurethane,58.8,20.4,20.8,molar_percent,monomer_set_molar_composition_mapped,doi:10.1016/j.jmbbm.2018.08.037; doi:10.1016/j.dib.2020.106294,doi:10.1016/j.dib.2020.106294|SMP-8,"1,6-hexamethylene diisocyanate",O=C=NCCCCCCN=C=O,"N,N,N',N'-tetrakis(2-hydroxypropyl)ethylenediamine",triethanolamine,OCCN(CCO)CCO,False,polyurethane_transfer,transfer_learning_only,0.3,数据/原始/外部数据/新增开放数据/DataInBrief_聚氨酯形状记忆多模态原始数据/mmc6.xlsx,CC-BY-4.0,reference-184;reference-185,fisher_uniaxial_cyclic_tensile_mmc6_016,SMP-8_2,test_run_cycle_dependent,8,2.46987,15.803,0.16629492420000003,0.15647891275000017,0.009816011449999856,91.30454069920037,8.695459300799627,0.059027727377862174,3,10,0.5,Tg_plus_10_C,57.08,2.0,False,,,stress_retention_and_hysteresis_transfer_proxy,not_measured_by_this_isothermal_cyclic_protocol,39040,missing_terminal_marker,label_only_cross_workbook_identity_unresolved
pu-shape-memory-dib-2020-v1,doi:10.1016/j.dib.2020.106294,SMP-8,crosslinked_shape_memory_polyurethane,58.8,20.4,20.8,molar_percent,monomer_set_molar_composition_mapped,doi:10.1016/j.jmbbm.2018.08.037; doi:10.1016/j.dib.2020.106294,doi:10.1016/j.dib.2020.106294|SMP-8,"1,6-hexamethylene diisocyanate",O=C=NCCCCCCN=C=O,"N,N,N',N'-tetrakis(2-hydroxypropyl)ethylenediamine",triethanolamine,OCCN(CCO)CCO,False,polyurethane_transfer,transfer_learning_only,0.3,数据/原始/外部数据/新增开放数据/DataInBrief_聚氨酯形状记忆多模态原始数据/mmc6.xlsx,CC-BY-4.0,reference-184;reference-185,fisher_uniaxial_cyclic_tensile_mmc6_016,SMP-8_2,test_run_cycle_dependent,9,2.45719,15.803,0.16433203155000028,0.15474237014999986,0.009589661400000421,90.83579474250395,9.16420525749605,0.05835539979363448,3,10,0.5,Tg_plus_10_C,57.08,2.0,False,,,stress_retention_and_hysteresis_transfer_proxy,not_measured_by_this_isothermal_cyclic_protocol,39040,missing_terminal_marker,label_only_cross_workbook_identity_unresolved
pu-shape-memory-dib-2020-v1,doi:10.1016/j.dib.2020.106294,SMP-8,crosslinked_shape_memory_polyurethane,58.8,20.4,20.8,molar_percent,monomer_set_molar_composition_mapped,doi:10.1016/j.jmbbm.2018.08.037; doi:10.1016/j.dib.2020.106294,doi:10.1016/j.dib.2020.106294|SMP-8,"1,6-hexamethylene diisocyanate",O=C=NCCCCCCN=C=O,"N,N,N',N'-tetrakis(2-hydroxypropyl)ethylenediamine",triethanolamine,OCCN(CCO)CCO,False,polyurethane_transfer,transfer_learning_only,0.3,数据/原始/外部数据/新增开放数据/DataInBrief_聚氨酯形状记忆多模态原始数据/mmc6.xlsx,CC-BY-4.0,reference-184;reference-185,fisher_uniaxial_cyclic_tensile_mmc6_016,SMP-8_2,test_run_cycle_dependent,10,2.44621,15.803,0.16247415259999987,0.15313431960000032,0.009339832999999548,90.42989327526995,9.570106724730053,0.05748503900798037,3,10,0.5,Tg_plus_10_C,57.08,2.0,False,,,stress_retention_and_hysteresis_transfer_proxy,not_measured_by_this_isothermal_cyclic_protocol,39040,missing_terminal_marker,label_only_cross_workbook_identity_unresolved
pu-shape-memory-dib-2020-v1,doi:10.1016/j.dib.2020.106294,SMP-9,crosslinked_shape_memory_polyurethane,59.7,15.6,24.7,molar_percent,monomer_set_molar_composition_mapped,doi:10.1016/j.jmbbm.2018.08.037; doi:10.1016/j.dib.2020.106294,doi:10.1016/j.dib.2020.106294|SMP-9,"1,6-hexamethylene diisocyanate",O=C=NCCCCCCN=C=O,"N,N,N',N'-tetrakis(2-hydroxypropyl)ethylenediamine",triethanolamine,OCCN(CCO)CCO,False,polyurethane_transfer,transfer_learning_only,0.35,数据/原始/外部数据/新增开放数据/DataInBrief_聚氨酯形状记忆多模态原始数据/mmc6.xlsx,CC-BY-4.0,reference-184;reference-185,fisher_uniaxial_cyclic_tensile_mmc6_017,SMP-9_3,test_run_cycle_dependent,1,2.57623,16.372,0.22008844850000006,0.2024780869499998,0.01761036155000026,100.0,0.0,0.08001492886165833,3,10,0.5,Tg_plus_10_C,51.6,2.0,False,,,stress_retention_and_hysteresis_transfer_proxy,not_measured_by_this_isothermal_cyclic_protocol,35685,observed_unique,label_only_cross_workbook_identity_unresolved
pu-shape-memory-dib-2020-v1,doi:10.1016/j.dib.2020.106294,SMP-9,crosslinked_shape_memory_polyurethane,59.7,15.6,24.7,molar_percent,monomer_set_molar_composition_mapped,doi:10.1016/j.jmbbm.2018.08.037; doi:10.1016/j.dib.2020.106294,doi:10.1016/j.dib.2020.106294|SMP-9,"1,6-hexamethylene diisocyanate",O=C=NCCCCCCN=C=O,"N,N,N',N'-tetrakis(2-hydroxypropyl)ethylenediamine",triethanolamine,OCCN(CCO)CCO,False,polyurethane_transfer,transfer_learning_only,0.35,数据/原始/外部数据/新增开放数据/DataInBrief_聚氨酯形状记忆多模态原始数据/mmc6.xlsx,CC-BY-4.0,reference-184;reference-185,fisher_uniaxial_cyclic_tensile_mmc6_017,SMP-9_3,test_run_cycle_dependent,2,2.54174,16.372,0.20955106119999992,0.19784577329999942,0.0117052879000005,98.66122201822043,1.3387779817795717,0.05585888152018819,3,10,0.5,Tg_plus_10_C,51.6,2.0,False,,,stress_retention_and_hysteresis_transfer_proxy,not_measured_by_this_isothermal_cyclic_protocol,35685,observed_unique,label_only_cross_workbook_identity_unresolved
pu-shape-memory-dib-2020-v1,doi:10.1016/j.dib.2020.106294,SMP-9,crosslinked_shape_memory_polyurethane,59.7,15.6,24.7,molar_percent,monomer_set_molar_composition_mapped,doi:10.1016/j.jmbbm.2018.08.037; doi:10.1016/j.dib.2020.106294,doi:10.1016/j.dib.2020.106294|SMP-9,"1,6-hexamethylene diisocyanate",O=C=NCCCCCCN=C=O,"N,N,N',N'-tetrakis(2-hydroxypropyl)ethylenediamine",triethanolamine,OCCN(CCO)CCO,False,polyurethane_transfer,transfer_learning_only,0.35,数据/原始/外部数据/新增开放数据/DataInBrief_聚氨酯形状记忆多模态原始数据/mmc6.xlsx,CC-BY-4.0,reference-184;reference-185,fisher_uniaxial_cyclic_tensile_mmc6_017,SMP-9_3,test_run_cycle_dependent,3,2.52412,16.372,0.20577018634999997,0.1954379104999996,0.010332275850000378,97.97727687357107,2.0227231264289287,0.05021269617954243,3,10,0.5,Tg_plus_10_C,51.6,2.0,False,,,stress_retention_and_hysteresis_transfer_proxy,not_measured_by_this_isothermal_cyclic_protocol,35685,observed_unique,label_only_cross_workbook_identity_unresolved
pu-shape-memory-dib-2020-v1,doi:10.1016/j.dib.2020.106294,SMP-9,crosslinked_shape_memory_polyurethane,59.7,15.6,24.7,molar_percent,monomer_set_molar_composition_mapped,doi:10.1016/j.jmbbm.2018.08.037; doi:10.1016/j.dib.2020.106294,doi:10.1016/j.dib.2020.106294|SMP-9,"1,6-hexamethylene diisocyanate",O=C=NCCCCCCN=C=O,"N,N,N',N'-tetrakis(2-hydroxypropyl)ethylenediamine",triethanolamine,OCCN(CCO)CCO,False,polyurethane_transfer,transfer_learning_only,0.35,数据/原始/外部数据/新增开放数据/DataInBrief_聚氨酯形状记忆多模态原始数据/mmc6.xlsx,CC-BY-4.0,reference-184;reference-185,fisher_uniaxial_cyclic_tensile_mmc6_017,SMP-9_3,test_run_cycle_dependent,4,2.51455,16.372,0.20358903374999968,0.193871301,0.00971773274999968,97.60580382962702,2.394196170372979,0.047732103104987086,3,10,0.5,Tg_plus_10_C,51.6,2.0,False,,,stress_retention_and_hysteresis_transfer_proxy,not_measured_by_this_isothermal_cyclic_protocol,35685,observed_unique,label_only_cross_workbook_identity_unresolved
