Repository: fafasco16/TPU-HighThroughput-Screening

# TPU/TPUU 定向五目标筛选数据集

- 版本：`tpu-directed-five-objective-2026-08-30-v1`
- 三目标相关实验记录：120,550行
- 商用构件：24种
- 现实配方：980个

## 结论

旧数据没有作废，而是重新分工：

| 旧资产 | 继续用途 | 禁止解释 |
|---|---|---|
| Gold-V结构与虚拟候选 | 化学空间、反应规则、适用域和候选排序 | 不是实验性能真值 |
| Gold-C计算与模拟 | 表示预训练、机理描述符、低保真代理和后段复核 | 不能无标记冒充宏观实验性能 |
| Gold-E实验曲线与标量 | 性能端点、来源内校准和最终实验残差 | 曲线点数不是材料数 |
| 商用构件与980个现实配方 | 成本/EHS门、现实Pareto候选和实验设计 | 目录证据不等于实时库存或低成本 |

新主线只训练三个清晰目标：韧性、循环恢复和热稳定。成本与环保保持透明规则约束，不制造虚假标签。昂贵DFT/MD在完成便宜的结构、配方、采购/EHS和模型预筛前保持后置。

## 当前任务门

| 目标 | 类型 | 实验主目标闭合组 | 直接低保真计算组 | 机理代理组 | 状态 |
|---|---|---:|---:|---:|---|
| 韧性 | single_task_model | 8 | 1 | 7988 | insufficient_chemistry_closed_labels |

File: 结果/定向筛选/IIR-OH聚氨酯循环端点.csv (part 4 of 13)
release_id,source_id,formulation_id,polymer_family,soft_segment_family,diisocyanate_family,formulation_code_value,formulation_semantics_status,chemistry_mapping_status,thermoplastic_tpu_core,model_admission_layer,usage_mode,future_weight_ceiling,split_group,license,citation_keys,cyclic_run_id,replicate_id,cycle_number,maximum_strain_percent,peak_stress_MPa,loading_energy_MJ_m3,unloading_energy_MJ_m3,hysteresis_energy_MJ_m3,cycle_point_count,peak_stress_retention_percent,hysteresis_retention_percent,dissipation_fraction,cycle_strain_range_percent,segmentation_low_threshold_percent,segmentation_high_threshold_percent,cyclic_target_role,direct_shape_recovery_available,shape_recovery_ratio_percent,source_member,source_curve_sha256,source_run_point_count
iir-oh-pu-cyclic-durability-2026-v1,doi:10.17632/wg3znh66bv.1,HDI-4,IIR_OH_crosslinked_polyurethane_network,hydroxylated_butyl_rubber_IIR_OH,HDI,4,numeric_code_4_unresolved,polymer_family_diisocyanate_code_mapped,False,polyurethane_adjacent_experimental,cyclic_and_durability_transfer_supervision,0.45,10.17632/wg3znh66bv.1|HDI-4,CC-BY-4.0,reference-190;reference-191,HDI-4_rep2,2,48,50.90143841608356,1.9243989064973448,0.2692099718470806,0.17692393399702847,0.09228603785005215,4562,66.88040066875314,12.222849180060619,0.3428031926784399,0-50,0.5,45.0,peak_stress_and_hysteresis_retention_transfer,False,,Low-Permeability and Calcification-resistant Polyu/Dataset 2. Network and mechanical data/cyclic tensile raw data/HDI-4-(C0-50)-2.txt,7ca6ffd59331fc8aef6dfd99c22888082404ef2950f9c0f4a5640f31ff4c63cb,456259
iir-oh-pu-cyclic-durability-2026-v1,doi:10.17632/wg3znh66bv.1,HDI-4,IIR_OH_crosslinked_polyurethane_network,hydroxylated_butyl_rubber_IIR_OH,HDI,4,numeric_code_4_unresolved,polymer_family_diisocyanate_code_mapped,False,polyurethane_adjacent_experimental,cyclic_and_durability_transfer_supervision,0.45,10.17632/wg3znh66bv.1|HDI-4,CC-BY-4.0,reference-190;reference-191,HDI-4_rep2,2,49,50.8953510574187,1.9239572555755324,0.26888414227827395,0.17655235870298394,0.09233178357529001,4562,66.86505156909048,12.228907984981069,0.34338872792183434,0-50,0.5,45.0,peak_stress_and_hysteresis_retention_transfer,False,,Low-Permeability and Calcification-resistant Polyu/Dataset 2. Network and mechanical data/cyclic tensile raw data/HDI-4-(C0-50)-2.txt,7ca6ffd59331fc8aef6dfd99c22888082404ef2950f9c0f4a5640f31ff4c63cb,456259
iir-oh-pu-cyclic-durability-2026-v1,doi:10.17632/wg3znh66bv.1,HDI-4,IIR_OH_crosslinked_polyurethane_network,hydroxylated_butyl_rubber_IIR_OH,HDI,4,numeric_code_4_unresolved,polymer_family_diisocyanate_code_mapped,False,polyurethane_adjacent_experimental,cyclic_and_durability_transfer_supervision,0.45,10.17632/wg3znh66bv.1|HDI-4,CC-BY-4.0,reference-190;reference-191,HDI-4_rep2,2,50,50.88851132390812,1.8952571691015072,0.26735078046102556,0.17598106251847884,0.09136971794254672,4562,65.86761113398633,12.10148694270545,0.3417596828593011,0-50,0.5,45.0,peak_stress_and_hysteresis_retention_transfer,False,,Low-Permeability and Calcification-resistant Polyu/Dataset 2. Network and mechanical data/cyclic tensile raw data/HDI-4-(C0-50)-2.txt,7ca6ffd59331fc8aef6dfd99c22888082404ef2950f9c0f4a5640f31ff4c63cb,456259
iir-oh-pu-cyclic-durability-2026-v1,doi:10.17632/wg3znh66bv.1,HDI-4,IIR_OH_crosslinked_polyurethane_network,hydroxylated_butyl_rubber_IIR_OH,HDI,4,numeric_code_4_unresolved,polymer_family_diisocyanate_code_mapped,False,polyurethane_adjacent_experimental,cyclic_and_durability_transfer_supervision,0.45,10.17632/wg3znh66bv.1|HDI-4,CC-BY-4.0,reference-190;reference-191,HDI-4_rep2,2,51,50.87960555618254,1.8878099896688787,0.266955227472038,0.17557685621232402,0.09137837125971396,4562,65.60879247501461,12.102633033632165,0.3422984899941145,0-50,0.5,45.0,peak_stress_and_hysteresis_retention_transfer,False,,Low-Permeability and Calcification-resistant Polyu/Dataset 2. Network and mechanical data/cyclic tensile raw data/HDI-4-(C0-50)-2.txt,7ca6ffd59331fc8aef6dfd99c22888082404ef2950f9c0f4a5640f31ff4c63cb,456259
iir-oh-pu-cyclic-durability-2026-v1,doi:10.17632/wg3znh66bv.1,HDI-4,IIR_OH_crosslinked_polyurethane_network,hydroxylated_butyl_rubber_IIR_OH,HDI,4,numeric_code_4_unresolved,polymer_family_diisocyanate_code_mapped,False,polyurethane_adjacent_experimental,cyclic_and_durability_transfer_supervision,0.45,10.17632/wg3znh66bv.1|HDI-4,CC-BY-4.0,reference-190;reference-191,HDI-4_rep2,2,52,50.87673109460641,1.901628282655487,0.265630694398818,0.17502515598835508,0.0906055384104629,4562,66.08903228827904,12.000274978417565,0.3410958911037131,0-50,0.5,45.0,peak_stress_and_hysteresis_retention_transfer,False,,Low-Permeability and Calcification-resistant Polyu/Dataset 2. Network and mechanical data/cyclic tensile raw data/HDI-4-(C0-50)-2.txt,7ca6ffd59331fc8aef6dfd99c22888082404ef2950f9c0f4a5640f31ff4c63cb,456259
iir-oh-pu-cyclic-durability-2026-v1,doi:10.17632/wg3znh66bv.1,HDI-4,IIR_OH_crosslinked_polyurethane_network,hydroxylated_butyl_rubber_IIR_OH,HDI,4,numeric_code_4_unresolved,polymer_family_diisocyanate_code_mapped,False,polyurethane_adjacent_experimental,cyclic_and_durability_transfer_supervision,0.45,10.17632/wg3znh66bv.1|HDI-4,CC-BY-4.0,reference-190;reference-191,HDI-4_rep2,2,53,50.86992920116703,1.92965698516217,0.2651930405782307,0.17456877724546657,0.0906242633327641,4562,67.06313950042885,12.002755005803376,0.3417294176919789,0-50,0.5,45.0,peak_stress_and_hysteresis_retention_transfer,False,,Low-Permeability and Calcification-resistant Polyu/Dataset 2. Network and mechanical data/cyclic tensile raw data/HDI-4-(C0-50)-2.txt,7ca6ffd59331fc8aef6dfd99c22888082404ef2950f9c0f4a5640f31ff4c63cb,456259
iir-oh-pu-cyclic-durability-2026-v1,doi:10.17632/wg3znh66bv.1,HDI-4,IIR_OH_crosslinked_polyurethane_network,hydroxylated_butyl_rubber_IIR_OH,HDI,4,numeric_code_4_unresolved,polymer_family_diisocyanate_code_mapped,False,polyurethane_adjacent_experimental,cyclic_and_durability_transfer_supervision,0.45,10.17632/wg3znh66bv.1|HDI-4,CC-BY-4.0,reference-190;reference-191,HDI-4_rep2,2,54,50.86413931243404,1.9082613047722286,0.26413296722548446,0.17381976898979187,0.09031319823569259,4562,66.31955579113212,11.961555905102315,0.3419232335303083,0-50,0.5,45.0,peak_stress_and_hysteresis_retention_transfer,False,,Low-Permeability and Calcification-resistant Polyu/Dataset 2. Network and mechanical data/cyclic tensile raw data/HDI-4-(C0-50)-2.txt,7ca6ffd59331fc8aef6dfd99c22888082404ef2950f9c0f4a5640f31ff4c63cb,456259
iir-oh-pu-cyclic-durability-2026-v1,doi:10.17632/wg3znh66bv.1,HDI-4,IIR_OH_crosslinked_polyurethane_network,hydroxylated_butyl_rubber_IIR_OH,HDI,4,numeric_code_4_unresolved,polymer_family_diisocyanate_code_mapped,False,polyurethane_adjacent_experimental,cyclic_and_durability_transfer_supervision,0.45,10.17632/wg3znh66bv.1|HDI-4,CC-BY-4.0,reference-190;reference-191,HDI-4_rep2,2,55,50.857434593955766,1.9010961016030858,0.2640734562899279,0.1730654714773524,0.0910079848125755,4562,66.0705369119344,12.053577100717721,0.344631323765677,0-50,0.5,45.0,peak_stress_and_hysteresis_retention_transfer,False,,Low-Permeability and Calcification-resistant Polyu/Dataset 2. Network and mechanical data/cyclic tensile raw data/HDI-4-(C0-50)-2.txt,7ca6ffd59331fc8aef6dfd99c22888082404ef2950f9c0f4a5640f31ff4c63cb,456259
iir-oh-pu-cyclic-durability-2026-v1,doi:10.17632/wg3znh66bv.1,HDI-4,IIR_OH_crosslinked_polyurethane_network,hydroxylated_butyl_rubber_IIR_OH,HDI,4,numeric_code_4_unresolved,polymer_family_diisocyanate_code_mapped,False,polyurethane_adjacent_experimental,cyclic_and_durability_transfer_supervision,0.45,10.17632/wg3znh66bv.1|HDI-4,CC-BY-4.0,reference-190;reference-191,HDI-4_rep2,2,56,50.852137220734235,1.879879312155421,0.26304208044406246,0.173034201848444,0.09000787859561846,4562,65.33317036367173,11.921117763003291,0.34218053036863505,0-50,0.5,45.0,peak_stress_and_hysteresis_retention_transfer,False,,Low-Permeability and Calcification-resistant Polyu/Dataset 2. Network and mechanical data/cyclic tensile raw data/HDI-4-(C0-50)-2.txt,7ca6ffd59331fc8aef6dfd99c22888082404ef2950f9c0f4a5640f31ff4c63cb,456259
iir-oh-pu-cyclic-durability-2026-v1,doi:10.17632/wg3znh66bv.1,HDI-4,IIR_OH_crosslinked_polyurethane_network,hydroxylated_butyl_rubber_IIR_OH,HDI,4,numeric_code_4_unresolved,polymer_family_diisocyanate_code_mapped,False,polyurethane_adjacent_experimental,cyclic_and_durability_transfer_supervision,0.45,10.17632/wg3znh66bv.1|HDI-4,CC-BY-4.0,reference-190;reference-191,HDI-4_rep2,2,57,50.84467590131159,1.8941336980359822,0.26228742730584104,0.17192167945705714,0.0903657478487839,4562,65.82856611335762,11.968515852785076,0.3445294682135589,0-50,0.5,45.0,peak_stress_and_hysteresis_retention_transfer,False,,Low-Permeability and Calcification-resistant Polyu/Dataset 2. Network and mechanical data/cyclic tensile raw data/HDI-4-(C0-50)-2.txt,7ca6ffd59331fc8aef6dfd99c22888082404ef2950f9c0f4a5640f31ff4c63cb,456259
iir-oh-pu-cyclic-durability-2026-v1,doi:10.17632/wg3znh66bv.1,HDI-4,IIR_OH_crosslinked_polyurethane_network,hydroxylated_butyl_rubber_IIR_OH,HDI,4,numeric_code_4_unresolved,polymer_family_diisocyanate_code_mapped,False,polyurethane_adjacent_experimental,cyclic_and_durability_transfer_supervision,0.45,10.17632/wg3znh66bv.1|HDI-4,CC-BY-4.0,reference-190;reference-191,HDI-4_rep2,2,58,50.841476256405386,1.8801976599279655,0.2618522990875923,0.17228733733613516,0.08956496175145712,4562,65.3442341958678,11.862455522087837,0.3420438241846283,0-50,0.5,45.0,peak_stress_and_hysteresis_retention_transfer,False,,Low-Permeability and Calcification-resistant Polyu/Dataset 2. Network and mechanical data/cyclic tensile raw data/HDI-4-(C0-50)-2.txt,7ca6ffd59331fc8aef6dfd99c22888082404ef2950f9c0f4a5640f31ff4c63cb,456259
iir-oh-pu-cyclic-durability-2026-v1,doi:10.17632/wg3znh66bv.1,HDI-4,IIR_OH_crosslinked_polyurethane_network,hydroxylated_butyl_rubber_IIR_OH,HDI,4,numeric_code_4_unresolved,polymer_family_diisocyanate_code_mapped,False,polyurethane_adjacent_experimental,cyclic_and_durability_transfer_supervision,0.45,10.17632/wg3znh66bv.1|HDI-4,CC-BY-4.0,reference-190;reference-191,HDI-4_rep2,2,59,50.83540275184893,1.8946757247587953,0.2607415044777501,0.1713183457528103,0.08942315872493978,4562,65.84740366531867,11.843674381985,0.3429571325978544,0-50,0.5,45.0,peak_stress_and_hysteresis_retention_transfer,False,,Low-Permeability and Calcification-resistant Polyu/Dataset 2. Network and mechanical data/cyclic tensile raw data/HDI-4-(C0-50)-2.txt,7ca6ffd59331fc8aef6dfd99c22888082404ef2950f9c0f4a5640f31ff4c63cb,456259
iir-oh-pu-cyclic-durability-2026-v1,doi:10.17632/wg3znh66bv.1,HDI-4,IIR_OH_crosslinked_polyurethane_network,hydroxylated_butyl_rubber_IIR_OH,HDI,4,numeric_code_4_unresolved,polymer_family_diisocyanate_code_mapped,False,polyurethane_adjacent_experimental,cyclic_and_durability_transfer_supervision,0.45,10.17632/wg3znh66bv.1|HDI-4,CC-BY-4.0,reference-190;reference-191,HDI-4_rep2,2,60,50.828764685046494,1.8809540190063714,0.2601485387592424,0.17079939153391263,0.08934914722532974,4562,65.37052063681435,11.83387190895226,0.34345434977829725,0-50,0.5,45.0,peak_stress_and_hysteresis_retention_transfer,False,,Low-Permeability and Calcification-resistant Polyu/Dataset 2. Network and mechanical data/cyclic tensile raw data/HDI-4-(C0-50)-2.txt,7ca6ffd59331fc8aef6dfd99c22888082404ef2950f9c0f4a5640f31ff4c63cb,456259
iir-oh-pu-cyclic-durability-2026-v1,doi:10.17632/wg3znh66bv.1,HDI-4,IIR_OH_crosslinked_polyurethane_network,hydroxylated_butyl_rubber_IIR_OH,HDI,4,numeric_code_4_unresolved,polymer_family_diisocyanate_code_mapped,False,polyurethane_adjacent_experimental,cyclic_and_durability_transfer_supervision,0.45,10.17632/wg3znh66bv.1|HDI-4,CC-BY-4.0,reference-190;reference-191,HDI-4_rep2,2,61,50.82468613672464,1.867333446024339,0.258854520173885,0.16916980695097902,0.08968471322290597,4562,64.89715236826011,11.878316038030539,0.3464676342629074,0-50,0.5,45.0,peak_stress_and_hysteresis_retention_transfer,False,,Low-Permeability and Calcification-resistant Polyu/Dataset 2. Network and mechanical data/cyclic tensile raw data/HDI-4-(C0-50)-2.txt,7ca6ffd59331fc8aef6dfd99c22888082404ef2950f9c0f4a5640f31ff4c63cb,456259
iir-oh-pu-cyclic-durability-2026-v1,doi:10.17632/wg3znh66bv.1,HDI-4,IIR_OH_crosslinked_polyurethane_network,hydroxylated_butyl_rubber_IIR_OH,HDI,4,numeric_code_4_unresolved,polymer_family_diisocyanate_code_mapped,False,polyurethane_adjacent_experimental,cyclic_and_durability_transfer_supervision,0.45,10.17632/wg3znh66bv.1|HDI-4,CC-BY-4.0,reference-190;reference-191,HDI-4_rep2,2,62,50.81932855747958,1.9033792959405764,0.25811453343782487,0.168980732870785,0.08913380056703987,4562,66.14988685938056,11.805350262698642,0.3453265470172008,0-50,0.5,45.0,peak_stress_and_hysteresis_retention_transfer,False,,Low-Permeability and Calcification-resistant Polyu/Dataset 2. Network and mechanical data/cyclic tensile raw data/HDI-4-(C0-50)-2.txt,7ca6ffd59331fc8aef6dfd99c22888082404ef2950f9c0f4a5640f31ff4c63cb,456259
iir-oh-pu-cyclic-durability-2026-v1,doi:10.17632/wg3znh66bv.1,HDI-4,IIR_OH_crosslinked_polyurethane_network,hydroxylated_butyl_rubber_IIR_OH,HDI,4,numeric_code_4_unresolved,polymer_family_diisocyanate_code_mapped,False,polyurethane_adjacent_experimental,cyclic_and_durability_transfer_supervision,0.45,10.17632/wg3znh66bv.1|HDI-4,CC-BY-4.0,reference-190;reference-191,HDI-4_rep2,2,63,50.815130087194866,1.8757825953808491,0.25630755837716374,0.16788901747791726,0.08841854089924647,4562,65.19079340721811,11.710617503034346,0.34497047788632174,0-50,0.5,45.0,peak_stress_and_hysteresis_retention_transfer,False,,Low-Permeability and Calcification-resistant Polyu/Dataset 2. Network and mechanical data/cyclic tensile raw data/HDI-4-(C0-50)-2.txt,7ca6ffd59331fc8aef6dfd99c22888082404ef2950f9c0f4a5640f31ff4c63cb,456259
iir-oh-pu-cyclic-durability-2026-v1,doi:10.17632/wg3znh66bv.1,HDI-4,IIR_OH_crosslinked_polyurethane_network,hydroxylated_butyl_rubber_IIR_OH,HDI,4,numeric_code_4_unresolved,polymer_family_diisocyanate_code_mapped,False,polyurethane_adjacent_experimental,cyclic_and_durability_transfer_supervision,0.45,10.17632/wg3znh66bv.1|HDI-4,CC-BY-4.0,reference-190;reference-191,HDI-4_rep2,2,64,50.81074117013112,1.869509549083342,0.25541261323384323,0.1675821398451273,0.08783047338871594,4562,64.9727804742579,11.632730742952747,0.34387680497322454,0-50,0.5,45.0,peak_stress_and_hysteresis_retention_transfer,False,,Low-Permeability and Calcification-resistant Polyu/Dataset 2. Network and mechanical data/cyclic tensile raw data/HDI-4-(C0-50)-2.txt,7ca6ffd59331fc8aef6dfd99c22888082404ef2950f9c0f4a5640f31ff4c63cb,456259
iir-oh-pu-cyclic-durability-2026-v1,doi:10.17632/wg3znh66bv.1,HDI-4,IIR_OH_crosslinked_polyurethane_network,hydroxylated_butyl_rubber_IIR_OH,HDI,4,numeric_code_4_unresolved,polymer_family_diisocyanate_code_mapped,False,polyurethane_adjacent_experimental,cyclic_and_durability_transfer_supervision,0.45,10.17632/wg3znh66bv.1|HDI-4,CC-BY-4.0,reference-190;reference-191,HDI-4_rep2,2,65,50.80674006336521,1.8633014258405123,0.25464131470977663,0.16596728685057374,0.08867402785920289,4562,64.75702387177823,11.744455542371277,0.34823111073027446,0-50,0.5,45.0,peak_stress_and_hysteresis_retention_transfer,False,,Low-Permeability and Calcification-resistant Polyu/Dataset 2. Network and mechanical data/cyclic tensile raw data/HDI-4-(C0-50)-2.txt,7ca6ffd59331fc8aef6dfd99c22888082404ef2950f9c0f4a5640f31ff4c63cb,456259
iir-oh-pu-cyclic-durability-2026-v1,doi:10.17632/wg3znh66bv.1,HDI-4,IIR_OH_crosslinked_polyurethane_network,hydroxylated_butyl_rubber_IIR_OH,HDI,4,numeric_code_4_unresolved,polymer_family_diisocyanate_code_mapped,False,polyurethane_adjacent_experimental,cyclic_and_durability_transfer_supervision,0.45,10.17632/wg3znh66bv.1|HDI-4,CC-BY-4.0,reference-190;reference-191,HDI-4_rep2,2,66,50.80548917180756,1.8713244002514382,0.2535282200322536,0.1664026409317784,0.08712557910047522,4563,65.03585366187332,11.539370828779688,0.34365239139607884,0-50,0.5,45.0,peak_stress_and_hysteresis_retention_transfer,False,,Low-Permeability and Calcification-resistant Polyu/Dataset 2. Network and mechanical data/cyclic tensile raw data/HDI-4-(C0-50)-2.txt,7ca6ffd59331fc8aef6dfd99c22888082404ef2950f9c0f4a5640f31ff4c63cb,456259
iir-oh-pu-cyclic-durability-2026-v1,doi:10.17632/wg3znh66bv.1,HDI-4,IIR_OH_crosslinked_polyurethane_network,hydroxylated_butyl_rubber_IIR_OH,HDI,4,numeric_code_4_unresolved,polymer_family_diisocyanate_code_mapped,False,polyurethane_adjacent_experimental,cyclic_and_durability_transfer_supervision,0.45,10.17632/wg3znh66bv.1|HDI-4,CC-BY-4.0,reference-190;reference-191,HDI-4_rep2,2,67,50.79968766660827,1.836840270412787,0.25316204515302987,0.16535416900720215,0.08780787614582772,4561,63.83739506135371,11.629737845022113,0.3468445520447196,0-50,0.5,45.0,peak_stress_and_hysteresis_retention_transfer,False,,Low-Permeability and Calcification-resistant Polyu/Dataset 2. Network and mechanical data/cyclic tensile raw data/HDI-4-(C0-50)-2.txt,7ca6ffd59331fc8aef6dfd99c22888082404ef2950f9c0f4a5640f31ff4c63cb,456259
iir-oh-pu-cyclic-durability-2026-v1,doi:10.17632/wg3znh66bv.1,HDI-4,IIR_OH_crosslinked_polyurethane_network,hydroxylated_butyl_rubber_IIR_OH,HDI,4,numeric_code_4_unresolved,polymer_family_diisocyanate_code_mapped,False,polyurethane_adjacent_experimental,cyclic_and_durability_transfer_supervision,0.45,10.17632/wg3znh66bv.1|HDI-4,CC-BY-4.0,reference-190;reference-191,HDI-4_rep2,2,68,50.79561344827195,1.8662080269065038,0.2526358877944861,0.16482577352771652,0.08781011426676957,4562,64.85803964518229,11.63003427355406,0.3475757741045929,0-50,0.5,45.0,peak_stress_and_hysteresis_retention_transfer,False,,Low-Permeability and Calcification-resistant Polyu/Dataset 2. Network and mechanical data/cyclic tensile raw data/HDI-4-(C0-50)-2.txt,7ca6ffd59331fc8aef6dfd99c22888082404ef2950f9c0f4a5640f31ff4c63cb,456259
iir-oh-pu-cyclic-durability-2026-v1,doi:10.17632/wg3znh66bv.1,HDI-4,IIR_OH_crosslinked_polyurethane_network,hydroxylated_butyl_rubber_IIR_OH,HDI,4,numeric_code_4_unresolved,polymer_family_diisocyanate_code_mapped,False,polyurethane_adjacent_experimental,cyclic_and_durability_transfer_supervision,0.45,10.17632/wg3znh66bv.1|HDI-4,CC-BY-4.0,reference-190;reference-191,HDI-4_rep2,2,69,50.79484912629976,1.8530207263050458,0.25126981029525164,0.16319409865144993,0.08807571164380171,4562,64.39972928916046,11.66521138980818,0.350522458469282,0-50,0.5,45.0,peak_stress_and_hysteresis_retention_transfer,False,,Low-Permeability and Calcification-resistant Polyu/Dataset 2. Network and mechanical data/cyclic tensile raw data/HDI-4-(C0-50)-2.txt,7ca6ffd59331fc8aef6dfd99c22888082404ef2950f9c0f4a5640f31ff4c63cb,456259
iir-oh-pu-cyclic-durability-2026-v1,doi:10.17632/wg3znh66bv.1,HDI-4,IIR_OH_crosslinked_polyurethane_network,hydroxylated_butyl_rubber_IIR_OH,HDI,4,numeric_code_4_unresolved,polymer_family_diisocyanate_code_mapped,False,polyurethane_adjacent_experimental,cyclic_and_durability_transfer_supervision,0.45,10.17632/wg3znh66bv.1|HDI-4,CC-BY-4.0,reference-190;reference-191,HDI-4_rep2,2,70,50.79020326834391,1.8753155877420897,0.2498338312699675,0.16294648201136,0.0868873492586075,4562,65.17456306230878,11.507818413103656,0.34778055804907404,0-50,0.5,45.0,peak_stress_and_hysteresis_retention_transfer,False,,Low-Permeability and Calcification-resistant Polyu/Dataset 2. Network and mechanical data/cyclic tensile raw data/HDI-4-(C0-50)-2.txt,7ca6ffd59331fc8aef6dfd99c22888082404ef2950f9c0f4a5640f31ff4c63cb,456259
iir-oh-pu-cyclic-durability-2026-v1,doi:10.17632/wg3znh66bv.1,HDI-4,IIR_OH_crosslinked_polyurethane_network,hydroxylated_butyl_rubber_IIR_OH,HDI,4,numeric_code_4_unresolved,polymer_family_diisocyanate_code_mapped,False,polyurethane_adjacent_experimental,cyclic_and_durability_transfer_supervision,0.45,10.17632/wg3znh66bv.1|HDI-4,CC-BY-4.0,reference-190;reference-191,HDI-4_rep2,2,71,50.78969259622114,1.847890542052476,0.24873149555161916,0.16204579269373984,0.08668570285787933,4562,64.22143528932604,11.481111301158867,0.34851116327521725,0-50,0.5,45.0,peak_stress_and_hysteresis_retention_transfer,False,,Low-Permeability and Calcification-resistant Polyu/Dataset 2. Network and mechanical data/cyclic tensile raw data/HDI-4-(C0-50)-2.txt,7ca6ffd59331fc8aef6dfd99c22888082404ef2950f9c0f4a5640f31ff4c63cb,456259
iir-oh-pu-cyclic-durability-2026-v1,doi:10.17632/wg3znh66bv.1,HDI-4,IIR_OH_crosslinked_polyurethane_network,hydroxylated_butyl_rubber_IIR_OH,HDI,4,numeric_code_4_unresolved,polymer_family_diisocyanate_code_mapped,False,polyurethane_adjacent_experimental,cyclic_and_durability_transfer_supervision,0.45,10.17632/wg3znh66bv.1|HDI-4,CC-BY-4.0,reference-190;reference-191,HDI-4_rep2,2,72,50.7880408749908,1.8417233638575916,0.2471733144668389,0.16052972804506355,0.08664358642177536,4562,64.0071016876612,11.475533178416866,0.3505377860416221,0-50,0.5,45.0,peak_stress_and_hysteresis_retention_transfer,False,,Low-Permeability and Calcification-resistant Polyu/Dataset 2. Network and mechanical data/cyclic tensile raw data/HDI-4-(C0-50)-2.txt,7ca6ffd59331fc8aef6dfd99c22888082404ef2950f9c0f4a5640f31ff4c63cb,456259
iir-oh-pu-cyclic-durability-2026-v1,doi:10.17632/wg3znh66bv.1,HDI-4,IIR_OH_crosslinked_polyurethane_network,hydroxylated_butyl_rubber_IIR_OH,HDI,4,numeric_code_4_unresolved,polymer_family_diisocyanate_code_mapped,False,polyurethane_adjacent_experimental,cyclic_and_durability_transfer_supervision,0.45,10.17632/wg3znh66bv.1|HDI-4,CC-BY-4.0,reference-190;reference-191,HDI-4_rep2,2,73,50.78686591877939,1.842613210421143,0.24537036976854934,0.15950424955545411,0.08586612021309523,4562,64.03802734164235,11.372561456662691,0.3499449436135676,0-50,0.5,45.0,peak_stress_and_hysteresis_retention_transfer,False,,Low-Permeability and Calcification-resistant Polyu/Dataset 2. Network and mechanical data/cyclic tensile raw data/HDI-4-(C0-50)-2.txt,7ca6ffd59331fc8aef6dfd99c22888082404ef2950f9c0f4a5640f31ff4c63cb,456259
iir-oh-pu-cyclic-durability-2026-v1,doi:10.17632/wg3znh66bv.1,HDI-4,IIR_OH_crosslinked_polyurethane_network,hydroxylated_butyl_rubber_IIR_OH,HDI,4,numeric_code_4_unresolved,polymer_family_diisocyanate_code_mapped,False,polyurethane_adjacent_experimental,cyclic_and_durability_transfer_supervision,0.45,10.17632/wg3znh66bv.1|HDI-4,CC-BY-4.0,reference-190;reference-191,HDI-4_rep2,2,74,50.78650893538516,1.8505556777606902,0.2444022879200468,0.1584072949396379,0.08599499298040891,4562,64.31405919562746,11.389630045096965,0.3518583795276954,0-50,0.5,45.0,peak_stress_and_hysteresis_retention_transfer,False,,Low-Permeability and Calcification-resistant Polyu/Dataset 2. Network and mechanical data/cyclic tensile raw data/HDI-4-(C0-50)-2.txt,7ca6ffd59331fc8aef6dfd99c22888082404ef2950f9c0f4a5640f31ff4c63cb,456259
iir-oh-pu-cyclic-durability-2026-v1,doi:10.17632/wg3znh66bv.1,HDI-4,IIR_OH_crosslinked_polyurethane_network,hydroxylated_butyl_rubber_IIR_OH,HDI,4,numeric_code_4_unresolved,polymer_family_diisocyanate_code_mapped,False,polyurethane_adjacent_experimental,cyclic_and_durability_transfer_supervision,0.45,10.17632/wg3znh66bv.1|HDI-4,CC-BY-4.0,reference-190;reference-191,HDI-4_rep2,2,75,50.78616727902446,1.8228759769874212,0.2428655899605077,0.15713645352535466,0.08572913643515304,4562,63.35208116089822,11.35441860323753,0.3529900487306309,0-50,0.5,45.0,peak_stress_and_hysteresis_retention_transfer,False,,Low-Permeability and Calcification-resistant Polyu/Dataset 2. Network and mechanical data/cyclic tensile raw data/HDI-4-(C0-50)-2.txt,7ca6ffd59331fc8aef6dfd99c22888082404ef2950f9c0f4a5640f31ff4c63cb,456259
iir-oh-pu-cyclic-durability-2026-v1,doi:10.17632/wg3znh66bv.1,HDI-4,IIR_OH_crosslinked_polyurethane_network,hydroxylated_butyl_rubber_IIR_OH,HDI,4,numeric_code_4_unresolved,polymer_family_diisocyanate_code_mapped,False,polyurethane_adjacent_experimental,cyclic_and_durability_transfer_supervision,0.45,10.17632/wg3znh66bv.1|HDI-4,CC-BY-4.0,reference-190;reference-191,HDI-4_rep2,2,76,50.78917767439051,1.8235676112291945,0.24131358954907955,0.15567518269857814,0.08563840685050142,4563,63.37611816021778,11.342401898921239,0.354884310537695,0-50,0.5,45.0,peak_stress_and_hysteresis_retention_transfer,False,,Low-Permeability and Calcification-resistant Polyu/Dataset 2. Network and mechanical data/cyclic tensile raw data/HDI-4-(C0-50)-2.txt,7ca6ffd59331fc8aef6dfd99c22888082404ef2950f9c0f4a5640f31ff4c63cb,456259
iir-oh-pu-cyclic-durability-2026-v1,doi:10.17632/wg3znh66bv.1,HDI-4,IIR_OH_crosslinked_polyurethane_network,hydroxylated_butyl_rubber_IIR_OH,HDI,4,numeric_code_4_unresolved,polymer_family_diisocyanate_code_mapped,False,polyurethane_adjacent_experimental,cyclic_and_durability_transfer_supervision,0.45,10.17632/wg3znh66bv.1|HDI-4,CC-BY-4.0,reference-190;reference-191,HDI-4_rep2,2,77,50.7858915704348,1.8170686480303824,0.23936322737932336,0.15359941519316644,0.08576381218615692,4561,63.15025372992709,11.359011242434097,0.35829986554386406,0-50,0.5,45.0,peak_stress_and_hysteresis_retention_transfer,False,,Low-Permeability and Calcification-resistant Polyu/Dataset 2. Network and mechanical data/cyclic tensile raw data/HDI-4-(C0-50)-2.txt,7ca6ffd59331fc8aef6dfd99c22888082404ef2950f9c0f4a5640f31ff4c63cb,456259
iir-oh-pu-cyclic-durability-2026-v1,doi:10.17632/wg3znh66bv.1,HDI-4,IIR_OH_crosslinked_polyurethane_network,hydroxylated_butyl_rubber_IIR_OH,HDI,4,numeric_code_4_unresolved,polymer_family_diisocyanate_code_mapped,False,polyurethane_adjacent_experimental,cyclic_and_durability_transfer_supervision,0.45,10.17632/wg3znh66bv.1|HDI-4,CC-BY-4.0,reference-190;reference-191,HDI-4_rep2,2,78,50.787445059875004,1.8247351057880175,0.23744072269092173,0.15289294900759057,0.08454777368333116,4562,63.416693169696856,11.197952694863377,0.35607949944368894,0-50,0.5,45.0,peak_stress_and_hysteresis_retention_transfer,False,,Low-Permeability and Calcification-resistant Polyu/Dataset 2. Network and mechanical data/cyclic tensile raw data/HDI-4-(C0-50)-2.txt,7ca6ffd59331fc8aef6dfd99c22888082404ef2950f9c0f4a5640f31ff4c63cb,456259
iir-oh-pu-cyclic-durability-2026-v1,doi:10.17632/wg3znh66bv.1,HDI-4,IIR_OH_crosslinked_polyurethane_network,hydroxylated_butyl_rubber_IIR_OH,HDI,4,numeric_code_4_unresolved,polymer_family_diisocyanate_code_mapped,False,polyurethane_adjacent_experimental,cyclic_and_durability_transfer_supervision,0.45,10.17632/wg3znh66bv.1|HDI-4,CC-BY-4.0,reference-190;reference-191,HDI-4_rep2,2,79,50.78762359419579,1.8038424276446323,0.23589674555884335,0.15177531536076194,0.08412143019808141,4562,62.690590758936196,11.141485516940143,0.3566027585450419,0-50,0.5,45.0,peak_stress_and_hysteresis_retention_transfer,False,,Low-Permeability and Calcification-resistant Polyu/Dataset 2. Network and mechanical data/cyclic tensile raw data/HDI-4-(C0-50)-2.txt,7ca6ffd59331fc8aef6dfd99c22888082404ef2950f9c0f4a5640f31ff4c63cb,456259
iir-oh-pu-cyclic-durability-2026-v1,doi:10.17632/wg3znh66bv.1,HDI-4,IIR_OH_crosslinked_polyurethane_network,hydroxylated_butyl_rubber_IIR_OH,HDI,4,numeric_code_4_unresolved,polymer_family_diisocyanate_code_mapped,False,polyurethane_adjacent_experimental,cyclic_and_durability_transfer_supervision,0.45,10.17632/wg3znh66bv.1|HDI-4,CC-BY-4.0,reference-190;reference-191,HDI-4_rep2,2,80,50.78899280177815,1.8042463229737953,0.23283687396930433,0.14927530271596542,0.0835615712533389,4562,62.70462770384999,11.06733484796447,0.35888461234175095,0-50,0.5,45.0,peak_stress_and_hysteresis_retention_transfer,False,,Low-Permeability and Calcification-resistant Polyu/Dataset 2. Network and mechanical data/cyclic tensile raw data/HDI-4-(C0-50)-2.txt,7ca6ffd59331fc8aef6dfd99c22888082404ef2950f9c0f4a5640f31ff4c63cb,456259
iir-oh-pu-cyclic-durability-2026-v1,doi:10.17632/wg3znh66bv.1,HDI-4,IIR_OH_crosslinked_polyurethane_network,hydroxylated_butyl_rubber_IIR_OH,HDI,4,numeric_code_4_unresolved,polymer_family_diisocyanate_code_mapped,False,polyurethane_adjacent_experimental,cyclic_and_durability_transfer_supervision,0.45,10.17632/wg3znh66bv.1|HDI-4,CC-BY-4.0,reference-190;reference-191,HDI-4_rep2,2,81,50.79212801366134,1.7903347695107927,0.23145736299415268,0.14857649900881328,0.08288086398533939,4562,62.22114672369091,10.977178390212456,0.35808264171502385,0-50,0.5,45.0,peak_stress_and_hysteresis_retention_transfer,False,,Low-Permeability and Calcification-resistant Polyu/Dataset 2. Network and mechanical data/cyclic tensile raw data/HDI-4-(C0-50)-2.txt,7ca6ffd59331fc8aef6dfd99c22888082404ef2950f9c0f4a5640f31ff4c63cb,456259
iir-oh-pu-cyclic-durability-2026-v1,doi:10.17632/wg3znh66bv.1,HDI-4,IIR_OH_crosslinked_polyurethane_network,hydroxylated_butyl_rubber_IIR_OH,HDI,4,numeric_code_4_unresolved,polymer_family_diisocyanate_code_mapped,False,polyurethane_adjacent_experimental,cyclic_and_durability_transfer_supervision,0.45,10.17632/wg3znh66bv.1|HDI-4,CC-BY-4.0,reference-190;reference-191,HDI-4_rep2,2,82,50.794104279041754,1.804887138297811,0.22938359094964342,0.14633255322057073,0.08305103772907269,4562,62.7268985466987,10.999717097610835,0.3620618082803703,0-50,0.5,45.0,peak_stress_and_hysteresis_retention_transfer,False,,Low-Permeability and Calcification-resistant Polyu/Dataset 2. Network and mechanical data/cyclic tensile raw data/HDI-4-(C0-50)-2.txt,7ca6ffd59331fc8aef6dfd99c22888082404ef2950f9c0f4a5640f31ff4c63cb,456259
iir-oh-pu-cyclic-durability-2026-v1,doi:10.17632/wg3znh66bv.1,HDI-4,IIR_OH_crosslinked_polyurethane_network,hydroxylated_butyl_rubber_IIR_OH,HDI,4,numeric_code_4_unresolved,polymer_family_diisocyanate_code_mapped,False,polyurethane_adjacent_experimental,cyclic_and_durability_transfer_supervision,0.45,10.17632/wg3znh66bv.1|HDI-4,CC-BY-4.0,reference-190;reference-191,HDI-4_rep2,2,83,50.79840117204017,1.7837398745218325,0.22679379387530907,0.1439111346133119,0.08288265926199717,4563,61.99194828788801,10.977416166113725,0.365453824135796,0-50,0.5,45.0,peak_stress_and_hysteresis_retention_transfer,False,,Low-Permeability and Calcification-resistant Polyu/Dataset 2. Network and mechanical data/cyclic tensile raw data/HDI-4-(C0-50)-2.txt,7ca6ffd59331fc8aef6dfd99c22888082404ef2950f9c0f4a5640f31ff4c63cb,456259
iir-oh-pu-cyclic-durability-2026-v1,doi:10.17632/wg3znh66bv.1,HDI-4,IIR_OH_crosslinked_polyurethane_network,hydroxylated_butyl_rubber_IIR_OH,HDI,4,numeric_code_4_unresolved,polymer_family_diisocyanate_code_mapped,False,polyurethane_adjacent_experimental,cyclic_and_durability_transfer_supervision,0.45,10.17632/wg3znh66bv.1|HDI-4,CC-BY-4.0,reference-190;reference-191,HDI-4_rep2,2,84,50.80142754259592,1.7910926946099386,0.22282364431789511,0.14169289435957208,0.08113074995832303,4562,62.247487589992915,10.745384065756934,0.3641029667505863,0-50,0.5,45.0,peak_stress_and_hysteresis_retention_transfer,False,,Low-Permeability and Calcification-resistant Polyu/Dataset 2. Network and mechanical data/cyclic tensile raw data/HDI-4-(C0-50)-2.txt,7ca6ffd59331fc8aef6dfd99c22888082404ef2950f9c0f4a5640f31ff4c63cb,456259
iir-oh-pu-cyclic-durability-2026-v1,doi:10.17632/wg3znh66bv.1,HDI-4,IIR_OH_crosslinked_polyurethane_network,hydroxylated_butyl_rubber_IIR_OH,HDI,4,numeric_code_4_unresolved,polymer_family_diisocyanate_code_mapped,False,polyurethane_adjacent_experimental,cyclic_and_durability_transfer_supervision,0.45,10.17632/wg3znh66bv.1|HDI-4,CC-BY-4.0,reference-190;reference-191,HDI-4_rep2,2,85,50.80307933873687,1.7698767679535137,0.2204506528155604,0.13943751850310376,0.08101313431245663,4561,61.51015102710575,10.729806429809702,0.36748874760754785,0-50,0.5,45.0,peak_stress_and_hysteresis_retention_transfer,False,,Low-Permeability and Calcification-resistant Polyu/Dataset 2. Network and mechanical data/cyclic tensile raw data/HDI-4-(C0-50)-2.txt,7ca6ffd59331fc8aef6dfd99c22888082404ef2950f9c0f4a5640f31ff4c63cb,456259
iir-oh-pu-cyclic-durability-2026-v1,doi:10.17632/wg3znh66bv.1,HDI-4,IIR_OH_crosslinked_polyurethane_network,hydroxylated_butyl_rubber_IIR_OH,HDI,4,numeric_code_4_unresolved,polymer_family_diisocyanate_code_mapped,False,polyurethane_adjacent_experimental,cyclic_and_durability_transfer_supervision,0.45,10.17632/wg3znh66bv.1|HDI-4,CC-BY-4.0,reference-190;reference-191,HDI-4_rep2,2,86,50.806822299995076,1.7557801103756263,0.21786442942333495,0.13806321094253737,0.07980121848079758,4562,61.0202369538249,10.569293910533874,0.3662884239158421,0-50,0.5,45.0,peak_stress_and_hysteresis_retention_transfer,False,,Low-Permeability and Calcification-resistant Polyu/Dataset 2. Network and mechanical data/cyclic tensile raw data/HDI-4-(C0-50)-2.txt,7ca6ffd59331fc8aef6dfd99c22888082404ef2950f9c0f4a5640f31ff4c63cb,456259
iir-oh-pu-cyclic-durability-2026-v1,doi:10.17632/wg3znh66bv.1,HDI-4,IIR_OH_crosslinked_polyurethane_network,hydroxylated_butyl_rubber_IIR_OH,HDI,4,numeric_code_4_unresolved,polymer_family_diisocyanate_code_mapped,False,polyurethane_adjacent_experimental,cyclic_and_durability_transfer_supervision,0.45,10.17632/wg3znh66bv.1|HDI-4,CC-BY-4.0,reference-190;reference-191,HDI-4_rep2,2,87,50.81020341239887,1.741677283130377,0.21574572076613507,0.13592318750078225,0.07982253326535282,4562,60.530108460434086,10.572116952924617,0.36998431756558076,0-50,0.5,45.0,peak_stress_and_hysteresis_retention_transfer,False,,Low-Permeability and Calcification-resistant Polyu/Dataset 2. Network and mechanical data/cyclic tensile raw data/HDI-4-(C0-50)-2.txt,7ca6ffd59331fc8aef6dfd99c22888082404ef2950f9c0f4a5640f31ff4c63cb,456259
iir-oh-pu-cyclic-durability-2026-v1,doi:10.17632/wg3znh66bv.1,HDI-4,IIR_OH_crosslinked_polyurethane_network,hydroxylated_butyl_rubber_IIR_OH,HDI,4,numeric_code_4_unresolved,polymer_family_diisocyanate_code_mapped,False,polyurethane_adjacent_experimental,cyclic_and_durability_transfer_supervision,0.45,10.17632/wg3znh66bv.1|HDI-4,CC-BY-4.0,reference-190;reference-191,HDI-4_rep2,2,88,50.81664585565795,1.7418682445539349,0.21469190370546795,0.13489962329529714,0.07979228041017081,4563,60.536745117977745,10.568110105358391,0.3716594758954508,0-50,0.5,45.0,peak_stress_and_hysteresis_retention_transfer,False,,Low-Permeability and Calcification-resistant Polyu/Dataset 2. Network and mechanical data/cyclic tensile raw data/HDI-4-(C0-50)-2.txt,7ca6ffd59331fc8aef6dfd99c22888082404ef2950f9c0f4a5640f31ff4c63cb,456259
iir-oh-pu-cyclic-durability-2026-v1,doi:10.17632/wg3znh66bv.1,HDI-4,IIR_OH_crosslinked_polyurethane_network,hydroxylated_butyl_rubber_IIR_OH,HDI,4,numeric_code_4_unresolved,polymer_family_diisocyanate_code_mapped,False,polyurethane_adjacent_experimental,cyclic_and_durability_transfer_supervision,0.45,10.17632/wg3znh66bv.1|HDI-4,CC-BY-4.0,reference-190;reference-191,HDI-4_rep2,2,89,50.819652536284245,1.7492260219066953,0.2122952601139038,0.13305089976310386,0.07924436035079993,4561,60.79245670444906,10.495540685276648,0.3732742799263751,0-50,0.5,45.0,peak_stress_and_hysteresis_retention_transfer,False,,Low-Permeability and Calcification-resistant Polyu/Dataset 2. Network and mechanical data/cyclic tensile raw data/HDI-4-(C0-50)-2.txt,7ca6ffd59331fc8aef6dfd99c22888082404ef2950f9c0f4a5640f31ff4c63cb,456259
iir-oh-pu-cyclic-durability-2026-v1,doi:10.17632/wg3znh66bv.1,HDI-4,IIR_OH_crosslinked_polyurethane_network,hydroxylated_butyl_rubber_IIR_OH,HDI,4,numeric_code_4_unresolved,polymer_family_diisocyanate_code_mapped,False,polyurethane_adjacent_experimental,cyclic_and_durability_transfer_supervision,0.45,10.17632/wg3znh66bv.1|HDI-4,CC-BY-4.0,reference-190;reference-191,HDI-4_rep2,2,90,50.82602267877577,1.7423188026795622,0.20998769772559697,0.1310720798504682,0.07891561787512877,4563,60.55240377786618,10.45200029939794,0.37581067238640026,0-50,0.5,45.0,peak_stress_and_hysteresis_retention_transfer,False,,Low-Permeability and Calcification-resistant Polyu/Dataset 2. Network and mechanical data/cyclic tensile raw data/HDI-4-(C0-50)-2.txt,7ca6ffd59331fc8aef6dfd99c22888082404ef2950f9c0f4a5640f31ff4c63cb,456259
iir-oh-pu-cyclic-durability-2026-v1,doi:10.17632/wg3znh66bv.1,HDI-4,IIR_OH_crosslinked_polyurethane_network,hydroxylated_butyl_rubber_IIR_OH,HDI,4,numeric_code_4_unresolved,polymer_family_diisocyanate_code_mapped,False,polyurethane_adjacent_experimental,cyclic_and_durability_transfer_supervision,0.45,10.17632/wg3znh66bv.1|HDI-4,CC-BY-4.0,reference-190;reference-191,HDI-4_rep2,2,91,50.82923555180288,1.7282903294153462,0.2065663757275296,0.1291263684827463,0.07744000724478328,4561,60.06485937659163,10.256562651370265,0.3748916394163306,0-50,0.5,45.0,peak_stress_and_hysteresis_retention_transfer,False,,Low-Permeability and Calcification-resistant Polyu/Dataset 2. Network and mechanical data/cyclic tensile raw data/HDI-4-(C0-50)-2.txt,7ca6ffd59331fc8aef6dfd99c22888082404ef2950f9c0f4a5640f31ff4c63cb,456259
iir-oh-pu-cyclic-durability-2026-v1,doi:10.17632/wg3znh66bv.1,HDI-4,IIR_OH_crosslinked_polyurethane_network,hydroxylated_butyl_rubber_IIR_OH,HDI,4,numeric_code_4_unresolved,polymer_family_diisocyanate_code_mapped,False,polyurethane_adjacent_experimental,cyclic_and_durability_transfer_supervision,0.45,10.17632/wg3znh66bv.1|HDI-4,CC-BY-4.0,reference-190;reference-191,HDI-4_rep2,2,92,50.836783991776265,1.7142919641577017,0.20364533524572995,0.12680945411611805,0.0768358811296119,4563,59.57836134649097,10.176549005064704,0.3773024363013147,0-50,0.5,45.0,peak_stress_and_hysteresis_retention_transfer,False,,Low-Permeability and Calcification-resistant Polyu/Dataset 2. Network and mechanical data/cyclic tensile raw data/HDI-4-(C0-50)-2.txt,7ca6ffd59331fc8aef6dfd99c22888082404ef2950f9c0f4a5640f31ff4c63cb,456259
iir-oh-pu-cyclic-durability-2026-v1,doi:10.17632/wg3znh66bv.1,HDI-4,IIR_OH_crosslinked_polyurethane_network,hydroxylated_butyl_rubber_IIR_OH,HDI,4,numeric_code_4_unresolved,polymer_family_diisocyanate_code_mapped,False,polyurethane_adjacent_experimental,cyclic_and_durability_transfer_supervision,0.45,10.17632/wg3znh66bv.1|HDI-4,CC-BY-4.0,reference-190;reference-191,HDI-4_rep2,2,93,50.83961232504651,1.728932681057056,0.20175309181666312,0.12530883603296775,0.07644425578369538,4561,60.087183612498606,10.124680080471752,0.37890004606800143,0-50,0.5,45.0,peak_stress_and_hysteresis_retention_transfer,False,,Low-Permeability and Calcification-resistant Polyu/Dataset 2. Network and mechanical data/cyclic tensile raw data/HDI-4-(C0-50)-2.txt,7ca6ffd59331fc8aef6dfd99c22888082404ef2950f9c0f4a5640f31ff4c63cb,456259
iir-oh-pu-cyclic-durability-2026-v1,doi:10.17632/wg3znh66bv.1,HDI-4,IIR_OH_crosslinked_polyurethane_network,hydroxylated_butyl_rubber_IIR_OH,HDI,4,numeric_code_4_unresolved,polymer_family_diisocyanate_code_mapped,False,polyurethane_adjacent_experimental,cyclic_and_durability_transfer_supervision,0.45,10.17632/wg3znh66bv.1|HDI-4,CC-BY-4.0,reference-190;reference-191,HDI-4_rep2,2,94,50.84586632160966,1.7006904556363376,0.198933233476757,0.12327526031638865,0.07565797316036836,4562,59.10565564262834,10.02054066630117,0.3803184205981757,0-50,0.5,45.0,peak_stress_and_hysteresis_retention_transfer,False,,Low-Permeability and Calcification-resistant Polyu/Dataset 2. Network and mechanical data/cyclic tensile raw data/HDI-4-(C0-50)-2.txt,7ca6ffd59331fc8aef6dfd99c22888082404ef2950f9c0f4a5640f31ff4c63cb,456259
iir-oh-pu-cyclic-durability-2026-v1,doi:10.17632/wg3znh66bv.1,HDI-4,IIR_OH_crosslinked_polyurethane_network,hydroxylated_butyl_rubber_IIR_OH,HDI,4,numeric_code_4_unresolved,polymer_family_diisocyanate_code_mapped,False,polyurethane_adjacent_experimental,cyclic_and_durability_transfer_supervision,0.45,10.17632/wg3znh66bv.1|HDI-4,CC-BY-4.0,reference-190;reference-191,HDI-4_rep2,2,95,50.85170515762871,1.6939330993649286,0.19722097688469467,0.12150553233323498,0.07571544455145969,4562,58.87081104083218,10.028152480198946,0.38391172048461536,0-50,0.5,45.0,peak_stress_and_hysteresis_retention_transfer,False,,Low-Permeability and Calcification-resistant Polyu/Dataset 2. Network and mechanical data/cyclic tensile raw data/HDI-4-(C0-50)-2.txt,7ca6ffd59331fc8aef6dfd99c22888082404ef2950f9c0f4a5640f31ff4c63cb,456259
iir-oh-pu-cyclic-durability-2026-v1,doi:10.17632/wg3znh66bv.1,HDI-4,IIR_OH_crosslinked_polyurethane_network,hydroxylated_butyl_rubber_IIR_OH,HDI,4,numeric_code_4_unresolved,polymer_family_diisocyanate_code_mapped,False,polyurethane_adjacent_experimental,cyclic_and_durability_transfer_supervision,0.45,10.17632/wg3znh66bv.1|HDI-4,CC-BY-4.0,reference-190;reference-191,HDI-4_rep2,2,96,50.85830061029276,1.6943520438987485,0.19334778065733108,0.11961339147916122,0.07373438917816985,4562,58.88537100456177,9.765771066832668,0.3813562737958125,0-50,0.5,45.0,peak_stress_and_hysteresis_retention_transfer,False,,Low-Permeability and Calcification-resistant Polyu/Dataset 2. Network and mechanical data/cyclic tensile raw data/HDI-4-(C0-50)-2.txt,7ca6ffd59331fc8aef6dfd99c22888082404ef2950f9c0f4a5640f31ff4c63cb,456259
