Repository: fafasco16/TPU-HighThroughput-Screening

# TPU/TPUU 定向五目标筛选数据集

- 版本：`tpu-directed-five-objective-2026-08-30-v1`
- 三目标相关实验记录：120,550行
- 商用构件：24种
- 现实配方：980个

## 结论

旧数据没有作废，而是重新分工：

| 旧资产 | 继续用途 | 禁止解释 |
|---|---|---|
| Gold-V结构与虚拟候选 | 化学空间、反应规则、适用域和候选排序 | 不是实验性能真值 |
| Gold-C计算与模拟 | 表示预训练、机理描述符、低保真代理和后段复核 | 不能无标记冒充宏观实验性能 |
| Gold-E实验曲线与标量 | 性能端点、来源内校准和最终实验残差 | 曲线点数不是材料数 |
| 商用构件与980个现实配方 | 成本/EHS门、现实Pareto候选和实验设计 | 目录证据不等于实时库存或低成本 |

新主线只训练三个清晰目标：韧性、循环恢复和热稳定。成本与环保保持透明规则约束，不制造虚假标签。昂贵DFT/MD在完成便宜的结构、配方、采购/EHS和模型预筛前保持后置。

## 当前任务门

| 目标 | 类型 | 实验主目标闭合组 | 直接低保真计算组 | 机理代理组 | 状态 |
|---|---|---:|---:|---:|---|
| 韧性 | single_task_model | 8 | 1 | 7988 | insufficient_chemistry_closed_labels |

File: 结果/定向筛选/TPU压缩打印DOE端点.csv (part 4 of 10)
source_id,material_key,formulation_id,material_grade,geometry,shape_order,infill_pattern,infill_value_raw,infill_percent_resolved,infill_mapping_status,shell_count,physical_specimen_id,specimen_sample_label,loading_direction,strain_levels,stress_at_5pct_strain_kPa,stress_at_10pct_strain_kPa,stress_at_15pct_strain_kPa,stress_at_20pct_strain_kPa,peak_discrete_stress_kPa,strain_at_peak_discrete_stress,discrete_compression_energy_to_20pct_kJ_m3,direct_stress_observation_count,missing_stress_observation_count,complete_four_point_response,stress_unit,energy_unit,stress_formula,quality_status,reported_replicate_count,source_protocol,target_role,complete_toughness_available,model_admission_layer,sample_weight_ceiling,split_group,source_file,source_locator,source_member_sha256,license,citation_keys,notes
source_mendeley_7zcd9bmmg5_v1,NinjaFlex_unknown_grade,NinjaFlex_unknown_grade,NinjaFlex (NinjaTek; exact chemistry/hardness unavailable),cube,13,Tri-Hex,10.0,10.0,resolved_percent,2,NinjaFlex_unknown_grade|cube|13|Tri-Hex|10|2|B,B,dir_1,0.05;0.10;0.15;0.20,164.36197537489608,240.12024750668675,196.74021956679482,156.24356906113147,240.12024750668675,0.1,33.967211348947174,4,0,True,kPa,kJ_m3,load_lbf_to_kPa_using_cross_section_area_in2,complete,4,ASTM_D575_91_adapted;21C;12.65mm_min;20pct_peak_deflection;10Hz_acquisition,discrete_compression_energy_absorption_application_proxy,False,core_TPU_application_experimental,0.15,10.17632/7zcd9bmmg5.1|NinjaFlex_unknown_grade|cube|13|Tri-Hex|10|2,Impact of Infill and Shell Design Features on Compression Stiffness in Material Extrusion of Thermoplastic Urethane/NinjaTek Data.xlsx,Impact of Infill and Shell Design Features on Compression Stiffness in Material Extrusion of Thermoplastic Urethane/NinjaTek Data.xlsx#Raw Data!51,d2916bcd7ff431c01aa9f738fc245570e1743cf176373206adc3a33e5bdfad74,CC-BY-4.0,reference-103,recomputed_from_load_and_area;max_cached_difference_kPa=9.42694653e-05;family=NinjaFlex_unknown_grade|cube|13|Tri-Hex|10|2
source_mendeley_7zcd9bmmg5_v1,NinjaFlex_unknown_grade,NinjaFlex_unknown_grade,NinjaFlex (NinjaTek; exact chemistry/hardness unavailable),cube,13,Tri-Hex,10.0,10.0,resolved_percent,2,NinjaFlex_unknown_grade|cube|13|Tri-Hex|10|2|B,B,dir_2,0.05;0.10;0.15;0.20,71.56780337976502,80.8235978560664,62.90067205833609,56.31764423494206,80.8235978560664,0.1,12.172544770581927,4,0,True,kPa,kJ_m3,load_lbf_to_kPa_using_cross_section_area_in2,complete,4,ASTM_D575_91_adapted;21C;12.65mm_min;20pct_peak_deflection;10Hz_acquisition,discrete_compression_energy_absorption_application_proxy,False,core_TPU_application_experimental,0.15,10.17632/7zcd9bmmg5.1|NinjaFlex_unknown_grade|cube|13|Tri-Hex|10|2,Impact of Infill and Shell Design Features on Compression Stiffness in Material Extrusion of Thermoplastic Urethane/NinjaTek Data.xlsx,Impact of Infill and Shell Design Features on Compression Stiffness in Material Extrusion of Thermoplastic Urethane/NinjaTek Data.xlsx#Raw Data!51,d2916bcd7ff431c01aa9f738fc245570e1743cf176373206adc3a33e5bdfad74,CC-BY-4.0,reference-103,recomputed_from_load_and_area;max_cached_difference_kPa=3.17307575e-05;family=NinjaFlex_unknown_grade|cube|13|Tri-Hex|10|2
source_mendeley_7zcd9bmmg5_v1,NinjaFlex_unknown_grade,NinjaFlex_unknown_grade,NinjaFlex (NinjaTek; exact chemistry/hardness unavailable),cube,13,Tri-Hex,10.0,10.0,resolved_percent,2,NinjaFlex_unknown_grade|cube|13|Tri-Hex|10|2|C,C,dir_1,0.05;0.10;0.15;0.20,156.92784619826492,214.73069645115652,181.66074891165604,149.53426664077423,214.73069645115652,0.1,31.40432124407323,4,0,True,kPa,kJ_m3,load_lbf_to_kPa_using_cross_section_area_in2,complete,4,ASTM_D575_91_adapted;21C;12.65mm_min;20pct_peak_deflection;10Hz_acquisition,discrete_compression_energy_absorption_application_proxy,False,core_TPU_application_experimental,0.15,10.17632/7zcd9bmmg5.1|NinjaFlex_unknown_grade|cube|13|Tri-Hex|10|2,Impact of Infill and Shell Design Features on Compression Stiffness in Material Extrusion of Thermoplastic Urethane/NinjaTek Data.xlsx,Impact of Infill and Shell Design Features on Compression Stiffness in Material Extrusion of Thermoplastic Urethane/NinjaTek Data.xlsx#Raw Data!52,d2916bcd7ff431c01aa9f738fc245570e1743cf176373206adc3a33e5bdfad74,CC-BY-4.0,reference-103,recomputed_from_load_and_area;max_cached_difference_kPa=8.43017119e-05;family=NinjaFlex_unknown_grade|cube|13|Tri-Hex|10|2
source_mendeley_7zcd9bmmg5_v1,NinjaFlex_unknown_grade,NinjaFlex_unknown_grade,NinjaFlex (NinjaTek; exact chemistry/hardness unavailable),cube,13,Tri-Hex,10.0,10.0,resolved_percent,2,NinjaFlex_unknown_grade|cube|13|Tri-Hex|10|2|C,C,dir_2,0.05;0.10;0.15;0.20,69.26102547608113,74.01291716530177,57.630389665212604,51.75325403776943,74.01291716530177,0.1,11.339047966274013,4,0,True,kPa,kJ_m3,load_lbf_to_kPa_using_cross_section_area_in2,complete,4,ASTM_D575_91_adapted;21C;12.65mm_min;20pct_peak_deflection;10Hz_acquisition,discrete_compression_energy_absorption_application_proxy,False,core_TPU_application_experimental,0.15,10.17632/7zcd9bmmg5.1|NinjaFlex_unknown_grade|cube|13|Tri-Hex|10|2,Impact of Infill and Shell Design Features on Compression Stiffness in Material Extrusion of Thermoplastic Urethane/NinjaTek Data.xlsx,Impact of Infill and Shell Design Features on Compression Stiffness in Material Extrusion of Thermoplastic Urethane/NinjaTek Data.xlsx#Raw Data!52,d2916bcd7ff431c01aa9f738fc245570e1743cf176373206adc3a33e5bdfad74,CC-BY-4.0,reference-103,recomputed_from_load_and_area;max_cached_difference_kPa=2.90569338e-05;family=NinjaFlex_unknown_grade|cube|13|Tri-Hex|10|2
source_mendeley_7zcd9bmmg5_v1,NinjaFlex_unknown_grade,NinjaFlex_unknown_grade,NinjaFlex (NinjaTek; exact chemistry/hardness unavailable),cube,13,Tri-Hex,10.0,10.0,resolved_percent,2,NinjaFlex_unknown_grade|cube|13|Tri-Hex|10|2|D,D,dir_1,0.05;0.10;0.15;0.20,159.73810354424216,205.363203001596,186.1739534191151,161.33379526945805,205.363203001596,0.1,31.597107879984115,4,0,True,kPa,kJ_m3,load_lbf_to_kPa_using_cross_section_area_in2,complete,4,ASTM_D575_91_adapted;21C;12.65mm_min;20pct_peak_deflection;10Hz_acquisition,discrete_compression_energy_absorption_application_proxy,False,core_TPU_application_experimental,0.15,10.17632/7zcd9bmmg5.1|NinjaFlex_unknown_grade|cube|13|Tri-Hex|10|2,Impact of Infill and Shell Design Features on Compression Stiffness in Material Extrusion of Thermoplastic Urethane/NinjaTek Data.xlsx,Impact of Infill and Shell Design Features on Compression Stiffness in Material Extrusion of Thermoplastic Urethane/NinjaTek Data.xlsx#Raw Data!53,d2916bcd7ff431c01aa9f738fc245570e1743cf176373206adc3a33e5bdfad74,CC-BY-4.0,reference-103,recomputed_from_load_and_area;max_cached_difference_kPa=8.0624102e-05;family=NinjaFlex_unknown_grade|cube|13|Tri-Hex|10|2
source_mendeley_7zcd9bmmg5_v1,NinjaFlex_unknown_grade,NinjaFlex_unknown_grade,NinjaFlex (NinjaTek; exact chemistry/hardness unavailable),cube,13,Tri-Hex,10.0,10.0,resolved_percent,2,NinjaFlex_unknown_grade|cube|13|Tri-Hex|10|2|D,D,dir_2,0.05;0.10;0.15;0.20,69.6616796556994,73.67541830830181,62.06034701658938,59.525226157864964,73.67541830830181,0.1,11.758002902976154,4,0,True,kPa,kJ_m3,load_lbf_to_kPa_using_cross_section_area_in2,complete,4,ASTM_D575_91_adapted;21C;12.65mm_min;20pct_peak_deflection;10Hz_acquisition,discrete_compression_energy_absorption_application_proxy,False,core_TPU_application_experimental,0.15,10.17632/7zcd9bmmg5.1|NinjaFlex_unknown_grade|cube|13|Tri-Hex|10|2,Impact of Infill and Shell Design Features on Compression Stiffness in Material Extrusion of Thermoplastic Urethane/NinjaTek Data.xlsx,Impact of Infill and Shell Design Features on Compression Stiffness in Material Extrusion of Thermoplastic Urethane/NinjaTek Data.xlsx#Raw Data!53,d2916bcd7ff431c01aa9f738fc245570e1743cf176373206adc3a33e5bdfad74,CC-BY-4.0,reference-103,recomputed_from_load_and_area;max_cached_difference_kPa=2.89244342e-05;family=NinjaFlex_unknown_grade|cube|13|Tri-Hex|10|2
source_mendeley_7zcd9bmmg5_v1,NinjaFlex_unknown_grade,NinjaFlex_unknown_grade,NinjaFlex (NinjaTek; exact chemistry/hardness unavailable),cube,14,Tri-Hex,10.0,10.0,resolved_percent,3,NinjaFlex_unknown_grade|cube|14|Tri-Hex|10|3|A,A,dir_1,0.05;0.10;0.15;0.20,236.3491928620463,335.64317587775207,338.6796200321112,302.89940282789263,338.6796200321112,0.15,53.10608450929279,4,0,True,kPa,kJ_m3,load_lbf_to_kPa_using_cross_section_area_in2,complete,4,ASTM_D575_91_adapted;21C;12.65mm_min;20pct_peak_deflection;10Hz_acquisition,discrete_compression_energy_absorption_application_proxy,False,core_TPU_application_experimental,0.15,10.17632/7zcd9bmmg5.1|NinjaFlex_unknown_grade|cube|14|Tri-Hex|10|3,Impact of Infill and Shell Design Features on Compression Stiffness in Material Extrusion of Thermoplastic Urethane/NinjaTek Data.xlsx,Impact of Infill and Shell Design Features on Compression Stiffness in Material Extrusion of Thermoplastic Urethane/NinjaTek Data.xlsx#Raw Data!54,d2916bcd7ff431c01aa9f738fc245570e1743cf176373206adc3a33e5bdfad74,CC-BY-4.0,reference-103,recomputed_from_load_and_area;max_cached_difference_kPa=0.000132963159;family=NinjaFlex_unknown_grade|cube|14|Tri-Hex|10|3
source_mendeley_7zcd9bmmg5_v1,NinjaFlex_unknown_grade,NinjaFlex_unknown_grade,NinjaFlex (NinjaTek; exact chemistry/hardness unavailable),cube,14,Tri-Hex,10.0,10.0,resolved_percent,3,NinjaFlex_unknown_grade|cube|14|Tri-Hex|10|3|A,A,dir_2,0.05;0.10;0.15;0.20,146.34916251126455,187.3830617382179,189.77128982304788,162.2672724064109,189.77128982304788,0.15,30.231857513786792,4,0,True,kPa,kJ_m3,load_lbf_to_kPa_using_cross_section_area_in2,complete,4,ASTM_D575_91_adapted;21C;12.65mm_min;20pct_peak_deflection;10Hz_acquisition,discrete_compression_energy_absorption_application_proxy,False,core_TPU_application_experimental,0.15,10.17632/7zcd9bmmg5.1|NinjaFlex_unknown_grade|cube|14|Tri-Hex|10|3,Impact of Infill and Shell Design Features on Compression Stiffness in Material Extrusion of Thermoplastic Urethane/NinjaTek Data.xlsx,Impact of Infill and Shell Design Features on Compression Stiffness in Material Extrusion of Thermoplastic Urethane/NinjaTek Data.xlsx#Raw Data!54,d2916bcd7ff431c01aa9f738fc245570e1743cf176373206adc3a33e5bdfad74,CC-BY-4.0,reference-103,recomputed_from_load_and_area;max_cached_difference_kPa=7.45028301e-05;family=NinjaFlex_unknown_grade|cube|14|Tri-Hex|10|3
source_mendeley_7zcd9bmmg5_v1,NinjaFlex_unknown_grade,NinjaFlex_unknown_grade,NinjaFlex (NinjaTek; exact chemistry/hardness unavailable),cube,14,Tri-Hex,10.0,10.0,resolved_percent,3,NinjaFlex_unknown_grade|cube|14|Tri-Hex|10|3|B,B,dir_1,0.05;0.10;0.15;0.20,232.62481367856384,346.31121226949176,339.83411603192235,308.6710035831153,346.31121226949176,0.1,53.65528218857679,4,0,True,kPa,kJ_m3,load_lbf_to_kPa_using_cross_section_area_in2,complete,4,ASTM_D575_91_adapted;21C;12.65mm_min;20pct_peak_deflection;10Hz_acquisition,discrete_compression_energy_absorption_application_proxy,False,core_TPU_application_experimental,0.15,10.17632/7zcd9bmmg5.1|NinjaFlex_unknown_grade|cube|14|Tri-Hex|10|3,Impact of Infill and Shell Design Features on Compression Stiffness in Material Extrusion of Thermoplastic Urethane/NinjaTek Data.xlsx,Impact of Infill and Shell Design Features on Compression Stiffness in Material Extrusion of Thermoplastic Urethane/NinjaTek Data.xlsx#Raw Data!55,d2916bcd7ff431c01aa9f738fc245570e1743cf176373206adc3a33e5bdfad74,CC-BY-4.0,reference-103,recomputed_from_load_and_area;max_cached_difference_kPa=0.000135959267;family=NinjaFlex_unknown_grade|cube|14|Tri-Hex|10|3
source_mendeley_7zcd9bmmg5_v1,NinjaFlex_unknown_grade,NinjaFlex_unknown_grade,NinjaFlex (NinjaTek; exact chemistry/hardness unavailable),cube,14,Tri-Hex,10.0,10.0,resolved_percent,3,NinjaFlex_unknown_grade|cube|14|Tri-Hex|10|3|B,B,dir_2,0.05;0.10;0.15;0.20,154.04707390420214,197.66951982477784,201.40947148628368,163.93600884829794,201.40947148628368,0.15,31.75470348197063,4,0,True,kPa,kJ_m3,load_lbf_to_kPa_using_cross_section_area_in2,complete,4,ASTM_D575_91_adapted;21C;12.65mm_min;20pct_peak_deflection;10Hz_acquisition,discrete_compression_energy_absorption_application_proxy,False,core_TPU_application_experimental,0.15,10.17632/7zcd9bmmg5.1|NinjaFlex_unknown_grade|cube|14|Tri-Hex|10|3,Impact of Infill and Shell Design Features on Compression Stiffness in Material Extrusion of Thermoplastic Urethane/NinjaTek Data.xlsx,Impact of Infill and Shell Design Features on Compression Stiffness in Material Extrusion of Thermoplastic Urethane/NinjaTek Data.xlsx#Raw Data!55,d2916bcd7ff431c01aa9f738fc245570e1743cf176373206adc3a33e5bdfad74,CC-BY-4.0,reference-103,recomputed_from_load_and_area;max_cached_difference_kPa=7.90718957e-05;family=NinjaFlex_unknown_grade|cube|14|Tri-Hex|10|3
source_mendeley_7zcd9bmmg5_v1,NinjaFlex_unknown_grade,NinjaFlex_unknown_grade,NinjaFlex (NinjaTek; exact chemistry/hardness unavailable),cube,14,Tri-Hex,10.0,10.0,resolved_percent,3,NinjaFlex_unknown_grade|cube|14|Tri-Hex|10|3|C,C,dir_1,0.05;0.10;0.15;0.20,227.01735424110655,340.9101161561069,326.7044104093834,293.99329690128747,340.9101161561069,0.1,52.081426462862034,4,0,True,kPa,kJ_m3,load_lbf_to_kPa_using_cross_section_area_in2,complete,4,ASTM_D575_91_adapted;21C;12.65mm_min;20pct_peak_deflection;10Hz_acquisition,discrete_compression_energy_absorption_application_proxy,False,core_TPU_application_experimental,0.15,10.17632/7zcd9bmmg5.1|NinjaFlex_unknown_grade|cube|14|Tri-Hex|10|3,Impact of Infill and Shell Design Features on Compression Stiffness in Material Extrusion of Thermoplastic Urethane/NinjaTek Data.xlsx,Impact of Infill and Shell Design Features on Compression Stiffness in Material Extrusion of Thermoplastic Urethane/NinjaTek Data.xlsx#Raw Data!56,d2916bcd7ff431c01aa9f738fc245570e1743cf176373206adc3a33e5bdfad74,CC-BY-4.0,reference-103,recomputed_from_load_and_area;max_cached_difference_kPa=0.000133838836;family=NinjaFlex_unknown_grade|cube|14|Tri-Hex|10|3
source_mendeley_7zcd9bmmg5_v1,NinjaFlex_unknown_grade,NinjaFlex_unknown_grade,NinjaFlex (NinjaTek; exact chemistry/hardness unavailable),cube,14,Tri-Hex,10.0,10.0,resolved_percent,3,NinjaFlex_unknown_grade|cube|14|Tri-Hex|10|3|C,C,dir_2,0.05;0.10;0.15;0.20,156.84444654553405,201.68536814515147,204.39271334727135,174.664441731197,204.39271334727135,0.15,32.51273744517777,4,0,True,kPa,kJ_m3,load_lbf_to_kPa_using_cross_section_area_in2,complete,4,ASTM_D575_91_adapted;21C;12.65mm_min;20pct_peak_deflection;10Hz_acquisition,discrete_compression_energy_absorption_application_proxy,False,core_TPU_application_experimental,0.15,10.17632/7zcd9bmmg5.1|NinjaFlex_unknown_grade|cube|14|Tri-Hex|10|3,Impact of Infill and Shell Design Features on Compression Stiffness in Material Extrusion of Thermoplastic Urethane/NinjaTek Data.xlsx,Impact of Infill and Shell Design Features on Compression Stiffness in Material Extrusion of Thermoplastic Urethane/NinjaTek Data.xlsx#Raw Data!56,d2916bcd7ff431c01aa9f738fc245570e1743cf176373206adc3a33e5bdfad74,CC-BY-4.0,reference-103,recomputed_from_load_and_area;max_cached_difference_kPa=8.02430948e-05;family=NinjaFlex_unknown_grade|cube|14|Tri-Hex|10|3
source_mendeley_7zcd9bmmg5_v1,NinjaFlex_unknown_grade,NinjaFlex_unknown_grade,NinjaFlex (NinjaTek; exact chemistry/hardness unavailable),cube,14,Tri-Hex,10.0,10.0,resolved_percent,3,NinjaFlex_unknown_grade|cube|14|Tri-Hex|10|3|D,D,dir_1,0.05;0.10;0.15;0.20,217.7629567651144,319.48109684023905,328.9158951738326,296.90918693414505,328.9158951738326,0.15,50.73072711231293,4,0,True,kPa,kJ_m3,load_lbf_to_kPa_using_cross_section_area_in2,complete,4,ASTM_D575_91_adapted;21C;12.65mm_min;20pct_peak_deflection;10Hz_acquisition,discrete_compression_energy_absorption_application_proxy,False,core_TPU_application_experimental,0.15,10.17632/7zcd9bmmg5.1|NinjaFlex_unknown_grade|cube|14|Tri-Hex|10|3,Impact of Infill and Shell Design Features on Compression Stiffness in Material Extrusion of Thermoplastic Urethane/NinjaTek Data.xlsx,Impact of Infill and Shell Design Features on Compression Stiffness in Material Extrusion of Thermoplastic Urethane/NinjaTek Data.xlsx#Raw Data!57,d2916bcd7ff431c01aa9f738fc245570e1743cf176373206adc3a33e5bdfad74,CC-BY-4.0,reference-103,recomputed_from_load_and_area;max_cached_difference_kPa=0.000129129992;family=NinjaFlex_unknown_grade|cube|14|Tri-Hex|10|3
source_mendeley_7zcd9bmmg5_v1,NinjaFlex_unknown_grade,NinjaFlex_unknown_grade,NinjaFlex (NinjaTek; exact chemistry/hardness unavailable),cube,14,Tri-Hex,10.0,10.0,resolved_percent,3,NinjaFlex_unknown_grade|cube|14|Tri-Hex|10|3|D,D,dir_2,0.05;0.10;0.15;0.20,147.7539059569705,189.19676177331138,192.52623612613164,159.38472802499317,192.52623612613164,0.15,30.458463393445513,4,0,True,kPa,kJ_m3,load_lbf_to_kPa_using_cross_section_area_in2,complete,4,ASTM_D575_91_adapted;21C;12.65mm_min;20pct_peak_deflection;10Hz_acquisition,discrete_compression_energy_absorption_application_proxy,False,core_TPU_application_experimental,0.15,10.17632/7zcd9bmmg5.1|NinjaFlex_unknown_grade|cube|14|Tri-Hex|10|3,Impact of Infill and Shell Design Features on Compression Stiffness in Material Extrusion of Thermoplastic Urethane/NinjaTek Data.xlsx,Impact of Infill and Shell Design Features on Compression Stiffness in Material Extrusion of Thermoplastic Urethane/NinjaTek Data.xlsx#Raw Data!57,d2916bcd7ff431c01aa9f738fc245570e1743cf176373206adc3a33e5bdfad74,CC-BY-4.0,reference-103,recomputed_from_load_and_area;max_cached_difference_kPa=7.5584402e-05;family=NinjaFlex_unknown_grade|cube|14|Tri-Hex|10|3
source_mendeley_7zcd9bmmg5_v1,NinjaFlex_unknown_grade,NinjaFlex_unknown_grade,NinjaFlex (NinjaTek; exact chemistry/hardness unavailable),cube,15,Tri-Hex,20.0,20.0,resolved_percent,2,NinjaFlex_unknown_grade|cube|15|Tri-Hex|20|2|A,A,dir_1,0.05;0.10;0.15;0.20,281.268457605496,478.8970069650382,440.2090103237976,338.5184027291113,478.8970069650382,0.1,68.48168381294437,4,0,True,kPa,kJ_m3,load_lbf_to_kPa_using_cross_section_area_in2,complete,4,ASTM_D575_91_adapted;21C;12.65mm_min;20pct_peak_deflection;10Hz_acquisition,discrete_compression_energy_absorption_application_proxy,False,core_TPU_application_experimental,0.15,10.17632/7zcd9bmmg5.1|NinjaFlex_unknown_grade|cube|15|Tri-Hex|20|2,Impact of Infill and Shell Design Features on Compression Stiffness in Material Extrusion of Thermoplastic Urethane/NinjaTek Data.xlsx,Impact of Infill and Shell Design Features on Compression Stiffness in Material Extrusion of Thermoplastic Urethane/NinjaTek Data.xlsx#Raw Data!58,d2916bcd7ff431c01aa9f738fc245570e1743cf176373206adc3a33e5bdfad74,CC-BY-4.0,reference-103,recomputed_from_load_and_area;max_cached_difference_kPa=0.000188011487;family=NinjaFlex_unknown_grade|cube|15|Tri-Hex|20|2
source_mendeley_7zcd9bmmg5_v1,NinjaFlex_unknown_grade,NinjaFlex_unknown_grade,NinjaFlex (NinjaTek; exact chemistry/hardness unavailable),cube,15,Tri-Hex,20.0,20.0,resolved_percent,2,NinjaFlex_unknown_grade|cube|15|Tri-Hex|20|2|A,A,dir_2,0.05;0.10;0.15;0.20,131.7988552344561,160.87498889875175,150.34267983940782,122.23223333449123,160.87498889875175,0.1,25.206632031993067,4,0,True,kPa,kJ_m3,load_lbf_to_kPa_using_cross_section_area_in2,complete,4,ASTM_D575_91_adapted;21C;12.65mm_min;20pct_peak_deflection;10Hz_acquisition,discrete_compression_energy_absorption_application_proxy,False,core_TPU_application_experimental,0.15,10.17632/7zcd9bmmg5.1|NinjaFlex_unknown_grade|cube|15|Tri-Hex|20|2,Impact of Infill and Shell Design Features on Compression Stiffness in Material Extrusion of Thermoplastic Urethane/NinjaTek Data.xlsx,Impact of Infill and Shell Design Features on Compression Stiffness in Material Extrusion of Thermoplastic Urethane/NinjaTek Data.xlsx#Raw Data!58,d2916bcd7ff431c01aa9f738fc245570e1743cf176373206adc3a33e5bdfad74,CC-BY-4.0,reference-103,recomputed_from_load_and_area;max_cached_difference_kPa=6.31583523e-05;family=NinjaFlex_unknown_grade|cube|15|Tri-Hex|20|2
source_mendeley_7zcd9bmmg5_v1,NinjaFlex_unknown_grade,NinjaFlex_unknown_grade,NinjaFlex (NinjaTek; exact chemistry/hardness unavailable),cube,15,Tri-Hex,20.0,20.0,resolved_percent,2,NinjaFlex_unknown_grade|cube|15|Tri-Hex|20|2|B,B,dir_1,0.05;0.10;0.15;0.20,290.4685989364926,484.7613784020526,433.12850866500327,338.16586265151307,484.7613784020526,0.1,68.87207086646526,4,0,True,kPa,kJ_m3,load_lbf_to_kPa_using_cross_section_area_in2,complete,4,ASTM_D575_91_adapted;21C;12.65mm_min;20pct_peak_deflection;10Hz_acquisition,discrete_compression_energy_absorption_application_proxy,False,core_TPU_application_experimental,0.15,10.17632/7zcd9bmmg5.1|NinjaFlex_unknown_grade|cube|15|Tri-Hex|20|2,Impact of Infill and Shell Design Features on Compression Stiffness in Material Extrusion of Thermoplastic Urethane/NinjaTek Data.xlsx,Impact of Infill and Shell Design Features on Compression Stiffness in Material Extrusion of Thermoplastic Urethane/NinjaTek Data.xlsx#Raw Data!59,d2916bcd7ff431c01aa9f738fc245570e1743cf176373206adc3a33e5bdfad74,CC-BY-4.0,reference-103,recomputed_from_load_and_area;max_cached_difference_kPa=0.000190313796;family=NinjaFlex_unknown_grade|cube|15|Tri-Hex|20|2
source_mendeley_7zcd9bmmg5_v1,NinjaFlex_unknown_grade,NinjaFlex_unknown_grade,NinjaFlex (NinjaTek; exact chemistry/hardness unavailable),cube,15,Tri-Hex,20.0,20.0,resolved_percent,2,NinjaFlex_unknown_grade|cube|15|Tri-Hex|20|2|B,B,dir_2,0.05;0.10;0.15;0.20,140.6880594697529,175.58405585889022,175.15606241959955,141.78003216317333,175.58405585889022,0.1,28.115909691491463,4,0,True,kPa,kJ_m3,load_lbf_to_kPa_using_cross_section_area_in2,complete,4,ASTM_D575_91_adapted;21C;12.65mm_min;20pct_peak_deflection;10Hz_acquisition,discrete_compression_energy_absorption_application_proxy,False,core_TPU_application_experimental,0.15,10.17632/7zcd9bmmg5.1|NinjaFlex_unknown_grade|cube|15|Tri-Hex|20|2,Impact of Infill and Shell Design Features on Compression Stiffness in Material Extrusion of Thermoplastic Urethane/NinjaTek Data.xlsx,Impact of Infill and Shell Design Features on Compression Stiffness in Material Extrusion of Thermoplastic Urethane/NinjaTek Data.xlsx#Raw Data!59,d2916bcd7ff431c01aa9f738fc245570e1743cf176373206adc3a33e5bdfad74,CC-BY-4.0,reference-103,recomputed_from_load_and_area;max_cached_difference_kPa=6.89330251e-05;family=NinjaFlex_unknown_grade|cube|15|Tri-Hex|20|2
source_mendeley_7zcd9bmmg5_v1,NinjaFlex_unknown_grade,NinjaFlex_unknown_grade,NinjaFlex (NinjaTek; exact chemistry/hardness unavailable),cube,15,Tri-Hex,20.0,20.0,resolved_percent,2,NinjaFlex_unknown_grade|cube|15|Tri-Hex|20|2|C,C,dir_1,0.05;0.10;0.15;0.20,287.5476829137842,481.9899275186997,431.98384080915184,342.6025229276897,481.9899275186997,0.1,68.64113563527403,4,0,True,kPa,kJ_m3,load_lbf_to_kPa_using_cross_section_area_in2,complete,4,ASTM_D575_91_adapted;21C;12.65mm_min;20pct_peak_deflection;10Hz_acquisition,discrete_compression_energy_absorption_application_proxy,False,core_TPU_application_experimental,0.15,10.17632/7zcd9bmmg5.1|NinjaFlex_unknown_grade|cube|15|Tri-Hex|20|2,Impact of Infill and Shell Design Features on Compression Stiffness in Material Extrusion of Thermoplastic Urethane/NinjaTek Data.xlsx,Impact of Infill and Shell Design Features on Compression Stiffness in Material Extrusion of Thermoplastic Urethane/NinjaTek Data.xlsx#Raw Data!60,d2916bcd7ff431c01aa9f738fc245570e1743cf176373206adc3a33e5bdfad74,CC-BY-4.0,reference-103,recomputed_from_load_and_area;max_cached_difference_kPa=0.000189225745;family=NinjaFlex_unknown_grade|cube|15|Tri-Hex|20|2
source_mendeley_7zcd9bmmg5_v1,NinjaFlex_unknown_grade,NinjaFlex_unknown_grade,NinjaFlex (NinjaTek; exact chemistry/hardness unavailable),cube,15,Tri-Hex,20.0,20.0,resolved_percent,2,NinjaFlex_unknown_grade|cube|15|Tri-Hex|20|2|C,C,dir_2,0.05;0.10;0.15;0.20,128.1017780853446,156.67280804458295,147.13360802710216,117.5871664995029,156.67280804458295,0.1,24.53508887033906,4,0,True,kPa,kJ_m3,load_lbf_to_kPa_using_cross_section_area_in2,complete,4,ASTM_D575_91_adapted;21C;12.65mm_min;20pct_peak_deflection;10Hz_acquisition,discrete_compression_energy_absorption_application_proxy,False,core_TPU_application_experimental,0.15,10.17632/7zcd9bmmg5.1|NinjaFlex_unknown_grade|cube|15|Tri-Hex|20|2,Impact of Infill and Shell Design Features on Compression Stiffness in Material Extrusion of Thermoplastic Urethane/NinjaTek Data.xlsx,Impact of Infill and Shell Design Features on Compression Stiffness in Material Extrusion of Thermoplastic Urethane/NinjaTek Data.xlsx#Raw Data!60,d2916bcd7ff431c01aa9f738fc245570e1743cf176373206adc3a33e5bdfad74,CC-BY-4.0,reference-103,recomputed_from_load_and_area;max_cached_difference_kPa=6.15086066e-05;family=NinjaFlex_unknown_grade|cube|15|Tri-Hex|20|2
source_mendeley_7zcd9bmmg5_v1,NinjaFlex_unknown_grade,NinjaFlex_unknown_grade,NinjaFlex (NinjaTek; exact chemistry/hardness unavailable),cube,15,Tri-Hex,20.0,20.0,resolved_percent,2,NinjaFlex_unknown_grade|cube|15|Tri-Hex|20|2|D,D,dir_1,0.05;0.10;0.15;0.20,280.12642534176564,472.69393723338277,417.33191079807654,324.3674281472109,472.69393723338277,0.1,66.61679937234152,4,0,True,kPa,kJ_m3,load_lbf_to_kPa_using_cross_section_area_in2,complete,4,ASTM_D575_91_adapted;21C;12.65mm_min;20pct_peak_deflection;10Hz_acquisition,discrete_compression_energy_absorption_application_proxy,False,core_TPU_application_experimental,0.15,10.17632/7zcd9bmmg5.1|NinjaFlex_unknown_grade|cube|15|Tri-Hex|20|2,Impact of Infill and Shell Design Features on Compression Stiffness in Material Extrusion of Thermoplastic Urethane/NinjaTek Data.xlsx,Impact of Infill and Shell Design Features on Compression Stiffness in Material Extrusion of Thermoplastic Urethane/NinjaTek Data.xlsx#Raw Data!61,d2916bcd7ff431c01aa9f738fc245570e1743cf176373206adc3a33e5bdfad74,CC-BY-4.0,reference-103,recomputed_from_load_and_area;max_cached_difference_kPa=0.000185576207;family=NinjaFlex_unknown_grade|cube|15|Tri-Hex|20|2
source_mendeley_7zcd9bmmg5_v1,NinjaFlex_unknown_grade,NinjaFlex_unknown_grade,NinjaFlex (NinjaTek; exact chemistry/hardness unavailable),cube,15,Tri-Hex,20.0,20.0,resolved_percent,2,NinjaFlex_unknown_grade|cube|15|Tri-Hex|20|2|D,D,dir_2,0.05;0.10;0.15;0.20,134.99745562095893,167.02500825978947,157.98406971765263,129.3143490185741,167.02500825978947,0.1,26.233185405384404,4,0,True,kPa,kJ_m3,load_lbf_to_kPa_using_cross_section_area_in2,complete,4,ASTM_D575_91_adapted;21C;12.65mm_min;20pct_peak_deflection;10Hz_acquisition,discrete_compression_energy_absorption_application_proxy,False,core_TPU_application_experimental,0.15,10.17632/7zcd9bmmg5.1|NinjaFlex_unknown_grade|cube|15|Tri-Hex|20|2,Impact of Infill and Shell Design Features on Compression Stiffness in Material Extrusion of Thermoplastic Urethane/NinjaTek Data.xlsx,Impact of Infill and Shell Design Features on Compression Stiffness in Material Extrusion of Thermoplastic Urethane/NinjaTek Data.xlsx#Raw Data!61,d2916bcd7ff431c01aa9f738fc245570e1743cf176373206adc3a33e5bdfad74,CC-BY-4.0,reference-103,recomputed_from_load_and_area;max_cached_difference_kPa=6.55728052e-05;family=NinjaFlex_unknown_grade|cube|15|Tri-Hex|20|2
source_mendeley_7zcd9bmmg5_v1,NinjaFlex_unknown_grade,NinjaFlex_unknown_grade,NinjaFlex (NinjaTek; exact chemistry/hardness unavailable),cube,16,Tri-Hex,20.0,20.0,resolved_percent,3,NinjaFlex_unknown_grade|cube|16|Tri-Hex|20|3|A,A,dir_1,0.05;0.10;0.15;0.20,331.7356634338668,595.9747975126714,681.1219621642758,551.8851045935685,681.1219621642758,0.15,94.23874877037991,4,0,True,kPa,kJ_m3,load_lbf_to_kPa_using_cross_section_area_in2,complete,4,ASTM_D575_91_adapted;21C;12.65mm_min;20pct_peak_deflection;10Hz_acquisition,discrete_compression_energy_absorption_application_proxy,False,core_TPU_application_experimental,0.15,10.17632/7zcd9bmmg5.1|NinjaFlex_unknown_grade|cube|16|Tri-Hex|20|3,Impact of Infill and Shell Design Features on Compression Stiffness in Material Extrusion of Thermoplastic Urethane/NinjaTek Data.xlsx,Impact of Infill and Shell Design Features on Compression Stiffness in Material Extrusion of Thermoplastic Urethane/NinjaTek Data.xlsx#Raw Data!62,d2916bcd7ff431c01aa9f738fc245570e1743cf176373206adc3a33e5bdfad74,CC-BY-4.0,reference-103,recomputed_from_load_and_area;max_cached_difference_kPa=0.000267403536;family=NinjaFlex_unknown_grade|cube|16|Tri-Hex|20|3
source_mendeley_7zcd9bmmg5_v1,NinjaFlex_unknown_grade,NinjaFlex_unknown_grade,NinjaFlex (NinjaTek; exact chemistry/hardness unavailable),cube,16,Tri-Hex,20.0,20.0,resolved_percent,3,NinjaFlex_unknown_grade|cube|16|Tri-Hex|20|3|A,A,dir_2,0.05;0.10;0.15;0.20,193.78928819897237,253.65141605877778,265.89255620914616,264.2880748433678,265.89255620914616,0.15,42.27386489442901,4,0,True,kPa,kJ_m3,load_lbf_to_kPa_using_cross_section_area_in2,complete,4,ASTM_D575_91_adapted;21C;12.65mm_min;20pct_peak_deflection;10Hz_acquisition,discrete_compression_energy_absorption_application_proxy,False,core_TPU_application_experimental,0.15,10.17632/7zcd9bmmg5.1|NinjaFlex_unknown_grade|cube|16|Tri-Hex|20|3,Impact of Infill and Shell Design Features on Compression Stiffness in Material Extrusion of Thermoplastic Urethane/NinjaTek Data.xlsx,Impact of Infill and Shell Design Features on Compression Stiffness in Material Extrusion of Thermoplastic Urethane/NinjaTek Data.xlsx#Raw Data!62,d2916bcd7ff431c01aa9f738fc245570e1743cf176373206adc3a33e5bdfad74,CC-BY-4.0,reference-103,recomputed_from_load_and_area;max_cached_difference_kPa=0.000104387486;family=NinjaFlex_unknown_grade|cube|16|Tri-Hex|20|3
source_mendeley_7zcd9bmmg5_v1,NinjaFlex_unknown_grade,NinjaFlex_unknown_grade,NinjaFlex (NinjaTek; exact chemistry/hardness unavailable),cube,16,Tri-Hex,20.0,20.0,resolved_percent,3,NinjaFlex_unknown_grade|cube|16|Tri-Hex|20|3|B,B,dir_1,0.05;0.10;0.15;0.20,332.28448228452083,595.1465721220732,679.343810940693,540.6662037514171,679.343810940693,0.15,93.85539836114978,4,0,True,kPa,kJ_m3,load_lbf_to_kPa_using_cross_section_area_in2,complete,4,ASTM_D575_91_adapted;21C;12.65mm_min;20pct_peak_deflection;10Hz_acquisition,discrete_compression_energy_absorption_application_proxy,False,core_TPU_application_experimental,0.15,10.17632/7zcd9bmmg5.1|NinjaFlex_unknown_grade|cube|16|Tri-Hex|20|3,Impact of Infill and Shell Design Features on Compression Stiffness in Material Extrusion of Thermoplastic Urethane/NinjaTek Data.xlsx,Impact of Infill and Shell Design Features on Compression Stiffness in Material Extrusion of Thermoplastic Urethane/NinjaTek Data.xlsx#Raw Data!63,d2916bcd7ff431c01aa9f738fc245570e1743cf176373206adc3a33e5bdfad74,CC-BY-4.0,reference-103,recomputed_from_load_and_area;max_cached_difference_kPa=0.000266705446;family=NinjaFlex_unknown_grade|cube|16|Tri-Hex|20|3
source_mendeley_7zcd9bmmg5_v1,NinjaFlex_unknown_grade,NinjaFlex_unknown_grade,NinjaFlex (NinjaTek; exact chemistry/hardness unavailable),cube,16,Tri-Hex,20.0,20.0,resolved_percent,3,NinjaFlex_unknown_grade|cube|16|Tri-Hex|20|3|B,B,dir_2,0.05;0.10;0.15;0.20,224.11253726173052,309.05989162248346,315.7356440140749,288.361815705138,315.7356440140749,0.15,49.6544490375429,4,0,True,kPa,kJ_m3,load_lbf_to_kPa_using_cross_section_area_in2,complete,4,ASTM_D575_91_adapted;21C;12.65mm_min;20pct_peak_deflection;10Hz_acquisition,discrete_compression_energy_absorption_application_proxy,False,core_TPU_application_experimental,0.15,10.17632/7zcd9bmmg5.1|NinjaFlex_unknown_grade|cube|16|Tri-Hex|20|3,Impact of Infill and Shell Design Features on Compression Stiffness in Material Extrusion of Thermoplastic Urethane/NinjaTek Data.xlsx,Impact of Infill and Shell Design Features on Compression Stiffness in Material Extrusion of Thermoplastic Urethane/NinjaTek Data.xlsx#Raw Data!63,d2916bcd7ff431c01aa9f738fc245570e1743cf176373206adc3a33e5bdfad74,CC-BY-4.0,reference-103,recomputed_from_load_and_area;max_cached_difference_kPa=0.000123955521;family=NinjaFlex_unknown_grade|cube|16|Tri-Hex|20|3
source_mendeley_7zcd9bmmg5_v1,NinjaFlex_unknown_grade,NinjaFlex_unknown_grade,NinjaFlex (NinjaTek; exact chemistry/hardness unavailable),cube,16,Tri-Hex,20.0,20.0,resolved_percent,3,NinjaFlex_unknown_grade|cube|16|Tri-Hex|20|3|C,C,dir_1,0.05;0.10;0.15;0.20,323.88373883385293,574.0263057950187,614.1712080831932,478.08723144307754,614.1712080831932,0.15,87.55624342168018,4,0,True,kPa,kJ_m3,load_lbf_to_kPa_using_cross_section_area_in2,complete,4,ASTM_D575_91_adapted;21C;12.65mm_min;20pct_peak_deflection;10Hz_acquisition,discrete_compression_energy_absorption_application_proxy,False,core_TPU_application_experimental,0.15,10.17632/7zcd9bmmg5.1|NinjaFlex_unknown_grade|cube|16|Tri-Hex|20|3,Impact of Infill and Shell Design Features on Compression Stiffness in Material Extrusion of Thermoplastic Urethane/NinjaTek Data.xlsx,Impact of Infill and Shell Design Features on Compression Stiffness in Material Extrusion of Thermoplastic Urethane/NinjaTek Data.xlsx#Raw Data!64,d2916bcd7ff431c01aa9f738fc245570e1743cf176373206adc3a33e5bdfad74,CC-BY-4.0,reference-103,recomputed_from_load_and_area;max_cached_difference_kPa=0.000241119156;family=NinjaFlex_unknown_grade|cube|16|Tri-Hex|20|3
source_mendeley_7zcd9bmmg5_v1,NinjaFlex_unknown_grade,NinjaFlex_unknown_grade,NinjaFlex (NinjaTek; exact chemistry/hardness unavailable),cube,16,Tri-Hex,20.0,20.0,resolved_percent,3,NinjaFlex_unknown_grade|cube|16|Tri-Hex|20|3|C,C,dir_2,0.05;0.10;0.15;0.20,216.21485063730628,310.388615060416,314.80289573322455,282.08890579385763,314.80289573322455,0.15,49.122540716393786,4,0,True,kPa,kJ_m3,load_lbf_to_kPa_using_cross_section_area_in2,complete,4,ASTM_D575_91_adapted;21C;12.65mm_min;20pct_peak_deflection;10Hz_acquisition,discrete_compression_energy_absorption_application_proxy,False,core_TPU_application_experimental,0.15,10.17632/7zcd9bmmg5.1|NinjaFlex_unknown_grade|cube|16|Tri-Hex|20|3,Impact of Infill and Shell Design Features on Compression Stiffness in Material Extrusion of Thermoplastic Urethane/NinjaTek Data.xlsx,Impact of Infill and Shell Design Features on Compression Stiffness in Material Extrusion of Thermoplastic Urethane/NinjaTek Data.xlsx#Raw Data!64,d2916bcd7ff431c01aa9f738fc245570e1743cf176373206adc3a33e5bdfad74,CC-BY-4.0,reference-103,recomputed_from_load_and_area;max_cached_difference_kPa=0.000123589331;family=NinjaFlex_unknown_grade|cube|16|Tri-Hex|20|3
source_mendeley_7zcd9bmmg5_v1,NinjaFlex_unknown_grade,NinjaFlex_unknown_grade,NinjaFlex (NinjaTek; exact chemistry/hardness unavailable),cube,16,Tri-Hex,20.0,20.0,resolved_percent,3,NinjaFlex_unknown_grade|cube|16|Tri-Hex|20|3|D,D,dir_1,0.05;0.10;0.15;0.20,307.50438515628855,559.7222252396687,621.6444625837811,503.85670644599446,621.6444625837811,0.15,87.03997131013678,4,0,True,kPa,kJ_m3,load_lbf_to_kPa_using_cross_section_area_in2,complete,4,ASTM_D575_91_adapted;21C;12.65mm_min;20pct_peak_deflection;10Hz_acquisition,discrete_compression_energy_absorption_application_proxy,False,core_TPU_application_experimental,0.15,10.17632/7zcd9bmmg5.1|NinjaFlex_unknown_grade|cube|16|Tri-Hex|20|3,Impact of Infill and Shell Design Features on Compression Stiffness in Material Extrusion of Thermoplastic Urethane/NinjaTek Data.xlsx,Impact of Infill and Shell Design Features on Compression Stiffness in Material Extrusion of Thermoplastic Urethane/NinjaTek Data.xlsx#Raw Data!65,d2916bcd7ff431c01aa9f738fc245570e1743cf176373206adc3a33e5bdfad74,CC-BY-4.0,reference-103,recomputed_from_load_and_area;max_cached_difference_kPa=0.000244053101;family=NinjaFlex_unknown_grade|cube|16|Tri-Hex|20|3
source_mendeley_7zcd9bmmg5_v1,NinjaFlex_unknown_grade,NinjaFlex_unknown_grade,NinjaFlex (NinjaTek; exact chemistry/hardness unavailable),cube,16,Tri-Hex,20.0,20.0,resolved_percent,3,NinjaFlex_unknown_grade|cube|16|Tri-Hex|20|3|D,D,dir_2,0.05;0.10;0.15;0.20,217.8990318853561,300.4424144653364,308.0504884539935,283.2931203390305,308.0504884539935,0.15,48.401924748710066,4,0,True,kPa,kJ_m3,load_lbf_to_kPa_using_cross_section_area_in2,complete,4,ASTM_D575_91_adapted;21C;12.65mm_min;20pct_peak_deflection;10Hz_acquisition,discrete_compression_energy_absorption_application_proxy,False,core_TPU_application_experimental,0.15,10.17632/7zcd9bmmg5.1|NinjaFlex_unknown_grade|cube|16|Tri-Hex|20|3,Impact of Infill and Shell Design Features on Compression Stiffness in Material Extrusion of Thermoplastic Urethane/NinjaTek Data.xlsx,Impact of Infill and Shell Design Features on Compression Stiffness in Material Extrusion of Thermoplastic Urethane/NinjaTek Data.xlsx#Raw Data!65,d2916bcd7ff431c01aa9f738fc245570e1743cf176373206adc3a33e5bdfad74,CC-BY-4.0,reference-103,recomputed_from_load_and_area;max_cached_difference_kPa=0.000120938384;family=NinjaFlex_unknown_grade|cube|16|Tri-Hex|20|3
source_mendeley_7zcd9bmmg5_v1,NinjaFlex_unknown_grade,NinjaFlex_unknown_grade,NinjaFlex (NinjaTek; exact chemistry/hardness unavailable),cube,17,Tri-Hex,30.0,30.0,resolved_percent,2,NinjaFlex_unknown_grade|cube|17|Tri-Hex|30|2|A,A,dir_1,0.05;0.10;0.15;0.20,364.6503173905085,728.765794335701,980.16166467074,866.4523845323353,980.16166467074,0.15,125.34019843315588,4,0,True,kPa,kJ_m3,load_lbf_to_kPa_using_cross_section_area_in2,complete,4,ASTM_D575_91_adapted;21C;12.65mm_min;20pct_peak_deflection;10Hz_acquisition,discrete_compression_energy_absorption_application_proxy,False,core_TPU_application_experimental,0.15,10.17632/7zcd9bmmg5.1|NinjaFlex_unknown_grade|cube|17|Tri-Hex|30|2,Impact of Infill and Shell Design Features on Compression Stiffness in Material Extrusion of Thermoplastic Urethane/NinjaTek Data.xlsx,Impact of Infill and Shell Design Features on Compression Stiffness in Material Extrusion of Thermoplastic Urethane/NinjaTek Data.xlsx#Raw Data!66,d2916bcd7ff431c01aa9f738fc245570e1743cf176373206adc3a33e5bdfad74,CC-BY-4.0,reference-103,recomputed_from_load_and_area;max_cached_difference_kPa=0.000384804351;family=NinjaFlex_unknown_grade|cube|17|Tri-Hex|30|2
source_mendeley_7zcd9bmmg5_v1,NinjaFlex_unknown_grade,NinjaFlex_unknown_grade,NinjaFlex (NinjaTek; exact chemistry/hardness unavailable),cube,17,Tri-Hex,30.0,30.0,resolved_percent,2,NinjaFlex_unknown_grade|cube|17|Tri-Hex|30|2|A,A,dir_2,0.05;0.10;0.15;0.20,208.99125199231435,289.4949317107689,303.5605669491215,279.82363004391516,303.5605669491215,0.15,47.097928283708114,4,0,True,kPa,kJ_m3,load_lbf_to_kPa_using_cross_section_area_in2,complete,4,ASTM_D575_91_adapted;21C;12.65mm_min;20pct_peak_deflection;10Hz_acquisition,discrete_compression_energy_absorption_application_proxy,False,core_TPU_application_experimental,0.15,10.17632/7zcd9bmmg5.1|NinjaFlex_unknown_grade|cube|17|Tri-Hex|30|2,Impact of Infill and Shell Design Features on Compression Stiffness in Material Extrusion of Thermoplastic Urethane/NinjaTek Data.xlsx,Impact of Infill and Shell Design Features on Compression Stiffness in Material Extrusion of Thermoplastic Urethane/NinjaTek Data.xlsx#Raw Data!66,d2916bcd7ff431c01aa9f738fc245570e1743cf176373206adc3a33e5bdfad74,CC-BY-4.0,reference-103,recomputed_from_load_and_area;max_cached_difference_kPa=0.000119175674;family=NinjaFlex_unknown_grade|cube|17|Tri-Hex|30|2
source_mendeley_7zcd9bmmg5_v1,NinjaFlex_unknown_grade,NinjaFlex_unknown_grade,NinjaFlex (NinjaTek; exact chemistry/hardness unavailable),cube,17,Tri-Hex,30.0,30.0,resolved_percent,2,NinjaFlex_unknown_grade|cube|17|Tri-Hex|30|2|B,B,dir_1,0.05;0.10;0.15;0.20,369.2611126835426,742.6493915989016,1005.4495919784407,854.0605870575762,1005.4495919784407,0.15,127.21951948948364,4,0,True,kPa,kJ_m3,load_lbf_to_kPa_using_cross_section_area_in2,complete,4,ASTM_D575_91_adapted;21C;12.65mm_min;20pct_peak_deflection;10Hz_acquisition,discrete_compression_energy_absorption_application_proxy,False,core_TPU_application_experimental,0.15,10.17632/7zcd9bmmg5.1|NinjaFlex_unknown_grade|cube|17|Tri-Hex|30|2,Impact of Infill and Shell Design Features on Compression Stiffness in Material Extrusion of Thermoplastic Urethane/NinjaTek Data.xlsx,Impact of Infill and Shell Design Features on Compression Stiffness in Material Extrusion of Thermoplastic Urethane/NinjaTek Data.xlsx#Raw Data!67,d2916bcd7ff431c01aa9f738fc245570e1743cf176373206adc3a33e5bdfad74,CC-BY-4.0,reference-103,recomputed_from_load_and_area;max_cached_difference_kPa=0.000394732207;family=NinjaFlex_unknown_grade|cube|17|Tri-Hex|30|2
