Repository: fafasco16/TPU-HighThroughput-Screening

# TPU/TPUU 定向五目标筛选数据集

- 版本：`tpu-directed-five-objective-2026-08-30-v1`
- 三目标相关实验记录：120,550行
- 商用构件：24种
- 现实配方：980个

## 结论

旧数据没有作废，而是重新分工：

| 旧资产 | 继续用途 | 禁止解释 |
|---|---|---|
| Gold-V结构与虚拟候选 | 化学空间、反应规则、适用域和候选排序 | 不是实验性能真值 |
| Gold-C计算与模拟 | 表示预训练、机理描述符、低保真代理和后段复核 | 不能无标记冒充宏观实验性能 |
| Gold-E实验曲线与标量 | 性能端点、来源内校准和最终实验残差 | 曲线点数不是材料数 |
| 商用构件与980个现实配方 | 成本/EHS门、现实Pareto候选和实验设计 | 目录证据不等于实时库存或低成本 |

新主线只训练三个清晰目标：韧性、循环恢复和热稳定。成本与环保保持透明规则约束，不制造虚假标签。昂贵DFT/MD在完成便宜的结构、配方、采购/EHS和模型预筛前保持后置。

## 当前任务门

| 目标 | 类型 | 实验主目标闭合组 | 直接低保真计算组 | 机理代理组 | 状态 |
|---|---|---:|---:|---:|---|
| 韧性 | single_task_model | 8 | 1 | 7988 | insufficient_chemistry_closed_labels |

File: 结果/定向筛选/商业TPU温度疲劳端点.csv (part 4 of 5)
release_id,source_id,material_grade,supplier,hardness_Shore_D,stress_at_100pct_MPa_TDS,density_g_cm3_TDS,Tg_C_TDS,brittleness_temperature_C_TDS,polymer_family,thermoplastic_tpu_core,chemistry_mapping_status,model_admission_layer,usage_mode,future_weight_ceiling,split_group,license,citation_keys,history_id,physical_specimen_id,history_role,orientation,independent_physical_specimen,fatigue_cycles,temperature_C,test_date,repetition,strain_rate_s_1,deformation_speed_mm_min,weight_g,height_mm,diameter_mm,energy_absorption_slope_source_J_m3,strain_at_slope_threshold,energy_absorption_50_source_J_m3,maximum_force_N,maximum_stroke_mm,maximum_compression_strain_percent,force_stroke_work_to_peak_J,energy_absorption_50_recomputed_J_m3,energy_recalculation_relative_error_percent,endpoint_quality,source_material_label,source_material_label_conflict,source_long_id,source_member,source_curve_sha256,source_point_count,energy_method,baseline_N0_group_mean_energy_J_m3,energy_retention_vs_N0_group_mean_percent
commercial-tpu-impact-fatigue-2024-v1,doi:10.17632/hc6npzvw3m.1,Elastollan 1195A,BASF,48.0,10.0,1.15,-28.0,,commercial_thermoplastic_polyurethane,True,commercial_grade_identity_only,core_tpu_application_experimental,compression_fatigue_and_recovery_supervision,0.6,10.17632/hc6npzvw3m.1|Elastollan 1195A,CC-BY-4.0,reference-186,mendeley_hc6npzvw3m_1195A15_12_19_2023_1250_N0_T55_edot10min2_3,1195A15,on_axis_fatigue_response,on_axis,True,0.0,55.0,2023-12-19,3.0,0.01,8.1,3.2017,13.516,24.95,,,,4820.0,10.396,74.36503703703704,7.701998502350004,316170.7097460399,,silver_recomputed_only,Elastollan 1195A,False,1195A15_12_19_2023_1250_N0_T55_edot10min2_3,Internship_CSM_XSTRMLAB_Sandor_Habets_2024/Load_frame_measurements/Elastollan1195A/1195A15_12_19_2023_1250_N0_T55_edot10min2_3.xlsx,1266145a16f5c2753ff417145cfd2d02526c23ad4f2a1c534e40820555ec8a7b,1725,source_MATLAB_fixed_height_13.5mm_fixed_radius_13.2522mm_integral_to_first_strain_above_0.5,,
commercial-tpu-impact-fatigue-2024-v1,doi:10.17632/hc6npzvw3m.1,Elastollan 1195A,BASF,48.0,10.0,1.15,-28.0,,commercial_thermoplastic_polyurethane,True,commercial_grade_identity_only,core_tpu_application_experimental,compression_fatigue_and_recovery_supervision,0.6,10.17632/hc6npzvw3m.1|Elastollan 1195A,CC-BY-4.0,reference-186,mendeley_hc6npzvw3m_1195A16_12_19_2023_2027_N1_T55_edot10min2_1,1195A16,on_axis_fatigue_response,on_axis,True,1.0,55.0,2023-12-19,1.0,0.01,8.1,3.1967,13.762,25.806,,,,4804.688,10.827,77.55281481481482,7.334002378999999,324206.61535075493,,silver_recomputed_only,Elastollan 1195A,False,1195A16_12_19_2023_2027_N1_T55_edot10min2_1,Internship_CSM_XSTRMLAB_Sandor_Habets_2024/Load_frame_measurements/Elastollan1195A/1195A16_12_19_2023_2027_N1_T55_edot10min2_1.xlsx,819f778938857ee4263a3fd708abf3ed0bc030df2b3a07619de8696ef4b97723,1788,source_MATLAB_fixed_height_13.5mm_fixed_radius_13.2522mm_integral_to_first_strain_above_0.5,,
commercial-tpu-impact-fatigue-2024-v1,doi:10.17632/hc6npzvw3m.1,Elastollan 1195A,BASF,48.0,10.0,1.15,-28.0,,commercial_thermoplastic_polyurethane,True,commercial_grade_identity_only,core_tpu_application_experimental,compression_fatigue_and_recovery_supervision,0.6,10.17632/hc6npzvw3m.1|Elastollan 1195A,CC-BY-4.0,reference-186,mendeley_hc6npzvw3m_1195A17_12_19_2023_1842_N1_T55_edot10min2_2,1195A17,on_axis_fatigue_response,on_axis,True,1.0,55.0,2023-12-19,2.0,0.01,8.1,3.1977,13.603,25.829,,,,4819.375,10.868,78.12503703703703,7.809907978075004,329053.3282334872,,silver_recomputed_only,Elastollan 1195A,False,1195A17_12_19_2023_1842_N1_T55_edot10min2_2,Internship_CSM_XSTRMLAB_Sandor_Habets_2024/Load_frame_measurements/Elastollan1195A/1195A17_12_19_2023_1842_N1_T55_edot10min2_2.xlsx,91fb55604327132fc2e162f5047f47bc0773326f5fe9386185432d4cf21f48cc,1794,source_MATLAB_fixed_height_13.5mm_fixed_radius_13.2522mm_integral_to_first_strain_above_0.5,,
commercial-tpu-impact-fatigue-2024-v1,doi:10.17632/hc6npzvw3m.1,Elastollan 1195A,BASF,48.0,10.0,1.15,-28.0,,commercial_thermoplastic_polyurethane,True,commercial_grade_identity_only,core_tpu_application_experimental,compression_fatigue_and_recovery_supervision,0.6,10.17632/hc6npzvw3m.1|Elastollan 1195A,CC-BY-4.0,reference-186,mendeley_hc6npzvw3m_1195A18_12_19_2023_1857_N1_T55_edot10min2_3,1195A18,on_axis_fatigue_response,on_axis,True,1.0,55.0,2023-12-19,3.0,0.01,8.1,3.1923,13.44,25.964,,,,4801.406,10.876,78.12503703703703,7.091081184200001,265851.73522151314,,silver_recomputed_only,Elastollan 1195A,False,1195A18_12_19_2023_1857_N1_T55_edot10min2_3,Internship_CSM_XSTRMLAB_Sandor_Habets_2024/Load_frame_measurements/Elastollan1195A/1195A18_12_19_2023_1857_N1_T55_edot10min2_3.xlsx,5fc0412e2af2d7816d571cd0b78a8bdf69ec2daa518672333bcff3b165385daf,1795,source_MATLAB_fixed_height_13.5mm_fixed_radius_13.2522mm_integral_to_first_strain_above_0.5,,
commercial-tpu-impact-fatigue-2024-v1,doi:10.17632/hc6npzvw3m.1,Elastollan 1195A,BASF,48.0,10.0,1.15,-28.0,,commercial_thermoplastic_polyurethane,True,commercial_grade_identity_only,core_tpu_application_experimental,compression_fatigue_and_recovery_supervision,0.6,10.17632/hc6npzvw3m.1|Elastollan 1195A,CC-BY-4.0,reference-186,mendeley_hc6npzvw3m_1195A19_12_20_2023_1306_N10_T55_edot10min2_1,1195A19,on_axis_fatigue_response,on_axis,True,10.0,55.0,2023-12-20,1.0,0.01,8.1,3.1943,13.508,25.844,,,,4825.0,10.956,78.12503703703703,8.172066601974993,319920.93228115694,,silver_recomputed_only,Elastollan 1195A,False,1195A19_12_20_2023_1306_N10_T55_edot10min2_1,Internship_CSM_XSTRMLAB_Sandor_Habets_2024/Load_frame_measurements/Elastollan1195A/1195A19_12_20_2023_1306_N10_T55_edot10min2_1.xlsx,f40913c0de87371dc5d40b71ae2ac61c0d419d9275f2f3b76b99eadd6919bff7,1807,source_MATLAB_fixed_height_13.5mm_fixed_radius_13.2522mm_integral_to_first_strain_above_0.5,,
commercial-tpu-impact-fatigue-2024-v1,doi:10.17632/hc6npzvw3m.1,Elastollan 1195A,BASF,48.0,10.0,1.15,-28.0,,commercial_thermoplastic_polyurethane,True,commercial_grade_identity_only,core_tpu_application_experimental,compression_fatigue_and_recovery_supervision,0.6,10.17632/hc6npzvw3m.1|Elastollan 1195A,CC-BY-4.0,reference-186,mendeley_hc6npzvw3m_1195A2_11_22_2023_1606_N1_T20_edot10min2_1,1195A2,on_axis_fatigue_response,on_axis,True,1.0,20.0,2023-11-22,1.0,0.01,8.1,3.2023,13.465,25.687,705669.35,0.64,479625.7,4829.063,10.657,78.12503703703703,9.887492772475,479609.09653769585,0.0034617540936949915,gold_source_recomputed_agree,Elastollan 1195A,False,1195A2_11_22_2023_1606_N1_T20_edot10min2_1,Internship_CSM_XSTRMLAB_Sandor_Habets_2024/Load_frame_measurements/Elastollan1195A/1195A2_11_22_2023_1606_N1_T20_edot10min2_1.xlsx,4fe7db3b9f3aba07e1fbbec8687addf459b41d4cbb4131b28f3af02555ccd9c4,1763,source_MATLAB_fixed_height_13.5mm_fixed_radius_13.2522mm_integral_to_first_strain_above_0.5,495030.6333333333,96.8880848383861
commercial-tpu-impact-fatigue-2024-v1,doi:10.17632/hc6npzvw3m.1,Elastollan 1195A,BASF,48.0,10.0,1.15,-28.0,,commercial_thermoplastic_polyurethane,True,commercial_grade_identity_only,core_tpu_application_experimental,compression_fatigue_and_recovery_supervision,0.6,10.17632/hc6npzvw3m.1|Elastollan 1195A,CC-BY-4.0,reference-186,mendeley_hc6npzvw3m_1195A20_12_20_2023_1516_N10_T55_edot10min2_2,1195A20,on_axis_fatigue_response,on_axis,True,10.0,55.0,2023-12-20,2.0,0.01,8.1,3.2139,13.518,26.349,,,,4821.563,10.607,76.27244444444445,7.2915426627,273266.4372971193,,silver_recomputed_only,Elastollan 1195A,False,1195A20_12_20_2023_1516_N10_T55_edot10min2_2,Internship_CSM_XSTRMLAB_Sandor_Habets_2024/Load_frame_measurements/Elastollan1195A/1195A20_12_20_2023_1516_N10_T55_edot10min2_2.xlsx,7042eca84de252cf4a8bb87ca832b3fd1194fe08cd63c56fe6284349278b5975,1756,source_MATLAB_fixed_height_13.5mm_fixed_radius_13.2522mm_integral_to_first_strain_above_0.5,,
commercial-tpu-impact-fatigue-2024-v1,doi:10.17632/hc6npzvw3m.1,Elastollan 1195A,BASF,48.0,10.0,1.15,-28.0,,commercial_thermoplastic_polyurethane,True,commercial_grade_identity_only,core_tpu_application_experimental,compression_fatigue_and_recovery_supervision,0.6,10.17632/hc6npzvw3m.1|Elastollan 1195A,CC-BY-4.0,reference-186,mendeley_hc6npzvw3m_1195A21_12_20_2023_1626_N10_T55_edot10min2_3,1195A21,on_axis_fatigue_response,on_axis,True,10.0,55.0,2023-12-20,3.0,0.01,8.1,3.1971,13.509,26.02,,,,4817.969,10.903,78.12503703703703,7.303148024900006,288689.20363840414,,silver_recomputed_only,Elastollan 1195A,False,1195A21_12_20_2023_1626_N10_T55_edot10min2_3,Internship_CSM_XSTRMLAB_Sandor_Habets_2024/Load_frame_measurements/Elastollan1195A/1195A21_12_20_2023_1626_N10_T55_edot10min2_3.xlsx,9f8f66f9142fc59ca54798f5677b5894f7178f68244114113e5d90df1114c21f,1799,source_MATLAB_fixed_height_13.5mm_fixed_radius_13.2522mm_integral_to_first_strain_above_0.5,,
commercial-tpu-impact-fatigue-2024-v1,doi:10.17632/hc6npzvw3m.1,Elastollan 1195A,BASF,48.0,10.0,1.15,-28.0,,commercial_thermoplastic_polyurethane,True,commercial_grade_identity_only,core_tpu_application_experimental,compression_fatigue_and_recovery_supervision,0.6,10.17632/hc6npzvw3m.1|Elastollan 1195A,CC-BY-4.0,reference-186,mendeley_hc6npzvw3m_1195A22_12_29_2023_1607_N1_T55_edot10min2_1,1195A22,on_axis_fatigue_response,on_axis,True,1.0,55.0,2023-12-29,1.0,0.01,8.1,3.212,13.598,26.038,,,,4816.406,10.034,74.19577777777778,8.735940715550006,478607.50015968294,,silver_recomputed_only,Elastollan 1195A,False,1195A22_12_29_2023_1607_N1_T55_edot10min2_1,Internship_CSM_XSTRMLAB_Sandor_Habets_2024/Load_frame_measurements/Elastollan1195A/1195A22_12_29_2023_1607_N1_T55_edot10min2_1.xlsx,722c533b52db25e6e33063181500ed3c00af81ecf8a614650ababa4ce5d81c04,1672,source_MATLAB_fixed_height_13.5mm_fixed_radius_13.2522mm_integral_to_first_strain_above_0.5,,
commercial-tpu-impact-fatigue-2024-v1,doi:10.17632/hc6npzvw3m.1,Elastollan 1195A,BASF,48.0,10.0,1.15,-28.0,,commercial_thermoplastic_polyurethane,True,commercial_grade_identity_only,core_tpu_application_experimental,compression_fatigue_and_recovery_supervision,0.6,10.17632/hc6npzvw3m.1|Elastollan 1195A,CC-BY-4.0,reference-186,mendeley_hc6npzvw3m_1195A23_12_29_2023_1422_N1_T55_edot10min2_2,1195A23,on_axis_fatigue_response,on_axis,True,1.0,55.0,2023-12-29,2.0,0.01,8.1,3.2061,13.693,25.983,,,,4830.156,10.246,76.12703703703704,9.0852182859,464815.3947823181,,silver_recomputed_only,Elastollan 1195A,False,1195A23_12_29_2023_1422_N1_T55_edot10min2_2,Internship_CSM_XSTRMLAB_Sandor_Habets_2024/Load_frame_measurements/Elastollan1195A/1195A23_12_29_2023_1422_N1_T55_edot10min2_2.xlsx,bb03132904eaafbee18b41208bcbc64dd94bcc3b16d70838da8ad9dbac272879,1703,source_MATLAB_fixed_height_13.5mm_fixed_radius_13.2522mm_integral_to_first_strain_above_0.5,,
commercial-tpu-impact-fatigue-2024-v1,doi:10.17632/hc6npzvw3m.1,Elastollan 1195A,BASF,48.0,10.0,1.15,-28.0,,commercial_thermoplastic_polyurethane,True,commercial_grade_identity_only,core_tpu_application_experimental,compression_fatigue_and_recovery_supervision,0.6,10.17632/hc6npzvw3m.1|Elastollan 1195A,CC-BY-4.0,reference-186,mendeley_hc6npzvw3m_1195A24_12_29_2023_1515_N1_T55_edot10min2_3,1195A24,on_axis_fatigue_response,on_axis,True,1.0,55.0,2023-12-29,3.0,0.01,8.1,3.2066,13.532,25.26,,,,4813.906,10.287,76.72066666666667,9.298822316450005,485736.1986216615,,silver_recomputed_only,Elastollan 1195A,False,1195A24_12_29_2023_1515_N1_T55_edot10min2_3,Internship_CSM_XSTRMLAB_Sandor_Habets_2024/Load_frame_measurements/Elastollan1195A/1195A24_12_29_2023_1515_N1_T55_edot10min2_3.xlsx,39e3875f01fe6831d230177285c99a001c6502bd41cfc3ab545ec68c263aca9e,1709,source_MATLAB_fixed_height_13.5mm_fixed_radius_13.2522mm_integral_to_first_strain_above_0.5,,
commercial-tpu-impact-fatigue-2024-v1,doi:10.17632/hc6npzvw3m.1,Elastollan 1195A,BASF,48.0,10.0,1.15,-28.0,,commercial_thermoplastic_polyurethane,True,commercial_grade_identity_only,core_tpu_application_experimental,compression_fatigue_and_recovery_supervision,0.6,10.17632/hc6npzvw3m.1|Elastollan 1195A,CC-BY-4.0,reference-186,mendeley_hc6npzvw3m_1195A25_12_31_2023_1304_N10_T55_edot10min2_1,1195A25,on_axis_fatigue_response,on_axis,True,10.0,55.0,2023-12-31,1.0,0.01,8.1,3.1933,13.592,26.156,,,,4834.063,10.097,75.01118518518518,8.68593610145,460705.21742644266,,silver_recomputed_only,Elastollan 1195A,False,1195A25_12_31_2023_1304_N10_T55_edot10min2_1,Internship_CSM_XSTRMLAB_Sandor_Habets_2024/Load_frame_measurements/Elastollan1195A/1195A25_12_31_2023_1304_N10_T55_edot10min2_1.xlsx,e071753b3aa2b96ea826f9ee0029b0c6fd2da16e1fc11915785d1750be8d0c9c,1681,source_MATLAB_fixed_height_13.5mm_fixed_radius_13.2522mm_integral_to_first_strain_above_0.5,,
commercial-tpu-impact-fatigue-2024-v1,doi:10.17632/hc6npzvw3m.1,Elastollan 1195A,BASF,48.0,10.0,1.15,-28.0,,commercial_thermoplastic_polyurethane,True,commercial_grade_identity_only,core_tpu_application_experimental,compression_fatigue_and_recovery_supervision,0.6,10.17632/hc6npzvw3m.1|Elastollan 1195A,CC-BY-4.0,reference-186,mendeley_hc6npzvw3m_1195A26_12_31_2023_1408_N10_T55_edot10min2_2,1195A26,on_axis_fatigue_response,on_axis,True,10.0,55.0,2023-12-31,2.0,0.01,8.1,3.2212,13.558,25.708,,,,4805.0,9.939,73.57824444444445,8.0418534518,416363.65563762496,,silver_recomputed_only,Elastollan 1195A,False,1195A26_12_31_2023_1408_N10_T55_edot10min2_2,Internship_CSM_XSTRMLAB_Sandor_Habets_2024/Load_frame_measurements/Elastollan1195A/1195A26_12_31_2023_1408_N10_T55_edot10min2_2.xlsx,f91e089dc96c88a36414db5ed40ea261b46367e151d34103d79795c16dbd76e7,1658,source_MATLAB_fixed_height_13.5mm_fixed_radius_13.2522mm_integral_to_first_strain_above_0.5,,
commercial-tpu-impact-fatigue-2024-v1,doi:10.17632/hc6npzvw3m.1,Elastollan 1195A,BASF,48.0,10.0,1.15,-28.0,,commercial_thermoplastic_polyurethane,True,commercial_grade_identity_only,core_tpu_application_experimental,compression_fatigue_and_recovery_supervision,0.6,10.17632/hc6npzvw3m.1|Elastollan 1195A,CC-BY-4.0,reference-186,mendeley_hc6npzvw3m_1195A27_12_31_2023_1512_N10_T55_edot10min2_3,1195A27,on_axis_fatigue_response,on_axis,True,10.0,55.0,2023-12-31,3.0,0.01,8.1,3.2167,13.54,25.786,,,,4825.469,10.335,76.81125925925926,8.956015494475002,438114.19854069955,,silver_recomputed_only,Elastollan 1195A,False,1195A27_12_31_2023_1512_N10_T55_edot10min2_3,Internship_CSM_XSTRMLAB_Sandor_Habets_2024/Load_frame_measurements/Elastollan1195A/1195A27_12_31_2023_1512_N10_T55_edot10min2_3.xlsx,73f57a510d249f85e075aefde6cb6acaff968cfe0a4aadbdb63205604eac1d85,1716,source_MATLAB_fixed_height_13.5mm_fixed_radius_13.2522mm_integral_to_first_strain_above_0.5,,
commercial-tpu-impact-fatigue-2024-v1,doi:10.17632/hc6npzvw3m.1,Elastollan 1195A,BASF,48.0,10.0,1.15,-28.0,,commercial_thermoplastic_polyurethane,True,commercial_grade_identity_only,core_tpu_application_experimental,compression_fatigue_and_recovery_supervision,0.6,10.17632/hc6npzvw3m.1|Elastollan 1195A,CC-BY-4.0,reference-186,mendeley_hc6npzvw3m_1195A28_01_03_2024_1232_N1_Tmin20_edot10min2_1,1195A28,on_axis_fatigue_response,on_axis,True,1.0,-20.0,2024-01-03,1.0,0.01,8.1,3.21,13.524,25.351,,,,4801.563,10.308,76.27244444444445,9.648872947874997,483524.0087608365,,silver_recomputed_only,Elastollan 1195A,False,1195A28_01_03_2024_1232_N1_Tmin20_edot10min2_1,Internship_CSM_XSTRMLAB_Sandor_Habets_2024/Load_frame_measurements/Elastollan1195A/1195A28_01_03_2024_1232_N1_Tmin20_edot10min2_1.xlsx,0aeb2b9b62db5a697118905bdb26a119bcf5e34ed9b3df1c3c6974e3616e55eb,1712,source_MATLAB_fixed_height_13.5mm_fixed_radius_13.2522mm_integral_to_first_strain_above_0.5,,
commercial-tpu-impact-fatigue-2024-v1,doi:10.17632/hc6npzvw3m.1,Elastollan 1195A,BASF,48.0,10.0,1.15,-28.0,,commercial_thermoplastic_polyurethane,True,commercial_grade_identity_only,core_tpu_application_experimental,compression_fatigue_and_recovery_supervision,0.6,10.17632/hc6npzvw3m.1|Elastollan 1195A,CC-BY-4.0,reference-186,mendeley_hc6npzvw3m_1195A29_01_03_2024_1152_N1_Tmin20_edot10min2_2,1195A29,on_axis_fatigue_response,on_axis,True,1.0,-20.0,2024-01-03,2.0,0.01,8.1,3.201,13.527,26.199,,,,4824.844,10.22,75.93385185185186,10.162933847775,517475.05264856457,,silver_recomputed_only,Elastollan 1195A,False,1195A29_01_03_2024_1152_N1_Tmin20_edot10min2_2,Internship_CSM_XSTRMLAB_Sandor_Habets_2024/Load_frame_measurements/Elastollan1195A/1195A29_01_03_2024_1152_N1_Tmin20_edot10min2_2.xlsx,e51f9f5ab2c4e681b424ef18adb2d19761b5b50841aff6fe3d75d729819f4bf2,1699,source_MATLAB_fixed_height_13.5mm_fixed_radius_13.2522mm_integral_to_first_strain_above_0.5,,
commercial-tpu-impact-fatigue-2024-v1,doi:10.17632/hc6npzvw3m.1,Elastollan 1195A,BASF,48.0,10.0,1.15,-28.0,,commercial_thermoplastic_polyurethane,True,commercial_grade_identity_only,core_tpu_application_experimental,compression_fatigue_and_recovery_supervision,0.6,10.17632/hc6npzvw3m.1|Elastollan 1195A,CC-BY-4.0,reference-186,mendeley_hc6npzvw3m_1195A3_11_23_2023_1205_N10_T20_edot10min2_1,1195A3,on_axis_fatigue_response,on_axis,True,10.0,20.0,2023-11-23,1.0,0.01,8.1,3.207,13.767,25.957,773213.48,0.64,521257.13,4812.5,10.431,77.82940740740742,10.316411068899997,517650.68677989754,0.6918741274776349,silver_source_recomputed_within_1_5pct,Elastollan 1195A,False,1195A3_11_23_2023_1205_N10_T20_edot10min2_1,Internship_CSM_XSTRMLAB_Sandor_Habets_2024/Load_frame_measurements/Elastollan1195A/1195A3_11_23_2023_1205_N10_T20_edot10min2_1.xlsx,eb87c1e412747a86317e399b2b6fb2bb708c0116f9e32aacc7186180ae934ef2,1730,source_MATLAB_fixed_height_13.5mm_fixed_radius_13.2522mm_integral_to_first_strain_above_0.5,495030.6333333333,105.2979542882161
commercial-tpu-impact-fatigue-2024-v1,doi:10.17632/hc6npzvw3m.1,Elastollan 1195A,BASF,48.0,10.0,1.15,-28.0,,commercial_thermoplastic_polyurethane,True,commercial_grade_identity_only,core_tpu_application_experimental,compression_fatigue_and_recovery_supervision,0.6,10.17632/hc6npzvw3m.1|Elastollan 1195A,CC-BY-4.0,reference-186,mendeley_hc6npzvw3m_1195A30_01_03_2024_1101_N1_Tmin20_edot10min2_3,1195A30,on_axis_fatigue_response,on_axis,True,1.0,-20.0,2024-01-03,3.0,0.01,8.1,3.1942,13.542,26.5,,,,4821.25,9.877,73.76182962962963,9.824556257300003,513890.47394190216,,silver_recomputed_only,Elastollan 1195A,False,1195A30_01_03_2024_1101_N1_Tmin20_edot10min2_3,Internship_CSM_XSTRMLAB_Sandor_Habets_2024/Load_frame_measurements/Elastollan1195A/1195A30_01_03_2024_1101_N1_Tmin20_edot10min2_3.xlsx,c0eddf2c1a3ab61db28b75f0a72d008674d68e16bf66d4fcf027a8e542ebdd6c,1649,source_MATLAB_fixed_height_13.5mm_fixed_radius_13.2522mm_integral_to_first_strain_above_0.5,,
commercial-tpu-impact-fatigue-2024-v1,doi:10.17632/hc6npzvw3m.1,Elastollan 1195A,BASF,48.0,10.0,1.15,-28.0,,commercial_thermoplastic_polyurethane,True,commercial_grade_identity_only,core_tpu_application_experimental,compression_fatigue_and_recovery_supervision,0.6,10.17632/hc6npzvw3m.1|Elastollan 1195A,CC-BY-4.0,reference-186,mendeley_hc6npzvw3m_1195A31_01_03_2024_1439_N10_Tmin20_edot10min2_1,1195A31,on_axis_fatigue_response,on_axis,True,10.0,-20.0,2024-01-03,1.0,0.01,8.1,3.2005,13.511,25.452,,,,4825.313,10.253,76.034,8.232273409425,423935.3322878213,,silver_recomputed_only,Elastollan 1195A,False,1195A31_01_03_2024_1439_N10_Tmin20_edot10min2_1,Internship_CSM_XSTRMLAB_Sandor_Habets_2024/Load_frame_measurements/Elastollan1195A/1195A31_01_03_2024_1439_N10_Tmin20_edot10min2_1.xlsx,8a99f37e2f0b412dacccbeacb1bf879c2786eca79b81425758ece15bbd101861,1704,source_MATLAB_fixed_height_13.5mm_fixed_radius_13.2522mm_integral_to_first_strain_above_0.5,,
commercial-tpu-impact-fatigue-2024-v1,doi:10.17632/hc6npzvw3m.1,Elastollan 1195A,BASF,48.0,10.0,1.15,-28.0,,commercial_thermoplastic_polyurethane,True,commercial_grade_identity_only,core_tpu_application_experimental,compression_fatigue_and_recovery_supervision,0.6,10.17632/hc6npzvw3m.1|Elastollan 1195A,CC-BY-4.0,reference-186,mendeley_hc6npzvw3m_1195A32_01_03_2024_1337_N10_Tmin20_edot10min2_2,1195A32,on_axis_fatigue_response,on_axis,True,10.0,-20.0,2024-01-03,2.0,0.01,8.1,3.2052,13.541,26.031,,,,4811.563,10.042,74.44133333333333,9.255809737975003,487526.9298767142,,silver_recomputed_only,Elastollan 1195A,False,1195A32_01_03_2024_1337_N10_Tmin20_edot10min2_2,Internship_CSM_XSTRMLAB_Sandor_Habets_2024/Load_frame_measurements/Elastollan1195A/1195A32_01_03_2024_1337_N10_Tmin20_edot10min2_2.xlsx,9ab28dafb7c3fa7ab6922bdae130ecc9a7a650339155641d23a9a1673d003432,1673,source_MATLAB_fixed_height_13.5mm_fixed_radius_13.2522mm_integral_to_first_strain_above_0.5,,
commercial-tpu-impact-fatigue-2024-v1,doi:10.17632/hc6npzvw3m.1,Elastollan 1195A,BASF,48.0,10.0,1.15,-28.0,,commercial_thermoplastic_polyurethane,True,commercial_grade_identity_only,core_tpu_application_experimental,compression_fatigue_and_recovery_supervision,0.6,10.17632/hc6npzvw3m.1|Elastollan 1195A,CC-BY-4.0,reference-186,mendeley_hc6npzvw3m_1195A33_01_03_2024_1532_N10_Tmin20_edot10min2_3,1195A33,on_axis_fatigue_response,on_axis,True,10.0,-20.0,2024-01-03,3.0,0.01,8.1,3.1953,13.511,25.778,,,,4820.469,9.995,74.20051851851852,9.387331532249995,510990.21464070753,,silver_recomputed_only,Elastollan 1195A,False,1195A33_01_03_2024_1532_N10_Tmin20_edot10min2_3,Internship_CSM_XSTRMLAB_Sandor_Habets_2024/Load_frame_measurements/Elastollan1195A/1195A33_01_03_2024_1532_N10_Tmin20_edot10min2_3.xlsx,7eda43f7ee422ea6e00b26aebfa44ea65831f33bb0426390e9f0493168afe297,1666,source_MATLAB_fixed_height_13.5mm_fixed_radius_13.2522mm_integral_to_first_strain_above_0.5,,
commercial-tpu-impact-fatigue-2024-v1,doi:10.17632/hc6npzvw3m.1,Elastollan 1195A,BASF,48.0,10.0,1.15,-28.0,,commercial_thermoplastic_polyurethane,True,commercial_grade_identity_only,core_tpu_application_experimental,compression_fatigue_and_recovery_supervision,0.6,10.17632/hc6npzvw3m.1|Elastollan 1195A,CC-BY-4.0,reference-186,mendeley_hc6npzvw3m_1195A34_01_23_2024_1027_T20_N10_offaxis_1,1195A34,off_axis_fatigue_response,off_axis,True,10.0,20.0,2024-01-23,1.0,0.01,8.1,3.2197,13.556,25.451,697142.59,0.62,513972.62,4827.813,10.355,76.41548148148148,9.208968752674998,513548.85949884995,0.08244806915007298,gold_source_recomputed_agree,Elastollan 1195A,False,1195A34_01_23_2024_1027_T20_N10_offaxis_1,Internship_CSM_XSTRMLAB_Sandor_Habets_2024/Load_frame_measurements/Elastollan1195A/1195A34_01_23_2024_1027_T20_N10_offaxis_1.csv,5cb335f29861150b3ffe8e718db7f69912c13f01a215e6c69ed8f91c7a49e5be,1719,source_MATLAB_fixed_height_13.5mm_fixed_radius_13.2522mm_integral_to_first_strain_above_0.5,,
commercial-tpu-impact-fatigue-2024-v1,doi:10.17632/hc6npzvw3m.1,Elastollan 1195A,BASF,48.0,10.0,1.15,-28.0,,commercial_thermoplastic_polyurethane,True,commercial_grade_identity_only,core_tpu_application_experimental,compression_fatigue_and_recovery_supervision,0.6,10.17632/hc6npzvw3m.1|Elastollan 1195A,CC-BY-4.0,reference-186,mendeley_hc6npzvw3m_1195A35_01_23_2024_1034_T20_N10_offaxis_2,1195A35,off_axis_fatigue_response,off_axis,True,10.0,20.0,2024-01-23,2.0,0.01,8.1,3.2141,13.552,25.824,782938.26,0.63,547412.93,4828.281,10.526,77.81266666666666,10.547344997600003,546460.2543987049,0.17403235274241613,gold_source_recomputed_agree,Elastollan 1195A,False,1195A35_01_23_2024_1034_T20_N10_offaxis_2,Internship_CSM_XSTRMLAB_Sandor_Habets_2024/Load_frame_measurements/Elastollan1195A/1195A35_01_23_2024_1034_T20_N10_offaxis_2.csv,64c86a24d131d21132f0a756880227cba905f7e028369fe251febe28d0761206,1744,source_MATLAB_fixed_height_13.5mm_fixed_radius_13.2522mm_integral_to_first_strain_above_0.5,,
commercial-tpu-impact-fatigue-2024-v1,doi:10.17632/hc6npzvw3m.1,Elastollan 1195A,BASF,48.0,10.0,1.15,-28.0,,commercial_thermoplastic_polyurethane,True,commercial_grade_identity_only,core_tpu_application_experimental,compression_fatigue_and_recovery_supervision,0.6,10.17632/hc6npzvw3m.1|Elastollan 1195A,CC-BY-4.0,reference-186,mendeley_hc6npzvw3m_1195A36_01_24_2024_1537_T20_N100_offaxis_1,1195A36,off_axis_fatigue_response,off_axis,True,100.0,20.0,2024-01-24,1.0,0.01,8.1,3.2017,13.545,25.679,584463.18,0.54,514734.99,4819.688,10.376,76.63007407407407,10.583957252774999,514341.75849378627,0.07639494377751946,gold_source_recomputed_agree,Elastollan 1195A,False,1195A36_01_24_2024_1537_T20_N100_offaxis_1,Internship_CSM_XSTRMLAB_Sandor_Habets_2024/Load_frame_measurements/Elastollan1195A/1195A36_01_24_2024_1537_T20_N100_offaxis_1.csv,b89af05975bcb5c57464e80c57b3b6be4d1d0188491fa42ff73d4dcb7968b9b4,1722,source_MATLAB_fixed_height_13.5mm_fixed_radius_13.2522mm_integral_to_first_strain_above_0.5,,
commercial-tpu-impact-fatigue-2024-v1,doi:10.17632/hc6npzvw3m.1,Elastollan 1195A,BASF,48.0,10.0,1.15,-28.0,,commercial_thermoplastic_polyurethane,True,commercial_grade_identity_only,core_tpu_application_experimental,compression_fatigue_and_recovery_supervision,0.6,10.17632/hc6npzvw3m.1|Elastollan 1195A,CC-BY-4.0,reference-186,mendeley_hc6npzvw3m_1195A38_01_23_2024_1126_T55_N10_offaxis_1,1195A38,off_axis_fatigue_response,off_axis,True,10.0,55.0,2024-01-23,1.0,0.01,8.1,3.1941,13.644,25.662,,,,4802.188,10.534,77.87948148148148,9.7240264909,456550.1822256307,,silver_recomputed_only,Elastollan 1195A,False,1195A38_01_23_2024_1126_T55_N10_offaxis_1,Internship_CSM_XSTRMLAB_Sandor_Habets_2024/Load_frame_measurements/Elastollan1195A/1195A38_01_23_2024_1126_T55_N10_offaxis_1.csv,91079cae9fa1ffed9e0d2b9ce2e4fb1e4ed5417fa2bc44f65a24b5a0ed183dc5,1745,source_MATLAB_fixed_height_13.5mm_fixed_radius_13.2522mm_integral_to_first_strain_above_0.5,,
commercial-tpu-impact-fatigue-2024-v1,doi:10.17632/hc6npzvw3m.1,Elastollan 1195A,BASF,48.0,10.0,1.15,-28.0,,commercial_thermoplastic_polyurethane,True,commercial_grade_identity_only,core_tpu_application_experimental,compression_fatigue_and_recovery_supervision,0.6,10.17632/hc6npzvw3m.1|Elastollan 1195A,CC-BY-4.0,reference-186,mendeley_hc6npzvw3m_1195A39_01_23_2024_1137_T55_N10_offaxis_2,1195A39,off_axis_fatigue_response,off_axis,True,10.0,55.0,2024-01-23,2.0,0.01,8.1,3.2018,13.506,25.229,,,,4807.031,10.302,76.16755555555555,10.260361620675003,504119.23599646694,,silver_recomputed_only,Elastollan 1195A,False,1195A39_01_23_2024_1137_T55_N10_offaxis_2,Internship_CSM_XSTRMLAB_Sandor_Habets_2024/Load_frame_measurements/Elastollan1195A/1195A39_01_23_2024_1137_T55_N10_offaxis_2.csv,c9a4819ff6f450c405471f1d418648d9f32dce28bfec785ca5e76def3aab3ad3,1711,source_MATLAB_fixed_height_13.5mm_fixed_radius_13.2522mm_integral_to_first_strain_above_0.5,,
commercial-tpu-impact-fatigue-2024-v1,doi:10.17632/hc6npzvw3m.1,Elastollan 1195A,BASF,48.0,10.0,1.15,-28.0,,commercial_thermoplastic_polyurethane,True,commercial_grade_identity_only,core_tpu_application_experimental,compression_fatigue_and_recovery_supervision,0.6,10.17632/hc6npzvw3m.1|Elastollan 1195A,CC-BY-4.0,reference-186,mendeley_hc6npzvw3m_1195A4_11_28_2023_1039_N100_T20_edot10min2_1,1195A4,on_axis_fatigue_response,on_axis,True,100.0,20.0,2023-11-28,1.0,0.01,8.1,3.1977,13.808,25.858,585593.21,0.51,572613.07,4807.969,10.124,74.72503703703704,10.967210886450005,567669.9580531404,0.8632551727922512,silver_source_recomputed_within_1_5pct,Elastollan 1195A,False,1195A4_11_28_2023_1039_N100_T20_edot10min2_1,Internship_CSM_XSTRMLAB_Sandor_Habets_2024/Load_frame_measurements/Elastollan1195A/1195A4_11_28_2023_1039_N100_T20_edot10min2_1.xlsx,d0ab5266edf16237b5856c0c020019ddf7b6109d2369742674815085a2da495e,1685,source_MATLAB_fixed_height_13.5mm_fixed_radius_13.2522mm_integral_to_first_strain_above_0.5,495030.6333333333,115.67224964327123
commercial-tpu-impact-fatigue-2024-v1,doi:10.17632/hc6npzvw3m.1,Elastollan 1195A,BASF,48.0,10.0,1.15,-28.0,,commercial_thermoplastic_polyurethane,True,commercial_grade_identity_only,core_tpu_application_experimental,compression_fatigue_and_recovery_supervision,0.6,10.17632/hc6npzvw3m.1|Elastollan 1195A,CC-BY-4.0,reference-186,mendeley_hc6npzvw3m_1195A40_01_24_2024_1120_Tmin20_N10_offaxis_1,1195A40,off_axis_fatigue_response,off_axis,True,10.0,-20.0,2024-01-24,1.0,0.01,8.1,3.2382,13.514,25.694,,,,4821.875,9.687,71.8734962962963,9.787485948949998,557562.5351628485,,silver_recomputed_only,Elastollan 1195A,False,1195A40_01_24_2024_1120_Tmin20_N10_offaxis_1,Internship_CSM_XSTRMLAB_Sandor_Habets_2024/Load_frame_measurements/Elastollan1195A/1195A40_01_24_2024_1120_Tmin20_N10_offaxis_1.csv,5494b6a3f3b722f74bd0c9e9f712e1d4a7b6fb0d51a46a96f244b4c28d80ef34,1621,source_MATLAB_fixed_height_13.5mm_fixed_radius_13.2522mm_integral_to_first_strain_above_0.5,,
commercial-tpu-impact-fatigue-2024-v1,doi:10.17632/hc6npzvw3m.1,Elastollan 1195A,BASF,48.0,10.0,1.15,-28.0,,commercial_thermoplastic_polyurethane,True,commercial_grade_identity_only,core_tpu_application_experimental,compression_fatigue_and_recovery_supervision,0.6,10.17632/hc6npzvw3m.1|Elastollan 1195A,CC-BY-4.0,reference-186,mendeley_hc6npzvw3m_1195A41_01_24_2024_1127_Tmin20_N10_offaxis_2,1195A41,off_axis_fatigue_response,off_axis,True,10.0,-20.0,2024-01-24,2.0,0.01,8.1,3.2104,13.581,25.826,,,,4820.469,10.033,73.96925925925926,8.347149240350001,416639.0498187566,,silver_recomputed_only,Elastollan 1195A,False,1195A41_01_24_2024_1127_Tmin20_N10_offaxis_2,Internship_CSM_XSTRMLAB_Sandor_Habets_2024/Load_frame_measurements/Elastollan1195A/1195A41_01_24_2024_1127_Tmin20_N10_offaxis_2.csv,e382b0546703b1908881b45d168c9e2a73b3d3928f0916ff8551eb7d6eeea641,1672,source_MATLAB_fixed_height_13.5mm_fixed_radius_13.2522mm_integral_to_first_strain_above_0.5,,
commercial-tpu-impact-fatigue-2024-v1,doi:10.17632/hc6npzvw3m.1,Elastollan 1195A,BASF,48.0,10.0,1.15,-28.0,,commercial_thermoplastic_polyurethane,True,commercial_grade_identity_only,core_tpu_application_experimental,compression_fatigue_and_recovery_supervision,0.6,10.17632/hc6npzvw3m.1|Elastollan 1195A,CC-BY-4.0,reference-186,mendeley_hc6npzvw3m_1195A5_11_30_2023_1459_N0_T20_edot10min2_2,1195A5,on_axis_fatigue_response,on_axis,True,0.0,20.0,2023-11-30,2.0,0.01,8.1,3.2025,13.582,26.092,766063.61,0.64,514607.26,4822.969,10.527,77.69585185185186,10.010001688725,513412.04054838215,0.23225856775084303,gold_source_recomputed_agree,Elastollan 1195A,False,1195A5_11_30_2023_1459_N0_T20_edot10min2_2,Internship_CSM_XSTRMLAB_Sandor_Habets_2024/Load_frame_measurements/Elastollan1195A/1195A5_11_30_2023_1459_N0_T20_edot10min2_2.xlsx,f43872c414b811459ab4321f4c5b634ff16f5939c920d99c03099a8cdf0b63f6,1744,source_MATLAB_fixed_height_13.5mm_fixed_radius_13.2522mm_integral_to_first_strain_above_0.5,495030.6333333333,103.95462933977352
commercial-tpu-impact-fatigue-2024-v1,doi:10.17632/hc6npzvw3m.1,Elastollan 1195A,BASF,48.0,10.0,1.15,-28.0,,commercial_thermoplastic_polyurethane,True,commercial_grade_identity_only,core_tpu_application_experimental,compression_fatigue_and_recovery_supervision,0.6,10.17632/hc6npzvw3m.1|Elastollan 1195A,CC-BY-4.0,reference-186,mendeley_hc6npzvw3m_1195A6_11_30_2023_1503_N0_T20_edot10min2_3,1195A6,on_axis_fatigue_response,on_axis,True,0.0,20.0,2023-11-30,3.0,0.01,8.1,3.2126,13.598,25.772,676720.86,0.66,460854.85,4825.0,10.732,78.12503703703703,9.210665775549993,460257.598476085,0.12959644970970358,gold_source_recomputed_agree,Elastollan 1195A,False,1195A6_11_30_2023_1503_N0_T20_edot10min2_3,Internship_CSM_XSTRMLAB_Sandor_Habets_2024/Load_frame_measurements/Elastollan1195A/1195A6_11_30_2023_1503_N0_T20_edot10min2_3.xlsx,07298dde21a76ccf270bbab533e88632fcde7e42870fa5dc3edf80eba9cf655e,1774,source_MATLAB_fixed_height_13.5mm_fixed_radius_13.2522mm_integral_to_first_strain_above_0.5,495030.6333333333,93.09622859029803
commercial-tpu-impact-fatigue-2024-v1,doi:10.17632/hc6npzvw3m.1,Elastollan 1195A,BASF,48.0,10.0,1.15,-28.0,,commercial_thermoplastic_polyurethane,True,commercial_grade_identity_only,core_tpu_application_experimental,compression_fatigue_and_recovery_supervision,0.6,10.17632/hc6npzvw3m.1|Elastollan 1195A,CC-BY-4.0,reference-186,mendeley_hc6npzvw3m_1195A7_12_01_2023_1154_N1_T20_edot10min2_2,1195A7,on_axis_fatigue_response,on_axis,True,1.0,20.0,2023-12-01,2.0,0.01,8.1,3.2043,13.568,25.746,622376.97,0.61,498994.91,4807.031,10.034,74.22674074074074,8.638270130525006,499101.66349836125,0.021393704869909665,gold_source_recomputed_agree,Elastollan 1195A,False,1195A7_12_01_2023_1154_N1_T20_edot10min2_2,Internship_CSM_XSTRMLAB_Sandor_Habets_2024/Load_frame_measurements/Elastollan1195A/1195A7_12_01_2023_1154_N1_T20_edot10min2_2.xlsx,d5597819a7167d6f5b1a75b7b786ad38205f0e42627bb54a232c634b1d983d73,1672,source_MATLAB_fixed_height_13.5mm_fixed_radius_13.2522mm_integral_to_first_strain_above_0.5,495030.6333333333,100.80081441424602
commercial-tpu-impact-fatigue-2024-v1,doi:10.17632/hc6npzvw3m.1,Elastollan 1195A,BASF,48.0,10.0,1.15,-28.0,,commercial_thermoplastic_polyurethane,True,commercial_grade_identity_only,core_tpu_application_experimental,compression_fatigue_and_recovery_supervision,0.6,10.17632/hc6npzvw3m.1|Elastollan 1195A,CC-BY-4.0,reference-186,mendeley_hc6npzvw3m_1195A8_12_01_2023_1159_N1_T20_edot10min2_3,1195A8,on_axis_fatigue_response,on_axis,True,1.0,20.0,2023-12-01,3.0,0.01,8.1,3.2071,13.566,26.299,742165.27,0.66,513473.72,4831.563,10.519,77.99385185185186,9.491453422900003,512908.2452061612,0.11012730969731899,gold_source_recomputed_agree,Elastollan 1195A,False,1195A8_12_01_2023_1159_N1_T20_edot10min2_3,Internship_CSM_XSTRMLAB_Sandor_Habets_2024/Load_frame_measurements/Elastollan1195A/1195A8_12_01_2023_1159_N1_T20_edot10min2_3.xlsx,55c324fc732f3739b24b9d01187f78d03a4cf255d5b154d863c4b2c5c8d8125b,1743,source_MATLAB_fixed_height_13.5mm_fixed_radius_13.2522mm_integral_to_first_strain_above_0.5,495030.6333333333,103.72564553075807
commercial-tpu-impact-fatigue-2024-v1,doi:10.17632/hc6npzvw3m.1,Elastollan 1195A,BASF,48.0,10.0,1.15,-28.0,,commercial_thermoplastic_polyurethane,True,commercial_grade_identity_only,core_tpu_application_experimental,compression_fatigue_and_recovery_supervision,0.6,10.17632/hc6npzvw3m.1|Elastollan 1195A,CC-BY-4.0,reference-186,mendeley_hc6npzvw3m_1195A9_12_01_2023_1205_N10_T20_edot10min2_2,1195A9,on_axis_fatigue_response,on_axis,True,10.0,20.0,2023-12-01,2.0,0.01,8.1,3.2142,13.588,25.558,723078.29,0.6,577065.69,4820.0,10.11,74.93962962962962,10.064828209799996,576591.3408661453,0.08220019697490862,gold_source_recomputed_agree,Elastollan 1195A,False,1195A9_12_01_2023_1205_N10_T20_edot10min2_2,Internship_CSM_XSTRMLAB_Sandor_Habets_2024/Load_frame_measurements/Elastollan1195A/1195A9_12_01_2023_1205_N10_T20_edot10min2_2.xlsx,ec07376a1031ae391cb9b1d2ce917b0b51d7aec50661a7326cbcbb869fe83df8,1683,source_MATLAB_fixed_height_13.5mm_fixed_radius_13.2522mm_integral_to_first_strain_above_0.5,495030.6333333333,116.57171317142057
commercial-tpu-impact-fatigue-2024-v1,doi:10.17632/hc6npzvw3m.1,Texin 245,Covestro,43.0,9.0,1.21,-46.0,-68.0,commercial_thermoplastic_polyurethane,True,commercial_grade_identity_only,core_tpu_application_experimental,compression_fatigue_and_recovery_supervision,0.6,10.17632/hc6npzvw3m.1|Texin 245,CC-BY-4.0,reference-186,mendeley_hc6npzvw3m_Texin1_11_21_2023_1529_N0_T20_edot10min2_1,Texin1,on_axis_fatigue_response,on_axis,True,0.0,20.0,2023-11-21,1.0,0.01,8.1,3.4174,13.675,26.332,499309.8,0.49,512453.68,4801.719,10.17,74.73222222222223,10.542635500900001,508838.4485973735,0.7054747665440697,silver_source_recomputed_within_1_5pct,Texin 245,False,Texin1_11_21_2023_1529_N0_T20_edot10min2_1,Internship_CSM_XSTRMLAB_Sandor_Habets_2024/Load_frame_measurements/Texin245/Texin1_11_21_2023_1529_N0_T20_edot10min2_1.xlsx,8ede1a531922ec845e3f3c6f03f3f6dce860ac4ffbab8101b53cd5dd759d94ab,1692,source_MATLAB_fixed_height_13.5mm_fixed_radius_13.2522mm_integral_to_first_strain_above_0.5,535661.96,95.66736454460944
commercial-tpu-impact-fatigue-2024-v1,doi:10.17632/hc6npzvw3m.1,Texin 245,Covestro,43.0,9.0,1.21,-46.0,-68.0,commercial_thermoplastic_polyurethane,True,commercial_grade_identity_only,core_tpu_application_experimental,compression_fatigue_and_recovery_supervision,0.6,10.17632/hc6npzvw3m.1|Texin 245,CC-BY-4.0,reference-186,mendeley_hc6npzvw3m_Texin10_12_01_2023_1235_N10_T20_edot10min2_3,Texin10,on_axis_fatigue_response,on_axis,True,10.0,20.0,2023-12-01,3.0,0.01,8.1,3.3866,13.6,25.974,583492.8,0.61,470462.06,4802.656,10.219,75.35925925925926,8.702035176649995,469435.60392879276,0.21818041420964776,gold_source_recomputed_agree,Texin 245,False,Texin10_12_01_2023_1235_N10_T20_edot10min2_3,Internship_CSM_XSTRMLAB_Sandor_Habets_2024/Load_frame_measurements/Texin245/Texin10_12_01_2023_1235_N10_T20_edot10min2_3.xlsx,b050c7f85c051d003a8db718979e40551951a9589ed5013fe9fd655220056aab,1699,source_MATLAB_fixed_height_13.5mm_fixed_radius_13.2522mm_integral_to_first_strain_above_0.5,535661.96,87.82816311989002
commercial-tpu-impact-fatigue-2024-v1,doi:10.17632/hc6npzvw3m.1,Texin 245,Covestro,43.0,9.0,1.21,-46.0,-68.0,commercial_thermoplastic_polyurethane,True,commercial_grade_identity_only,core_tpu_application_experimental,compression_fatigue_and_recovery_supervision,0.6,10.17632/hc6npzvw3m.1|Texin 245,CC-BY-4.0,reference-186,mendeley_hc6npzvw3m_Texin11_01_22_2024_1543_recovery,Texin11,ambient_recovery_retest,on_axis,False,,20.0,2024-01-22,,0.01,8.1,,,,597331.19,0.63,425874.59,4823.906,10.621,77.86755555555555,8.838808366750001,423836.84475014836,0.47848481635207796,gold_source_recomputed_agree,Texin 245,False,Texin11_01_22_2024_1543_recovery,Internship_CSM_XSTRMLAB_Sandor_Habets_2024/Load_frame_measurements/Texin245/Texin11_01_22_2024_1543_recovery.csv,1b34731bd0a4e6abde2de56980b81affd6496c3231e4b757f4120132f12f48ed,1758,source_MATLAB_fixed_height_13.5mm_fixed_radius_13.2522mm_integral_to_first_strain_above_0.5,535661.96,79.50435569477438
commercial-tpu-impact-fatigue-2024-v1,doi:10.17632/hc6npzvw3m.1,Texin 245,Covestro,43.0,9.0,1.21,-46.0,-68.0,commercial_thermoplastic_polyurethane,True,commercial_grade_identity_only,core_tpu_application_experimental,compression_fatigue_and_recovery_supervision,0.6,10.17632/hc6npzvw3m.1|Texin 245,CC-BY-4.0,reference-186,mendeley_hc6npzvw3m_Texin11_12_07_2023_1205_N100_T20_edot10min2_2,Texin11,on_axis_fatigue_response,on_axis,True,100.0,20.0,2023-12-07,2.0,0.01,8.1,3.4209,13.702,26.318,638590.62,0.59,483603.18,4817.5,10.445,77.81748148148148,10.150527436474997,479826.58921122336,0.780927616889665,silver_source_recomputed_within_1_5pct,Texin 245,False,Texin11_12_07_2023_1205_N100_T20_edot10min2_2,Internship_CSM_XSTRMLAB_Sandor_Habets_2024/Load_frame_measurements/Texin245/Texin11_12_07_2023_1205_N100_T20_edot10min2_2.xlsx,0ca649505056568ef89bdaeaa7828d2243568cc5034c3e4290bb4bbd12305564,1732,source_MATLAB_fixed_height_13.5mm_fixed_radius_13.2522mm_integral_to_first_strain_above_0.5,535661.96,90.28141180680443
commercial-tpu-impact-fatigue-2024-v1,doi:10.17632/hc6npzvw3m.1,Texin 245,Covestro,43.0,9.0,1.21,-46.0,-68.0,commercial_thermoplastic_polyurethane,True,commercial_grade_identity_only,core_tpu_application_experimental,compression_fatigue_and_recovery_supervision,0.6,10.17632/hc6npzvw3m.1|Texin 245,CC-BY-4.0,reference-186,mendeley_hc6npzvw3m_Texin12_01_22_2024_1546_recovery,Texin12,ambient_recovery_retest,on_axis,False,,20.0,2024-01-22,,0.01,8.1,,,,559427.34,0.65,354378.91,4800.156,10.588,77.98437037037037,8.062291916224993,351399.5914679359,0.8407155301832413,silver_source_recomputed_within_1_5pct,Texin 245,False,Texin12_01_22_2024_1546_recovery,Internship_CSM_XSTRMLAB_Sandor_Habets_2024/Load_frame_measurements/Texin245/Texin12_01_22_2024_1546_recovery.csv,09605d07fd18dfd1c697a45450b9123928d93151e74e1d5307a08140e59117aa,1753,source_MATLAB_fixed_height_13.5mm_fixed_radius_13.2522mm_integral_to_first_strain_above_0.5,535661.96,66.1571917483183
commercial-tpu-impact-fatigue-2024-v1,doi:10.17632/hc6npzvw3m.1,Texin 245,Covestro,43.0,9.0,1.21,-46.0,-68.0,commercial_thermoplastic_polyurethane,True,commercial_grade_identity_only,core_tpu_application_experimental,compression_fatigue_and_recovery_supervision,0.6,10.17632/hc6npzvw3m.1|Texin 245,CC-BY-4.0,reference-186,mendeley_hc6npzvw3m_Texin12_12_07_2023_1245_N100_T20_edot10min2_3,Texin12,on_axis_fatigue_response,on_axis,True,100.0,20.0,2023-12-07,3.0,0.01,8.1,3.4313,13.709,25.781,804813.21,0.64,505953.32,4817.656,10.533,77.95814814814815,10.721689447799996,501428.4149884503,0.894332507107515,silver_source_recomputed_within_1_5pct,Texin 245,False,Texin12_12_07_2023_1245_N100_T20_edot10min2_3,Internship_CSM_XSTRMLAB_Sandor_Habets_2024/Load_frame_measurements/Texin245/Texin12_12_07_2023_1245_N100_T20_edot10min2_3.xlsx,a6612dea85b78e2e96b658348f2f7497b784a1abc550c1b2186699a5ae5da6c4,1745,source_MATLAB_fixed_height_13.5mm_fixed_radius_13.2522mm_integral_to_first_strain_above_0.5,535661.96,94.4538454812061
