Repository: fafasco16/TPU-HighThroughput-Screening

# TPU/TPUU 定向五目标筛选数据集

- 版本：`tpu-directed-five-objective-2026-08-30-v1`
- 三目标相关实验记录：120,550行
- 商用构件：24种
- 现实配方：980个

## 结论

旧数据没有作废，而是重新分工：

| 旧资产 | 继续用途 | 禁止解释 |
|---|---|---|
| Gold-V结构与虚拟候选 | 化学空间、反应规则、适用域和候选排序 | 不是实验性能真值 |
| Gold-C计算与模拟 | 表示预训练、机理描述符、低保真代理和后段复核 | 不能无标记冒充宏观实验性能 |
| Gold-E实验曲线与标量 | 性能端点、来源内校准和最终实验残差 | 曲线点数不是材料数 |
| 商用构件与980个现实配方 | 成本/EHS门、现实Pareto候选和实验设计 | 目录证据不等于实时库存或低成本 |

新主线只训练三个清晰目标：韧性、循环恢复和热稳定。成本与环保保持透明规则约束，不制造虚假标签。昂贵DFT/MD在完成便宜的结构、配方、采购/EHS和模型预筛前保持后置。

## 当前任务门

| 目标 | 类型 | 实验主目标闭合组 | 直接低保真计算组 | 机理代理组 | 状态 |
|---|---|---:|---:|---:|---|
| 韧性 | single_task_model | 8 | 1 | 7988 | insufficient_chemistry_closed_labels |

File: 结果/定向筛选/IIR-OH聚氨酯循环端点.csv (part 5 of 13)
release_id,source_id,formulation_id,polymer_family,soft_segment_family,diisocyanate_family,formulation_code_value,formulation_semantics_status,chemistry_mapping_status,thermoplastic_tpu_core,model_admission_layer,usage_mode,future_weight_ceiling,split_group,license,citation_keys,cyclic_run_id,replicate_id,cycle_number,maximum_strain_percent,peak_stress_MPa,loading_energy_MJ_m3,unloading_energy_MJ_m3,hysteresis_energy_MJ_m3,cycle_point_count,peak_stress_retention_percent,hysteresis_retention_percent,dissipation_fraction,cycle_strain_range_percent,segmentation_low_threshold_percent,segmentation_high_threshold_percent,cyclic_target_role,direct_shape_recovery_available,shape_recovery_ratio_percent,source_member,source_curve_sha256,source_run_point_count
iir-oh-pu-cyclic-durability-2026-v1,doi:10.17632/wg3znh66bv.1,HDI-4,IIR_OH_crosslinked_polyurethane_network,hydroxylated_butyl_rubber_IIR_OH,HDI,4,numeric_code_4_unresolved,polymer_family_diisocyanate_code_mapped,False,polyurethane_adjacent_experimental,cyclic_and_durability_transfer_supervision,0.45,10.17632/wg3znh66bv.1|HDI-4,CC-BY-4.0,reference-190;reference-191,HDI-4_rep2,2,97,50.8640051541727,1.6876292904378263,0.1913791089335401,0.1177125372064609,0.0736665717270792,4562,58.65172898598357,9.756788966227115,0.3849248339465373,0-50,0.5,45.0,peak_stress_and_hysteresis_retention_transfer,False,,Low-Permeability and Calcification-resistant Polyu/Dataset 2. Network and mechanical data/cyclic tensile raw data/HDI-4-(C0-50)-2.txt,7ca6ffd59331fc8aef6dfd99c22888082404ef2950f9c0f4a5640f31ff4c63cb,456259
iir-oh-pu-cyclic-durability-2026-v1,doi:10.17632/wg3znh66bv.1,HDI-4,IIR_OH_crosslinked_polyurethane_network,hydroxylated_butyl_rubber_IIR_OH,HDI,4,numeric_code_4_unresolved,polymer_family_diisocyanate_code_mapped,False,polyurethane_adjacent_experimental,cyclic_and_durability_transfer_supervision,0.45,10.17632/wg3znh66bv.1|HDI-4,CC-BY-4.0,reference-190;reference-191,HDI-4_rep2,2,98,50.87078659333172,1.6665969004220376,0.1884969622426049,0.11584201287161516,0.07265494937098974,4562,57.920771040347574,9.622804370358455,0.385443608780704,0-50,0.5,45.0,peak_stress_and_hysteresis_retention_transfer,False,,Low-Permeability and Calcification-resistant Polyu/Dataset 2. Network and mechanical data/cyclic tensile raw data/HDI-4-(C0-50)-2.txt,7ca6ffd59331fc8aef6dfd99c22888082404ef2950f9c0f4a5640f31ff4c63cb,456259
iir-oh-pu-cyclic-durability-2026-v1,doi:10.17632/wg3znh66bv.1,HDI-4,IIR_OH_crosslinked_polyurethane_network,hydroxylated_butyl_rubber_IIR_OH,HDI,4,numeric_code_4_unresolved,polymer_family_diisocyanate_code_mapped,False,polyurethane_adjacent_experimental,cyclic_and_durability_transfer_supervision,0.45,10.17632/wg3znh66bv.1|HDI-4,CC-BY-4.0,reference-190;reference-191,HDI-4_rep2,2,99,50.87558636141919,1.6670259512515648,0.18700968073105578,0.11451599486514055,0.07249368586591523,4563,57.935682237443544,9.601445781923049,0.38764670140349883,0-50,0.5,45.0,peak_stress_and_hysteresis_retention_transfer,False,,Low-Permeability and Calcification-resistant Polyu/Dataset 2. Network and mechanical data/cyclic tensile raw data/HDI-4-(C0-50)-2.txt,7ca6ffd59331fc8aef6dfd99c22888082404ef2950f9c0f4a5640f31ff4c63cb,456259
iir-oh-pu-cyclic-durability-2026-v1,doi:10.17632/wg3znh66bv.1,HDI-4,IIR_OH_crosslinked_polyurethane_network,hydroxylated_butyl_rubber_IIR_OH,HDI,4,numeric_code_4_unresolved,polymer_family_diisocyanate_code_mapped,False,polyurethane_adjacent_experimental,cyclic_and_durability_transfer_supervision,0.45,10.17632/wg3znh66bv.1|HDI-4,CC-BY-4.0,reference-190;reference-191,HDI-4_rep2,2,100,50.88190458627319,1.6674349960305686,0.18501628508579013,0.11304667563321624,0.07196960945257388,4561,57.949898145911824,9.532034339972245,0.3889906740868909,0-50,0.5,45.0,peak_stress_and_hysteresis_retention_transfer,False,,Low-Permeability and Calcification-resistant Polyu/Dataset 2. Network and mechanical data/cyclic tensile raw data/HDI-4-(C0-50)-2.txt,7ca6ffd59331fc8aef6dfd99c22888082404ef2950f9c0f4a5640f31ff4c63cb,456259
iir-oh-pu-cyclic-durability-2026-v1,doi:10.17632/wg3znh66bv.1,HDI-4,IIR_OH_crosslinked_polyurethane_network,hydroxylated_butyl_rubber_IIR_OH,HDI,4,numeric_code_4_unresolved,polymer_family_diisocyanate_code_mapped,False,polyurethane_adjacent_experimental,cyclic_and_durability_transfer_supervision,0.45,10.17632/wg3znh66bv.1|HDI-4,CC-BY-4.0,reference-190;reference-191,HDI-4_rep3,3,1,49.38709693701148,2.8917335350795317,0.9781635246795496,0.24175945686786565,0.7364040678116839,4534,100.0,100.00000000000001,0.7528435166839132,0-50,0.5,45.0,peak_stress_and_hysteresis_retention_transfer,False,,Low-Permeability and Calcification-resistant Polyu/Dataset 2. Network and mechanical data/cyclic tensile raw data/HDI-4-(C0-50)-3.txt,85bacc3cb9940d4e1c1ac871d0ac1ab012da6e925a10970477700e64557d13d8,456259
iir-oh-pu-cyclic-durability-2026-v1,doi:10.17632/wg3znh66bv.1,HDI-4,IIR_OH_crosslinked_polyurethane_network,hydroxylated_butyl_rubber_IIR_OH,HDI,4,numeric_code_4_unresolved,polymer_family_diisocyanate_code_mapped,False,polyurethane_adjacent_experimental,cyclic_and_durability_transfer_supervision,0.45,10.17632/wg3znh66bv.1|HDI-4,CC-BY-4.0,reference-190;reference-191,HDI-4_rep3,3,2,49.38587007456809,2.6618396209149475,0.40526271102657885,0.22622160676043554,0.1790411042661433,4562,92.0499620253475,24.312889090657276,0.4417902249447298,0-50,0.5,45.0,peak_stress_and_hysteresis_retention_transfer,False,,Low-Permeability and Calcification-resistant Polyu/Dataset 2. Network and mechanical data/cyclic tensile raw data/HDI-4-(C0-50)-3.txt,85bacc3cb9940d4e1c1ac871d0ac1ab012da6e925a10970477700e64557d13d8,456259
iir-oh-pu-cyclic-durability-2026-v1,doi:10.17632/wg3znh66bv.1,HDI-4,IIR_OH_crosslinked_polyurethane_network,hydroxylated_butyl_rubber_IIR_OH,HDI,4,numeric_code_4_unresolved,polymer_family_diisocyanate_code_mapped,False,polyurethane_adjacent_experimental,cyclic_and_durability_transfer_supervision,0.45,10.17632/wg3znh66bv.1|HDI-4,CC-BY-4.0,reference-190;reference-191,HDI-4_rep3,3,3,49.38536134971638,2.5254916461928243,0.3652825194226091,0.21759981261904573,0.14768270680356335,4562,87.33486732287612,20.054575097937857,0.4042972191415042,0-50,0.5,45.0,peak_stress_and_hysteresis_retention_transfer,False,,Low-Permeability and Calcification-resistant Polyu/Dataset 2. Network and mechanical data/cyclic tensile raw data/HDI-4-(C0-50)-3.txt,85bacc3cb9940d4e1c1ac871d0ac1ab012da6e925a10970477700e64557d13d8,456259
iir-oh-pu-cyclic-durability-2026-v1,doi:10.17632/wg3znh66bv.1,HDI-4,IIR_OH_crosslinked_polyurethane_network,hydroxylated_butyl_rubber_IIR_OH,HDI,4,numeric_code_4_unresolved,polymer_family_diisocyanate_code_mapped,False,polyurethane_adjacent_experimental,cyclic_and_durability_transfer_supervision,0.45,10.17632/wg3znh66bv.1|HDI-4,CC-BY-4.0,reference-190;reference-191,HDI-4_rep3,3,4,49.38297535399755,2.453910363595968,0.35052794478292987,0.213912227658353,0.13661571712457687,4562,84.85949116084369,18.55173309003404,0.38974272710034114,0-50,0.5,45.0,peak_stress_and_hysteresis_retention_transfer,False,,Low-Permeability and Calcification-resistant Polyu/Dataset 2. Network and mechanical data/cyclic tensile raw data/HDI-4-(C0-50)-3.txt,85bacc3cb9940d4e1c1ac871d0ac1ab012da6e925a10970477700e64557d13d8,456259
iir-oh-pu-cyclic-durability-2026-v1,doi:10.17632/wg3znh66bv.1,HDI-4,IIR_OH_crosslinked_polyurethane_network,hydroxylated_butyl_rubber_IIR_OH,HDI,4,numeric_code_4_unresolved,polymer_family_diisocyanate_code_mapped,False,polyurethane_adjacent_experimental,cyclic_and_durability_transfer_supervision,0.45,10.17632/wg3znh66bv.1|HDI-4,CC-BY-4.0,reference-190;reference-191,HDI-4_rep3,3,5,49.382019367174834,2.3895414435148425,0.33980704753243784,0.21071925762386406,0.12908778990857378,4562,82.63352810787674,17.529478115482735,0.37988555813060676,0-50,0.5,45.0,peak_stress_and_hysteresis_retention_transfer,False,,Low-Permeability and Calcification-resistant Polyu/Dataset 2. Network and mechanical data/cyclic tensile raw data/HDI-4-(C0-50)-3.txt,85bacc3cb9940d4e1c1ac871d0ac1ab012da6e925a10970477700e64557d13d8,456259
iir-oh-pu-cyclic-durability-2026-v1,doi:10.17632/wg3znh66bv.1,HDI-4,IIR_OH_crosslinked_polyurethane_network,hydroxylated_butyl_rubber_IIR_OH,HDI,4,numeric_code_4_unresolved,polymer_family_diisocyanate_code_mapped,False,polyurethane_adjacent_experimental,cyclic_and_durability_transfer_supervision,0.45,10.17632/wg3znh66bv.1|HDI-4,CC-BY-4.0,reference-190;reference-191,HDI-4_rep3,3,6,49.382816704387146,2.3539630412415407,0.3315854236605372,0.20638424284943524,0.125201180811102,4562,81.40317953524024,17.00169598236371,0.3775834879258068,0-50,0.5,45.0,peak_stress_and_hysteresis_retention_transfer,False,,Low-Permeability and Calcification-resistant Polyu/Dataset 2. Network and mechanical data/cyclic tensile raw data/HDI-4-(C0-50)-3.txt,85bacc3cb9940d4e1c1ac871d0ac1ab012da6e925a10970477700e64557d13d8,456259
iir-oh-pu-cyclic-durability-2026-v1,doi:10.17632/wg3znh66bv.1,HDI-4,IIR_OH_crosslinked_polyurethane_network,hydroxylated_butyl_rubber_IIR_OH,HDI,4,numeric_code_4_unresolved,polymer_family_diisocyanate_code_mapped,False,polyurethane_adjacent_experimental,cyclic_and_durability_transfer_supervision,0.45,10.17632/wg3znh66bv.1|HDI-4,CC-BY-4.0,reference-190;reference-191,HDI-4_rep3,3,7,49.3757754726372,2.34717676994033,0.3254233746062401,0.204931227843961,0.1204921467622791,4562,81.16850122830475,16.362232642241707,0.3702627290005634,0-50,0.5,45.0,peak_stress_and_hysteresis_retention_transfer,False,,Low-Permeability and Calcification-resistant Polyu/Dataset 2. Network and mechanical data/cyclic tensile raw data/HDI-4-(C0-50)-3.txt,85bacc3cb9940d4e1c1ac871d0ac1ab012da6e925a10970477700e64557d13d8,456259
iir-oh-pu-cyclic-durability-2026-v1,doi:10.17632/wg3znh66bv.1,HDI-4,IIR_OH_crosslinked_polyurethane_network,hydroxylated_butyl_rubber_IIR_OH,HDI,4,numeric_code_4_unresolved,polymer_family_diisocyanate_code_mapped,False,polyurethane_adjacent_experimental,cyclic_and_durability_transfer_supervision,0.45,10.17632/wg3znh66bv.1|HDI-4,CC-BY-4.0,reference-190;reference-191,HDI-4_rep3,3,8,49.376950072596046,2.3188081324379946,0.32091445953243686,0.20288352710634736,0.1180309324260895,4562,80.18747593125727,16.028012009335185,0.3677956194247438,0-50,0.5,45.0,peak_stress_and_hysteresis_retention_transfer,False,,Low-Permeability and Calcification-resistant Polyu/Dataset 2. Network and mechanical data/cyclic tensile raw data/HDI-4-(C0-50)-3.txt,85bacc3cb9940d4e1c1ac871d0ac1ab012da6e925a10970477700e64557d13d8,456259
iir-oh-pu-cyclic-durability-2026-v1,doi:10.17632/wg3znh66bv.1,HDI-4,IIR_OH_crosslinked_polyurethane_network,hydroxylated_butyl_rubber_IIR_OH,HDI,4,numeric_code_4_unresolved,polymer_family_diisocyanate_code_mapped,False,polyurethane_adjacent_experimental,cyclic_and_durability_transfer_supervision,0.45,10.17632/wg3znh66bv.1|HDI-4,CC-BY-4.0,reference-190;reference-191,HDI-4_rep3,3,9,49.37109966734259,2.290437983460947,0.31577725043896826,0.20056914512024096,0.1152081053187273,4562,79.20639836539964,15.644686165447522,0.3648397886756383,0-50,0.5,45.0,peak_stress_and_hysteresis_retention_transfer,False,,Low-Permeability and Calcification-resistant Polyu/Dataset 2. Network and mechanical data/cyclic tensile raw data/HDI-4-(C0-50)-3.txt,85bacc3cb9940d4e1c1ac871d0ac1ab012da6e925a10970477700e64557d13d8,456259
iir-oh-pu-cyclic-durability-2026-v1,doi:10.17632/wg3znh66bv.1,HDI-4,IIR_OH_crosslinked_polyurethane_network,hydroxylated_butyl_rubber_IIR_OH,HDI,4,numeric_code_4_unresolved,polymer_family_diisocyanate_code_mapped,False,polyurethane_adjacent_experimental,cyclic_and_durability_transfer_supervision,0.45,10.17632/wg3znh66bv.1|HDI-4,CC-BY-4.0,reference-190;reference-191,HDI-4_rep3,3,10,49.370244219816115,2.2908586730644314,0.3121586811945549,0.1981623139747672,0.11399636721978773,4562,79.22094637262025,15.480138174486473,0.3651872399753597,0-50,0.5,45.0,peak_stress_and_hysteresis_retention_transfer,False,,Low-Permeability and Calcification-resistant Polyu/Dataset 2. Network and mechanical data/cyclic tensile raw data/HDI-4-(C0-50)-3.txt,85bacc3cb9940d4e1c1ac871d0ac1ab012da6e925a10970477700e64557d13d8,456259
iir-oh-pu-cyclic-durability-2026-v1,doi:10.17632/wg3znh66bv.1,HDI-4,IIR_OH_crosslinked_polyurethane_network,hydroxylated_butyl_rubber_IIR_OH,HDI,4,numeric_code_4_unresolved,polymer_family_diisocyanate_code_mapped,False,polyurethane_adjacent_experimental,cyclic_and_durability_transfer_supervision,0.45,10.17632/wg3znh66bv.1|HDI-4,CC-BY-4.0,reference-190;reference-191,HDI-4_rep3,3,11,49.36204301825532,2.255277072249885,0.30844617520690504,0.19630516350063232,0.11214101170627272,4562,77.99048719016422,15.228190148312686,0.3635675223758206,0-50,0.5,45.0,peak_stress_and_hysteresis_retention_transfer,False,,Low-Permeability and Calcification-resistant Polyu/Dataset 2. Network and mechanical data/cyclic tensile raw data/HDI-4-(C0-50)-3.txt,85bacc3cb9940d4e1c1ac871d0ac1ab012da6e925a10970477700e64557d13d8,456259
iir-oh-pu-cyclic-durability-2026-v1,doi:10.17632/wg3znh66bv.1,HDI-4,IIR_OH_crosslinked_polyurethane_network,hydroxylated_butyl_rubber_IIR_OH,HDI,4,numeric_code_4_unresolved,polymer_family_diisocyanate_code_mapped,False,polyurethane_adjacent_experimental,cyclic_and_durability_transfer_supervision,0.45,10.17632/wg3znh66bv.1|HDI-4,CC-BY-4.0,reference-190;reference-191,HDI-4_rep3,3,12,49.36120364699943,2.22688124276573,0.3045390286732862,0.194167942483646,0.1103710861896402,4562,77.00852155814155,14.987843089680586,0.3624201688383523,0-50,0.5,45.0,peak_stress_and_hysteresis_retention_transfer,False,,Low-Permeability and Calcification-resistant Polyu/Dataset 2. Network and mechanical data/cyclic tensile raw data/HDI-4-(C0-50)-3.txt,85bacc3cb9940d4e1c1ac871d0ac1ab012da6e925a10970477700e64557d13d8,456259
iir-oh-pu-cyclic-durability-2026-v1,doi:10.17632/wg3znh66bv.1,HDI-4,IIR_OH_crosslinked_polyurethane_network,hydroxylated_butyl_rubber_IIR_OH,HDI,4,numeric_code_4_unresolved,polymer_family_diisocyanate_code_mapped,False,polyurethane_adjacent_experimental,cyclic_and_durability_transfer_supervision,0.45,10.17632/wg3znh66bv.1|HDI-4,CC-BY-4.0,reference-190;reference-191,HDI-4_rep3,3,13,49.355190952310345,2.212877854856911,0.30185146023146414,0.19281113576574846,0.10904032446571568,4562,76.52426573930677,14.807132284011214,0.3612383534010469,0-50,0.5,45.0,peak_stress_and_hysteresis_retention_transfer,False,,Low-Permeability and Calcification-resistant Polyu/Dataset 2. Network and mechanical data/cyclic tensile raw data/HDI-4-(C0-50)-3.txt,85bacc3cb9940d4e1c1ac871d0ac1ab012da6e925a10970477700e64557d13d8,456259
iir-oh-pu-cyclic-durability-2026-v1,doi:10.17632/wg3znh66bv.1,HDI-4,IIR_OH_crosslinked_polyurethane_network,hydroxylated_butyl_rubber_IIR_OH,HDI,4,numeric_code_4_unresolved,polymer_family_diisocyanate_code_mapped,False,polyurethane_adjacent_experimental,cyclic_and_durability_transfer_supervision,0.45,10.17632/wg3znh66bv.1|HDI-4,CC-BY-4.0,reference-190;reference-191,HDI-4_rep3,3,14,49.35246771703577,2.2132751658765257,0.29874731324224557,0.19110586085905845,0.10764145238318712,4562,76.53800528393616,14.617172431306233,0.36030935714525997,0-50,0.5,45.0,peak_stress_and_hysteresis_retention_transfer,False,,Low-Permeability and Calcification-resistant Polyu/Dataset 2. Network and mechanical data/cyclic tensile raw data/HDI-4-(C0-50)-3.txt,85bacc3cb9940d4e1c1ac871d0ac1ab012da6e925a10970477700e64557d13d8,456259
iir-oh-pu-cyclic-durability-2026-v1,doi:10.17632/wg3znh66bv.1,HDI-4,IIR_OH_crosslinked_polyurethane_network,hydroxylated_butyl_rubber_IIR_OH,HDI,4,numeric_code_4_unresolved,polymer_family_diisocyanate_code_mapped,False,polyurethane_adjacent_experimental,cyclic_and_durability_transfer_supervision,0.45,10.17632/wg3znh66bv.1|HDI-4,CC-BY-4.0,reference-190;reference-191,HDI-4_rep3,3,15,49.34702543259574,2.184841665766241,0.2962979239591493,0.19078055212464606,0.10551737183450322,4562,75.5547369514512,14.328732885474299,0.3561191736498665,0-50,0.5,45.0,peak_stress_and_hysteresis_retention_transfer,False,,Low-Permeability and Calcification-resistant Polyu/Dataset 2. Network and mechanical data/cyclic tensile raw data/HDI-4-(C0-50)-3.txt,85bacc3cb9940d4e1c1ac871d0ac1ab012da6e925a10970477700e64557d13d8,456259
iir-oh-pu-cyclic-durability-2026-v1,doi:10.17632/wg3znh66bv.1,HDI-4,IIR_OH_crosslinked_polyurethane_network,hydroxylated_butyl_rubber_IIR_OH,HDI,4,numeric_code_4_unresolved,polymer_family_diisocyanate_code_mapped,False,polyurethane_adjacent_experimental,cyclic_and_durability_transfer_supervision,0.45,10.17632/wg3znh66bv.1|HDI-4,CC-BY-4.0,reference-190;reference-191,HDI-4_rep3,3,16,49.34232248677941,2.170810049455391,0.29500160929492975,0.189386543038484,0.10561506625644573,4562,75.0695049568489,14.341999300777088,0.35801522069276714,0-50,0.5,45.0,peak_stress_and_hysteresis_retention_transfer,False,,Low-Permeability and Calcification-resistant Polyu/Dataset 2. Network and mechanical data/cyclic tensile raw data/HDI-4-(C0-50)-3.txt,85bacc3cb9940d4e1c1ac871d0ac1ab012da6e925a10970477700e64557d13d8,456259
iir-oh-pu-cyclic-durability-2026-v1,doi:10.17632/wg3znh66bv.1,HDI-4,IIR_OH_crosslinked_polyurethane_network,hydroxylated_butyl_rubber_IIR_OH,HDI,4,numeric_code_4_unresolved,polymer_family_diisocyanate_code_mapped,False,polyurethane_adjacent_experimental,cyclic_and_durability_transfer_supervision,0.45,10.17632/wg3znh66bv.1|HDI-4,CC-BY-4.0,reference-190;reference-191,HDI-4_rep3,3,17,49.337665211033325,2.1567708082320323,0.2925978736359911,0.18840280668681733,0.10419506694917377,4562,74.58400928260889,14.149170476312324,0.3561032951278332,0-50,0.5,45.0,peak_stress_and_hysteresis_retention_transfer,False,,Low-Permeability and Calcification-resistant Polyu/Dataset 2. Network and mechanical data/cyclic tensile raw data/HDI-4-(C0-50)-3.txt,85bacc3cb9940d4e1c1ac871d0ac1ab012da6e925a10970477700e64557d13d8,456259
iir-oh-pu-cyclic-durability-2026-v1,doi:10.17632/wg3znh66bv.1,HDI-4,IIR_OH_crosslinked_polyurethane_network,hydroxylated_butyl_rubber_IIR_OH,HDI,4,numeric_code_4_unresolved,polymer_family_diisocyanate_code_mapped,False,polyurethane_adjacent_experimental,cyclic_and_durability_transfer_supervision,0.45,10.17632/wg3znh66bv.1|HDI-4,CC-BY-4.0,reference-190;reference-191,HDI-4_rep3,3,18,49.33466949365717,2.157151253797132,0.2911949661662144,0.18791228609554828,0.1032826800706661,4562,74.59716559734137,14.025272888236945,0.35468566448951677,0-50,0.5,45.0,peak_stress_and_hysteresis_retention_transfer,False,,Low-Permeability and Calcification-resistant Polyu/Dataset 2. Network and mechanical data/cyclic tensile raw data/HDI-4-(C0-50)-3.txt,85bacc3cb9940d4e1c1ac871d0ac1ab012da6e925a10970477700e64557d13d8,456259
iir-oh-pu-cyclic-durability-2026-v1,doi:10.17632/wg3znh66bv.1,HDI-4,IIR_OH_crosslinked_polyurethane_network,hydroxylated_butyl_rubber_IIR_OH,HDI,4,numeric_code_4_unresolved,polymer_family_diisocyanate_code_mapped,False,polyurethane_adjacent_experimental,cyclic_and_durability_transfer_supervision,0.45,10.17632/wg3znh66bv.1|HDI-4,CC-BY-4.0,reference-190;reference-191,HDI-4_rep3,3,19,49.32634286814855,2.121462810131231,0.28952477276889294,0.1869826236509573,0.10254214911793563,4562,73.36301164667596,13.924712477845533,0.3541740077619809,0-50,0.5,45.0,peak_stress_and_hysteresis_retention_transfer,False,,Low-Permeability and Calcification-resistant Polyu/Dataset 2. Network and mechanical data/cyclic tensile raw data/HDI-4-(C0-50)-3.txt,85bacc3cb9940d4e1c1ac871d0ac1ab012da6e925a10970477700e64557d13d8,456259
iir-oh-pu-cyclic-durability-2026-v1,doi:10.17632/wg3znh66bv.1,HDI-4,IIR_OH_crosslinked_polyurethane_network,hydroxylated_butyl_rubber_IIR_OH,HDI,4,numeric_code_4_unresolved,polymer_family_diisocyanate_code_mapped,False,polyurethane_adjacent_experimental,cyclic_and_durability_transfer_supervision,0.45,10.17632/wg3znh66bv.1|HDI-4,CC-BY-4.0,reference-190;reference-191,HDI-4_rep3,3,20,49.32003920629881,2.1218466845896424,0.2877000512402258,0.18566084088572612,0.10203921035449967,4562,73.37628653710948,13.856415901900414,0.3546722008377338,0-50,0.5,45.0,peak_stress_and_hysteresis_retention_transfer,False,,Low-Permeability and Calcification-resistant Polyu/Dataset 2. Network and mechanical data/cyclic tensile raw data/HDI-4-(C0-50)-3.txt,85bacc3cb9940d4e1c1ac871d0ac1ab012da6e925a10970477700e64557d13d8,456259
iir-oh-pu-cyclic-durability-2026-v1,doi:10.17632/wg3znh66bv.1,HDI-4,IIR_OH_crosslinked_polyurethane_network,hydroxylated_butyl_rubber_IIR_OH,HDI,4,numeric_code_4_unresolved,polymer_family_diisocyanate_code_mapped,False,polyurethane_adjacent_experimental,cyclic_and_durability_transfer_supervision,0.45,10.17632/wg3znh66bv.1|HDI-4,CC-BY-4.0,reference-190;reference-191,HDI-4_rep3,3,21,49.31406743260237,2.1150222509597087,0.2854552005618012,0.18493842708665098,0.1005167734751502,4562,73.14028852598064,13.649676565998377,0.3521280161556849,0-50,0.5,45.0,peak_stress_and_hysteresis_retention_transfer,False,,Low-Permeability and Calcification-resistant Polyu/Dataset 2. Network and mechanical data/cyclic tensile raw data/HDI-4-(C0-50)-3.txt,85bacc3cb9940d4e1c1ac871d0ac1ab012da6e925a10970477700e64557d13d8,456259
iir-oh-pu-cyclic-durability-2026-v1,doi:10.17632/wg3znh66bv.1,HDI-4,IIR_OH_crosslinked_polyurethane_network,hydroxylated_butyl_rubber_IIR_OH,HDI,4,numeric_code_4_unresolved,polymer_family_diisocyanate_code_mapped,False,polyurethane_adjacent_experimental,cyclic_and_durability_transfer_supervision,0.45,10.17632/wg3znh66bv.1|HDI-4,CC-BY-4.0,reference-190;reference-191,HDI-4_rep3,3,22,49.310213589141824,2.1082071685324393,0.2853737162541858,0.1845881683264492,0.10078554792773659,4562,72.90461389190402,13.686174796295376,0.353170394424011,0-50,0.5,45.0,peak_stress_and_hysteresis_retention_transfer,False,,Low-Permeability and Calcification-resistant Polyu/Dataset 2. Network and mechanical data/cyclic tensile raw data/HDI-4-(C0-50)-3.txt,85bacc3cb9940d4e1c1ac871d0ac1ab012da6e925a10970477700e64557d13d8,456259
iir-oh-pu-cyclic-durability-2026-v1,doi:10.17632/wg3znh66bv.1,HDI-4,IIR_OH_crosslinked_polyurethane_network,hydroxylated_butyl_rubber_IIR_OH,HDI,4,numeric_code_4_unresolved,polymer_family_diisocyanate_code_mapped,False,polyurethane_adjacent_experimental,cyclic_and_durability_transfer_supervision,0.45,10.17632/wg3znh66bv.1|HDI-4,CC-BY-4.0,reference-190;reference-191,HDI-4_rep3,3,23,49.30205509575281,2.094183266924169,0.28311595489607716,0.18371933566450901,0.09939661923156815,4562,72.41964868199976,13.497565205870947,0.3510809529192852,0-50,0.5,45.0,peak_stress_and_hysteresis_retention_transfer,False,,Low-Permeability and Calcification-resistant Polyu/Dataset 2. Network and mechanical data/cyclic tensile raw data/HDI-4-(C0-50)-3.txt,85bacc3cb9940d4e1c1ac871d0ac1ab012da6e925a10970477700e64557d13d8,456259
iir-oh-pu-cyclic-durability-2026-v1,doi:10.17632/wg3znh66bv.1,HDI-4,IIR_OH_crosslinked_polyurethane_network,hydroxylated_butyl_rubber_IIR_OH,HDI,4,numeric_code_4_unresolved,polymer_family_diisocyanate_code_mapped,False,polyurethane_adjacent_experimental,cyclic_and_durability_transfer_supervision,0.45,10.17632/wg3znh66bv.1|HDI-4,CC-BY-4.0,reference-190;reference-191,HDI-4_rep3,3,24,49.29354819654843,2.087395693550739,0.28297241347352986,0.182894129674711,0.10007828379881886,4562,72.1849253476714,13.590131854677814,0.3536679868201375,0-50,0.5,45.0,peak_stress_and_hysteresis_retention_transfer,False,,Low-Permeability and Calcification-resistant Polyu/Dataset 2. Network and mechanical data/cyclic tensile raw data/HDI-4-(C0-50)-3.txt,85bacc3cb9940d4e1c1ac871d0ac1ab012da6e925a10970477700e64557d13d8,456259
iir-oh-pu-cyclic-durability-2026-v1,doi:10.17632/wg3znh66bv.1,HDI-4,IIR_OH_crosslinked_polyurethane_network,hydroxylated_butyl_rubber_IIR_OH,HDI,4,numeric_code_4_unresolved,polymer_family_diisocyanate_code_mapped,False,polyurethane_adjacent_experimental,cyclic_and_durability_transfer_supervision,0.45,10.17632/wg3znh66bv.1|HDI-4,CC-BY-4.0,reference-190;reference-191,HDI-4_rep3,3,25,49.29075583466113,2.0806273685909207,0.2810838824331632,0.18234956375916742,0.09873431867399576,4562,71.95086764914171,13.40762809301109,0.3512628252438951,0-50,0.5,45.0,peak_stress_and_hysteresis_retention_transfer,False,,Low-Permeability and Calcification-resistant Polyu/Dataset 2. Network and mechanical data/cyclic tensile raw data/HDI-4-(C0-50)-3.txt,85bacc3cb9940d4e1c1ac871d0ac1ab012da6e925a10970477700e64557d13d8,456259
iir-oh-pu-cyclic-durability-2026-v1,doi:10.17632/wg3znh66bv.1,HDI-4,IIR_OH_crosslinked_polyurethane_network,hydroxylated_butyl_rubber_IIR_OH,HDI,4,numeric_code_4_unresolved,polymer_family_diisocyanate_code_mapped,False,polyurethane_adjacent_experimental,cyclic_and_durability_transfer_supervision,0.45,10.17632/wg3znh66bv.1|HDI-4,CC-BY-4.0,reference-190;reference-191,HDI-4_rep3,3,26,49.28355559139905,2.08833911893399,0.27982585011935246,0.1818573703570504,0.09796847976230205,4562,72.2175502549046,13.303630988001949,0.35010518049178135,0-50,0.5,45.0,peak_stress_and_hysteresis_retention_transfer,False,,Low-Permeability and Calcification-resistant Polyu/Dataset 2. Network and mechanical data/cyclic tensile raw data/HDI-4-(C0-50)-3.txt,85bacc3cb9940d4e1c1ac871d0ac1ab012da6e925a10970477700e64557d13d8,456259
iir-oh-pu-cyclic-durability-2026-v1,doi:10.17632/wg3znh66bv.1,HDI-4,IIR_OH_crosslinked_polyurethane_network,hydroxylated_butyl_rubber_IIR_OH,HDI,4,numeric_code_4_unresolved,polymer_family_diisocyanate_code_mapped,False,polyurethane_adjacent_experimental,cyclic_and_durability_transfer_supervision,0.45,10.17632/wg3znh66bv.1|HDI-4,CC-BY-4.0,reference-190;reference-191,HDI-4_rep3,3,27,49.276585581083154,2.096082788774012,0.27893410003769353,0.18141678624254823,0.0975173137951453,4562,72.48533667941722,13.2423648996033,0.34960699958150465,0-50,0.5,45.0,peak_stress_and_hysteresis_retention_transfer,False,,Low-Permeability and Calcification-resistant Polyu/Dataset 2. Network and mechanical data/cyclic tensile raw data/HDI-4-(C0-50)-3.txt,85bacc3cb9940d4e1c1ac871d0ac1ab012da6e925a10970477700e64557d13d8,456259
iir-oh-pu-cyclic-durability-2026-v1,doi:10.17632/wg3znh66bv.1,HDI-4,IIR_OH_crosslinked_polyurethane_network,hydroxylated_butyl_rubber_IIR_OH,HDI,4,numeric_code_4_unresolved,polymer_family_diisocyanate_code_mapped,False,polyurethane_adjacent_experimental,cyclic_and_durability_transfer_supervision,0.45,10.17632/wg3znh66bv.1|HDI-4,CC-BY-4.0,reference-190;reference-191,HDI-4_rep3,3,28,49.269435064510525,2.0676856927454903,0.2782908083285771,0.18066173756716744,0.09762907076140967,4562,71.5033272486022,13.257540938295817,0.3508167278242957,0-50,0.5,45.0,peak_stress_and_hysteresis_retention_transfer,False,,Low-Permeability and Calcification-resistant Polyu/Dataset 2. Network and mechanical data/cyclic tensile raw data/HDI-4-(C0-50)-3.txt,85bacc3cb9940d4e1c1ac871d0ac1ab012da6e925a10970477700e64557d13d8,456259
iir-oh-pu-cyclic-durability-2026-v1,doi:10.17632/wg3znh66bv.1,HDI-4,IIR_OH_crosslinked_polyurethane_network,hydroxylated_butyl_rubber_IIR_OH,HDI,4,numeric_code_4_unresolved,polymer_family_diisocyanate_code_mapped,False,polyurethane_adjacent_experimental,cyclic_and_durability_transfer_supervision,0.45,10.17632/wg3znh66bv.1|HDI-4,CC-BY-4.0,reference-190;reference-191,HDI-4_rep3,3,29,49.27864321555835,2.068247222703731,0.27732037292983036,0.17692414322665814,0.10039622970317222,4630,71.5227457030147,13.633307322909294,0.36202255406808936,0-50,0.5,45.0,peak_stress_and_hysteresis_retention_transfer,False,,Low-Permeability and Calcification-resistant Polyu/Dataset 2. Network and mechanical data/cyclic tensile raw data/HDI-4-(C0-50)-3.txt,85bacc3cb9940d4e1c1ac871d0ac1ab012da6e925a10970477700e64557d13d8,456259
iir-oh-pu-cyclic-durability-2026-v1,doi:10.17632/wg3znh66bv.1,HDI-4,IIR_OH_crosslinked_polyurethane_network,hydroxylated_butyl_rubber_IIR_OH,HDI,4,numeric_code_4_unresolved,polymer_family_diisocyanate_code_mapped,False,polyurethane_adjacent_experimental,cyclic_and_durability_transfer_supervision,0.45,10.17632/wg3znh66bv.1|HDI-4,CC-BY-4.0,reference-190;reference-191,HDI-4_rep3,3,30,49.25927028656074,2.068841778369291,0.2761143858795916,0.17952171737039346,0.09659266850919812,4562,71.54330623040589,13.116802680929673,0.34982845316621936,0-50,0.5,45.0,peak_stress_and_hysteresis_retention_transfer,False,,Low-Permeability and Calcification-resistant Polyu/Dataset 2. Network and mechanical data/cyclic tensile raw data/HDI-4-(C0-50)-3.txt,85bacc3cb9940d4e1c1ac871d0ac1ab012da6e925a10970477700e64557d13d8,456259
iir-oh-pu-cyclic-durability-2026-v1,doi:10.17632/wg3znh66bv.1,HDI-4,IIR_OH_crosslinked_polyurethane_network,hydroxylated_butyl_rubber_IIR_OH,HDI,4,numeric_code_4_unresolved,polymer_family_diisocyanate_code_mapped,False,polyurethane_adjacent_experimental,cyclic_and_durability_transfer_supervision,0.45,10.17632/wg3znh66bv.1|HDI-4,CC-BY-4.0,reference-190;reference-191,HDI-4_rep3,3,31,49.25148899162881,2.0549724434707506,0.2742878314490642,0.17829477069418448,0.09599306075487973,4562,71.0636861433442,13.035378938105955,0.34997199929631523,0-50,0.5,45.0,peak_stress_and_hysteresis_retention_transfer,False,,Low-Permeability and Calcification-resistant Polyu/Dataset 2. Network and mechanical data/cyclic tensile raw data/HDI-4-(C0-50)-3.txt,85bacc3cb9940d4e1c1ac871d0ac1ab012da6e925a10970477700e64557d13d8,456259
iir-oh-pu-cyclic-durability-2026-v1,doi:10.17632/wg3znh66bv.1,HDI-4,IIR_OH_crosslinked_polyurethane_network,hydroxylated_butyl_rubber_IIR_OH,HDI,4,numeric_code_4_unresolved,polymer_family_diisocyanate_code_mapped,False,polyurethane_adjacent_experimental,cyclic_and_durability_transfer_supervision,0.45,10.17632/wg3znh66bv.1|HDI-4,CC-BY-4.0,reference-190;reference-191,HDI-4_rep3,3,32,49.24667055440056,2.0121450664832556,0.2720532630248596,0.17755059486231559,0.09450266816254402,4562,69.58265836301945,12.83299105657719,0.3473682583763334,0-50,0.5,45.0,peak_stress_and_hysteresis_retention_transfer,False,,Low-Permeability and Calcification-resistant Polyu/Dataset 2. Network and mechanical data/cyclic tensile raw data/HDI-4-(C0-50)-3.txt,85bacc3cb9940d4e1c1ac871d0ac1ab012da6e925a10970477700e64557d13d8,456259
iir-oh-pu-cyclic-durability-2026-v1,doi:10.17632/wg3znh66bv.1,HDI-4,IIR_OH_crosslinked_polyurethane_network,hydroxylated_butyl_rubber_IIR_OH,HDI,4,numeric_code_4_unresolved,polymer_family_diisocyanate_code_mapped,False,polyurethane_adjacent_experimental,cyclic_and_durability_transfer_supervision,0.45,10.17632/wg3znh66bv.1|HDI-4,CC-BY-4.0,reference-190;reference-191,HDI-4_rep3,3,33,49.23932882488225,2.041765217526379,0.27251277790778267,0.17761443554985806,0.0948983423579246,4562,70.60696266643475,12.88672163910322,0.34823446844036743,0-50,0.5,45.0,peak_stress_and_hysteresis_retention_transfer,False,,Low-Permeability and Calcification-resistant Polyu/Dataset 2. Network and mechanical data/cyclic tensile raw data/HDI-4-(C0-50)-3.txt,85bacc3cb9940d4e1c1ac871d0ac1ab012da6e925a10970477700e64557d13d8,456259
iir-oh-pu-cyclic-durability-2026-v1,doi:10.17632/wg3znh66bv.1,HDI-4,IIR_OH_crosslinked_polyurethane_network,hydroxylated_butyl_rubber_IIR_OH,HDI,4,numeric_code_4_unresolved,polymer_family_diisocyanate_code_mapped,False,polyurethane_adjacent_experimental,cyclic_and_durability_transfer_supervision,0.45,10.17632/wg3znh66bv.1|HDI-4,CC-BY-4.0,reference-190;reference-191,HDI-4_rep3,3,34,49.235489090452475,2.0279344290467787,0.2716230638378861,0.1767396534978863,0.09488341033999978,4562,70.12867556591809,12.884693945534226,0.34932015344849154,0-50,0.5,45.0,peak_stress_and_hysteresis_retention_transfer,False,,Low-Permeability and Calcification-resistant Polyu/Dataset 2. Network and mechanical data/cyclic tensile raw data/HDI-4-(C0-50)-3.txt,85bacc3cb9940d4e1c1ac871d0ac1ab012da6e925a10970477700e64557d13d8,456259
iir-oh-pu-cyclic-durability-2026-v1,doi:10.17632/wg3znh66bv.1,HDI-4,IIR_OH_crosslinked_polyurethane_network,hydroxylated_butyl_rubber_IIR_OH,HDI,4,numeric_code_4_unresolved,polymer_family_diisocyanate_code_mapped,False,polyurethane_adjacent_experimental,cyclic_and_durability_transfer_supervision,0.45,10.17632/wg3znh66bv.1|HDI-4,CC-BY-4.0,reference-190;reference-191,HDI-4_rep3,3,35,49.23037683828035,2.0141074573665256,0.2705380669871858,0.17705542848822894,0.09348263849895685,4562,69.6505204554102,12.694476115096991,0.34554338152857694,0-50,0.5,45.0,peak_stress_and_hysteresis_retention_transfer,False,,Low-Permeability and Calcification-resistant Polyu/Dataset 2. Network and mechanical data/cyclic tensile raw data/HDI-4-(C0-50)-3.txt,85bacc3cb9940d4e1c1ac871d0ac1ab012da6e925a10970477700e64557d13d8,456259
iir-oh-pu-cyclic-durability-2026-v1,doi:10.17632/wg3znh66bv.1,HDI-4,IIR_OH_crosslinked_polyurethane_network,hydroxylated_butyl_rubber_IIR_OH,HDI,4,numeric_code_4_unresolved,polymer_family_diisocyanate_code_mapped,False,polyurethane_adjacent_experimental,cyclic_and_durability_transfer_supervision,0.45,10.17632/wg3znh66bv.1|HDI-4,CC-BY-4.0,reference-190;reference-191,HDI-4_rep3,3,36,49.22474501136658,1.993028450813779,0.2702641422942225,0.1761985424621632,0.09406559983205931,4562,68.92158031286118,12.773639356934423,0.3480506109081055,0-50,0.5,45.0,peak_stress_and_hysteresis_retention_transfer,False,,Low-Permeability and Calcification-resistant Polyu/Dataset 2. Network and mechanical data/cyclic tensile raw data/HDI-4-(C0-50)-3.txt,85bacc3cb9940d4e1c1ac871d0ac1ab012da6e925a10970477700e64557d13d8,456259
iir-oh-pu-cyclic-durability-2026-v1,doi:10.17632/wg3znh66bv.1,HDI-4,IIR_OH_crosslinked_polyurethane_network,hydroxylated_butyl_rubber_IIR_OH,HDI,4,numeric_code_4_unresolved,polymer_family_diisocyanate_code_mapped,False,polyurethane_adjacent_experimental,cyclic_and_durability_transfer_supervision,0.45,10.17632/wg3znh66bv.1|HDI-4,CC-BY-4.0,reference-190;reference-191,HDI-4_rep3,3,37,49.22009659318937,2.000947583594257,0.26962229246702973,0.17657415161951281,0.09304814084751692,4562,69.19543447972721,12.635473500848661,0.3451055177824183,0-50,0.5,45.0,peak_stress_and_hysteresis_retention_transfer,False,,Low-Permeability and Calcification-resistant Polyu/Dataset 2. Network and mechanical data/cyclic tensile raw data/HDI-4-(C0-50)-3.txt,85bacc3cb9940d4e1c1ac871d0ac1ab012da6e925a10970477700e64557d13d8,456259
iir-oh-pu-cyclic-durability-2026-v1,doi:10.17632/wg3znh66bv.1,HDI-4,IIR_OH_crosslinked_polyurethane_network,hydroxylated_butyl_rubber_IIR_OH,HDI,4,numeric_code_4_unresolved,polymer_family_diisocyanate_code_mapped,False,polyurethane_adjacent_experimental,cyclic_and_durability_transfer_supervision,0.45,10.17632/wg3znh66bv.1|HDI-4,CC-BY-4.0,reference-190;reference-191,HDI-4_rep3,3,38,49.21616381265016,2.023373292253717,0.27019619296361674,0.1769613430936186,0.09323484986999814,4562,69.97094537612948,12.660827654993415,0.3450635216113229,0-50,0.5,45.0,peak_stress_and_hysteresis_retention_transfer,False,,Low-Permeability and Calcification-resistant Polyu/Dataset 2. Network and mechanical data/cyclic tensile raw data/HDI-4-(C0-50)-3.txt,85bacc3cb9940d4e1c1ac871d0ac1ab012da6e925a10970477700e64557d13d8,456259
iir-oh-pu-cyclic-durability-2026-v1,doi:10.17632/wg3znh66bv.1,HDI-4,IIR_OH_crosslinked_polyurethane_network,hydroxylated_butyl_rubber_IIR_OH,HDI,4,numeric_code_4_unresolved,polymer_family_diisocyanate_code_mapped,False,polyurethane_adjacent_experimental,cyclic_and_durability_transfer_supervision,0.45,10.17632/wg3znh66bv.1|HDI-4,CC-BY-4.0,reference-190;reference-191,HDI-4_rep3,3,39,49.21126472520004,1.9877487866267205,0.27063490272187507,0.17744890221976586,0.0931860005021092,4562,68.73900248807162,12.654194154443358,0.34432366100936435,0-50,0.5,45.0,peak_stress_and_hysteresis_retention_transfer,False,,Low-Permeability and Calcification-resistant Polyu/Dataset 2. Network and mechanical data/cyclic tensile raw data/HDI-4-(C0-50)-3.txt,85bacc3cb9940d4e1c1ac871d0ac1ab012da6e925a10970477700e64557d13d8,456259
iir-oh-pu-cyclic-durability-2026-v1,doi:10.17632/wg3znh66bv.1,HDI-4,IIR_OH_crosslinked_polyurethane_network,hydroxylated_butyl_rubber_IIR_OH,HDI,4,numeric_code_4_unresolved,polymer_family_diisocyanate_code_mapped,False,polyurethane_adjacent_experimental,cyclic_and_durability_transfer_supervision,0.45,10.17632/wg3znh66bv.1|HDI-4,CC-BY-4.0,reference-190;reference-191,HDI-4_rep3,3,40,49.2068989349576,2.0174027273481823,0.27075186712788973,0.17742292779856292,0.09332893932932682,4562,69.76447528360173,12.673604534351004,0.3447028466298364,0-50,0.5,45.0,peak_stress_and_hysteresis_retention_transfer,False,,Low-Permeability and Calcification-resistant Polyu/Dataset 2. Network and mechanical data/cyclic tensile raw data/HDI-4-(C0-50)-3.txt,85bacc3cb9940d4e1c1ac871d0ac1ab012da6e925a10970477700e64557d13d8,456259
iir-oh-pu-cyclic-durability-2026-v1,doi:10.17632/wg3znh66bv.1,HDI-4,IIR_OH_crosslinked_polyurethane_network,hydroxylated_butyl_rubber_IIR_OH,HDI,4,numeric_code_4_unresolved,polymer_family_diisocyanate_code_mapped,False,polyurethane_adjacent_experimental,cyclic_and_durability_transfer_supervision,0.45,10.17632/wg3znh66bv.1|HDI-4,CC-BY-4.0,reference-190;reference-191,HDI-4_rep3,3,41,49.20436675521725,1.9889716682881502,0.26998852337394585,0.17745269637911534,0.09253582699483051,4562,68.78129136588815,12.565903834536412,0.3427398536739444,0-50,0.5,45.0,peak_stress_and_hysteresis_retention_transfer,False,,Low-Permeability and Calcification-resistant Polyu/Dataset 2. Network and mechanical data/cyclic tensile raw data/HDI-4-(C0-50)-3.txt,85bacc3cb9940d4e1c1ac871d0ac1ab012da6e925a10970477700e64557d13d8,456259
iir-oh-pu-cyclic-durability-2026-v1,doi:10.17632/wg3znh66bv.1,HDI-4,IIR_OH_crosslinked_polyurethane_network,hydroxylated_butyl_rubber_IIR_OH,HDI,4,numeric_code_4_unresolved,polymer_family_diisocyanate_code_mapped,False,polyurethane_adjacent_experimental,cyclic_and_durability_transfer_supervision,0.45,10.17632/wg3znh66bv.1|HDI-4,CC-BY-4.0,reference-190;reference-191,HDI-4_rep3,3,42,49.200125317388895,1.9967943555654022,0.26981578179062615,0.176724264750231,0.09309151704039514,4562,69.05181031870158,12.641363771526704,0.3450187992066122,0-50,0.5,45.0,peak_stress_and_hysteresis_retention_transfer,False,,Low-Permeability and Calcification-resistant Polyu/Dataset 2. Network and mechanical data/cyclic tensile raw data/HDI-4-(C0-50)-3.txt,85bacc3cb9940d4e1c1ac871d0ac1ab012da6e925a10970477700e64557d13d8,456259
iir-oh-pu-cyclic-durability-2026-v1,doi:10.17632/wg3znh66bv.1,HDI-4,IIR_OH_crosslinked_polyurethane_network,hydroxylated_butyl_rubber_IIR_OH,HDI,4,numeric_code_4_unresolved,polymer_family_diisocyanate_code_mapped,False,polyurethane_adjacent_experimental,cyclic_and_durability_transfer_supervision,0.45,10.17632/wg3znh66bv.1|HDI-4,CC-BY-4.0,reference-190;reference-191,HDI-4_rep3,3,43,49.197290676710395,2.019098581601405,0.26915380980182385,0.17690660163624383,0.09224720816558002,4562,69.82312018406196,12.5267108368513,0.3427304567358754,0-50,0.5,45.0,peak_stress_and_hysteresis_retention_transfer,False,,Low-Permeability and Calcification-resistant Polyu/Dataset 2. Network and mechanical data/cyclic tensile raw data/HDI-4-(C0-50)-3.txt,85bacc3cb9940d4e1c1ac871d0ac1ab012da6e925a10970477700e64557d13d8,456259
iir-oh-pu-cyclic-durability-2026-v1,doi:10.17632/wg3znh66bv.1,HDI-4,IIR_OH_crosslinked_polyurethane_network,hydroxylated_butyl_rubber_IIR_OH,HDI,4,numeric_code_4_unresolved,polymer_family_diisocyanate_code_mapped,False,polyurethane_adjacent_experimental,cyclic_and_durability_transfer_supervision,0.45,10.17632/wg3znh66bv.1|HDI-4,CC-BY-4.0,reference-190;reference-191,HDI-4_rep3,3,44,49.19443213044587,1.9687422724069403,0.26923226388492977,0.17649589355242032,0.09273637033250945,4562,68.08173189279675,12.593136619694006,0.3444474632956513,0-50,0.5,45.0,peak_stress_and_hysteresis_retention_transfer,False,,Low-Permeability and Calcification-resistant Polyu/Dataset 2. Network and mechanical data/cyclic tensile raw data/HDI-4-(C0-50)-3.txt,85bacc3cb9940d4e1c1ac871d0ac1ab012da6e925a10970477700e64557d13d8,456259
iir-oh-pu-cyclic-durability-2026-v1,doi:10.17632/wg3znh66bv.1,HDI-4,IIR_OH_crosslinked_polyurethane_network,hydroxylated_butyl_rubber_IIR_OH,HDI,4,numeric_code_4_unresolved,polymer_family_diisocyanate_code_mapped,False,polyurethane_adjacent_experimental,cyclic_and_durability_transfer_supervision,0.45,10.17632/wg3znh66bv.1|HDI-4,CC-BY-4.0,reference-190;reference-191,HDI-4_rep3,3,45,49.191609671229564,1.976418975309619,0.2693942323153109,0.17660046508024485,0.09279376723506605,4562,68.34720251135661,12.600930832825822,0.344453429598508,0-50,0.5,45.0,peak_stress_and_hysteresis_retention_transfer,False,,Low-Permeability and Calcification-resistant Polyu/Dataset 2. Network and mechanical data/cyclic tensile raw data/HDI-4-(C0-50)-3.txt,85bacc3cb9940d4e1c1ac871d0ac1ab012da6e925a10970477700e64557d13d8,456259
