Repository: fafasco16/TPU-HighThroughput-Screening

# TPU/TPUU 定向五目标筛选数据集

- 版本：`tpu-directed-five-objective-2026-08-30-v1`
- 三目标相关实验记录：120,550行
- 商用构件：24种
- 现实配方：980个

## 结论

旧数据没有作废，而是重新分工：

| 旧资产 | 继续用途 | 禁止解释 |
|---|---|---|
| Gold-V结构与虚拟候选 | 化学空间、反应规则、适用域和候选排序 | 不是实验性能真值 |
| Gold-C计算与模拟 | 表示预训练、机理描述符、低保真代理和后段复核 | 不能无标记冒充宏观实验性能 |
| Gold-E实验曲线与标量 | 性能端点、来源内校准和最终实验残差 | 曲线点数不是材料数 |
| 商用构件与980个现实配方 | 成本/EHS门、现实Pareto候选和实验设计 | 目录证据不等于实时库存或低成本 |

新主线只训练三个清晰目标：韧性、循环恢复和热稳定。成本与环保保持透明规则约束，不制造虚假标签。昂贵DFT/MD在完成便宜的结构、配方、采购/EHS和模型预筛前保持后置。

## 当前任务门

| 目标 | 类型 | 实验主目标闭合组 | 直接低保真计算组 | 机理代理组 | 状态 |
|---|---|---:|---:|---:|---|
| 韧性 | single_task_model | 8 | 1 | 7988 | insufficient_chemistry_closed_labels |

File: 结果/定向筛选/TPU压缩打印DOE端点.csv (part 5 of 10)
source_id,material_key,formulation_id,material_grade,geometry,shape_order,infill_pattern,infill_value_raw,infill_percent_resolved,infill_mapping_status,shell_count,physical_specimen_id,specimen_sample_label,loading_direction,strain_levels,stress_at_5pct_strain_kPa,stress_at_10pct_strain_kPa,stress_at_15pct_strain_kPa,stress_at_20pct_strain_kPa,peak_discrete_stress_kPa,strain_at_peak_discrete_stress,discrete_compression_energy_to_20pct_kJ_m3,direct_stress_observation_count,missing_stress_observation_count,complete_four_point_response,stress_unit,energy_unit,stress_formula,quality_status,reported_replicate_count,source_protocol,target_role,complete_toughness_available,model_admission_layer,sample_weight_ceiling,split_group,source_file,source_locator,source_member_sha256,license,citation_keys,notes
source_mendeley_7zcd9bmmg5_v1,NinjaFlex_unknown_grade,NinjaFlex_unknown_grade,NinjaFlex (NinjaTek; exact chemistry/hardness unavailable),cube,17,Tri-Hex,30.0,30.0,resolved_percent,2,NinjaFlex_unknown_grade|cube|17|Tri-Hex|30|2|B,B,dir_2,0.05;0.10;0.15;0.20,227.03170110353776,303.65643662664394,312.21622788959127,274.3773283452618,312.21622788959127,0.15,49.0046514896202,4,0,True,kPa,kJ_m3,load_lbf_to_kPa_using_cross_section_area_in2,complete,4,ASTM_D575_91_adapted;21C;12.65mm_min;20pct_peak_deflection;10Hz_acquisition,discrete_compression_energy_absorption_application_proxy,False,core_TPU_application_experimental,0.15,10.17632/7zcd9bmmg5.1|NinjaFlex_unknown_grade|cube|17|Tri-Hex|30|2,Impact of Infill and Shell Design Features on Compression Stiffness in Material Extrusion of Thermoplastic Urethane/NinjaTek Data.xlsx,Impact of Infill and Shell Design Features on Compression Stiffness in Material Extrusion of Thermoplastic Urethane/NinjaTek Data.xlsx#Raw Data!67,d2916bcd7ff431c01aa9f738fc245570e1743cf176373206adc3a33e5bdfad74,CC-BY-4.0,reference-103,recomputed_from_load_and_area;max_cached_difference_kPa=0.000122573823;family=NinjaFlex_unknown_grade|cube|17|Tri-Hex|30|2
source_mendeley_7zcd9bmmg5_v1,NinjaFlex_unknown_grade,NinjaFlex_unknown_grade,NinjaFlex (NinjaTek; exact chemistry/hardness unavailable),cube,17,Tri-Hex,30.0,30.0,resolved_percent,2,NinjaFlex_unknown_grade|cube|17|Tri-Hex|30|2|C,C,dir_1,0.05;0.10;0.15;0.20,365.92097808576324,723.4633397630456,956.5502408715503,729.6076648458305,956.5502408715503,0.15,120.53691955716371,4,0,True,kPa,kJ_m3,load_lbf_to_kPa_using_cross_section_area_in2,complete,4,ASTM_D575_91_adapted;21C;12.65mm_min;20pct_peak_deflection;10Hz_acquisition,discrete_compression_energy_absorption_application_proxy,False,core_TPU_application_experimental,0.15,10.17632/7zcd9bmmg5.1|NinjaFlex_unknown_grade|cube|17|Tri-Hex|30|2,Impact of Infill and Shell Design Features on Compression Stiffness in Material Extrusion of Thermoplastic Urethane/NinjaTek Data.xlsx,Impact of Infill and Shell Design Features on Compression Stiffness in Material Extrusion of Thermoplastic Urethane/NinjaTek Data.xlsx#Raw Data!68,d2916bcd7ff431c01aa9f738fc245570e1743cf176373206adc3a33e5bdfad74,CC-BY-4.0,reference-103,recomputed_from_load_and_area;max_cached_difference_kPa=0.000375534678;family=NinjaFlex_unknown_grade|cube|17|Tri-Hex|30|2
source_mendeley_7zcd9bmmg5_v1,NinjaFlex_unknown_grade,NinjaFlex_unknown_grade,NinjaFlex (NinjaTek; exact chemistry/hardness unavailable),cube,17,Tri-Hex,30.0,30.0,resolved_percent,2,NinjaFlex_unknown_grade|cube|17|Tri-Hex|30|2|C,C,dir_2,0.05;0.10;0.15;0.20,216.68148887770528,288.3446868732182,297.07087720522765,264.54338902031844,297.07087720522765,0.15,46.718437373315524,4,0,True,kPa,kJ_m3,load_lbf_to_kPa_using_cross_section_area_in2,complete,4,ASTM_D575_91_adapted;21C;12.65mm_min;20pct_peak_deflection;10Hz_acquisition,discrete_compression_energy_absorption_application_proxy,False,core_TPU_application_experimental,0.15,10.17632/7zcd9bmmg5.1|NinjaFlex_unknown_grade|cube|17|Tri-Hex|30|2,Impact of Infill and Shell Design Features on Compression Stiffness in Material Extrusion of Thermoplastic Urethane/NinjaTek Data.xlsx,Impact of Infill and Shell Design Features on Compression Stiffness in Material Extrusion of Thermoplastic Urethane/NinjaTek Data.xlsx#Raw Data!68,d2916bcd7ff431c01aa9f738fc245570e1743cf176373206adc3a33e5bdfad74,CC-BY-4.0,reference-103,recomputed_from_load_and_area;max_cached_difference_kPa=0.000116627869;family=NinjaFlex_unknown_grade|cube|17|Tri-Hex|30|2
source_mendeley_7zcd9bmmg5_v1,NinjaFlex_unknown_grade,NinjaFlex_unknown_grade,NinjaFlex (NinjaTek; exact chemistry/hardness unavailable),cube,17,Tri-Hex,30.0,30.0,resolved_percent,2,NinjaFlex_unknown_grade|cube|17|Tri-Hex|30|2|D,D,dir_1,0.05;0.10;0.15;0.20,365.647318779508,720.4458377010775,965.0261733712591,767.9129143839268,965.0261733712591,0.15,121.75378935219041,4,0,True,kPa,kJ_m3,load_lbf_to_kPa_using_cross_section_area_in2,complete,4,ASTM_D575_91_adapted;21C;12.65mm_min;20pct_peak_deflection;10Hz_acquisition,discrete_compression_energy_absorption_application_proxy,False,core_TPU_application_experimental,0.15,10.17632/7zcd9bmmg5.1|NinjaFlex_unknown_grade|cube|17|Tri-Hex|30|2,Impact of Infill and Shell Design Features on Compression Stiffness in Material Extrusion of Thermoplastic Urethane/NinjaTek Data.xlsx,Impact of Infill and Shell Design Features on Compression Stiffness in Material Extrusion of Thermoplastic Urethane/NinjaTek Data.xlsx#Raw Data!69,d2916bcd7ff431c01aa9f738fc245570e1743cf176373206adc3a33e5bdfad74,CC-BY-4.0,reference-103,recomputed_from_load_and_area;max_cached_difference_kPa=0.000378862267;family=NinjaFlex_unknown_grade|cube|17|Tri-Hex|30|2
source_mendeley_7zcd9bmmg5_v1,NinjaFlex_unknown_grade,NinjaFlex_unknown_grade,NinjaFlex (NinjaTek; exact chemistry/hardness unavailable),cube,17,Tri-Hex,30.0,30.0,resolved_percent,2,NinjaFlex_unknown_grade|cube|17|Tri-Hex|30|2|D,D,dir_2,0.05;0.10;0.15;0.20,217.36640524425871,291.1106170165715,295.8761635338519,260.1325179786385,295.8761635338519,0.15,46.720972239200066,4,0,True,kPa,kJ_m3,load_lbf_to_kPa_using_cross_section_area_in2,complete,4,ASTM_D575_91_adapted;21C;12.65mm_min;20pct_peak_deflection;10Hz_acquisition,discrete_compression_energy_absorption_application_proxy,False,core_TPU_application_experimental,0.15,10.17632/7zcd9bmmg5.1|NinjaFlex_unknown_grade|cube|17|Tri-Hex|30|2,Impact of Infill and Shell Design Features on Compression Stiffness in Material Extrusion of Thermoplastic Urethane/NinjaTek Data.xlsx,Impact of Infill and Shell Design Features on Compression Stiffness in Material Extrusion of Thermoplastic Urethane/NinjaTek Data.xlsx#Raw Data!69,d2916bcd7ff431c01aa9f738fc245570e1743cf176373206adc3a33e5bdfad74,CC-BY-4.0,reference-103,recomputed_from_load_and_area;max_cached_difference_kPa=0.000116158833;family=NinjaFlex_unknown_grade|cube|17|Tri-Hex|30|2
source_mendeley_7zcd9bmmg5_v1,NinjaFlex_unknown_grade,NinjaFlex_unknown_grade,NinjaFlex (NinjaTek; exact chemistry/hardness unavailable),cube,18,Tri-Hex,30.0,30.0,resolved_percent,3,NinjaFlex_unknown_grade|cube|18|Tri-Hex|30|3|A,A,dir_1,0.05;0.10;0.15;0.20,438.8817911441293,895.5097159663352,1243.189637274099,1164.2877607682733,1243.189637274099,0.15,157.98625123843502,4,0,True,kPa,kJ_m3,load_lbf_to_kPa_using_cross_section_area_in2,complete,4,ASTM_D575_91_adapted;21C;12.65mm_min;20pct_peak_deflection;10Hz_acquisition,discrete_compression_energy_absorption_application_proxy,False,core_TPU_application_experimental,0.15,10.17632/7zcd9bmmg5.1|NinjaFlex_unknown_grade|cube|18|Tri-Hex|30|3,Impact of Infill and Shell Design Features on Compression Stiffness in Material Extrusion of Thermoplastic Urethane/NinjaTek Data.xlsx,Impact of Infill and Shell Design Features on Compression Stiffness in Material Extrusion of Thermoplastic Urethane/NinjaTek Data.xlsx#Raw Data!70,d2916bcd7ff431c01aa9f738fc245570e1743cf176373206adc3a33e5bdfad74,CC-BY-4.0,reference-103,recomputed_from_load_and_area;max_cached_difference_kPa=0.000488067223;family=NinjaFlex_unknown_grade|cube|18|Tri-Hex|30|3
source_mendeley_7zcd9bmmg5_v1,NinjaFlex_unknown_grade,NinjaFlex_unknown_grade,NinjaFlex (NinjaTek; exact chemistry/hardness unavailable),cube,18,Tri-Hex,30.0,30.0,resolved_percent,3,NinjaFlex_unknown_grade|cube|18|Tri-Hex|30|3|A,A,dir_2,0.05;0.10;0.15;0.20,291.4638894065957,509.80707933888635,567.7622162490804,555.1448198842025,567.7622162490804,0.15,82.33027974683318,4,0,True,kPa,kJ_m3,load_lbf_to_kPa_using_cross_section_area_in2,complete,4,ASTM_D575_91_adapted;21C;12.65mm_min;20pct_peak_deflection;10Hz_acquisition,discrete_compression_energy_absorption_application_proxy,False,core_TPU_application_experimental,0.15,10.17632/7zcd9bmmg5.1|NinjaFlex_unknown_grade|cube|18|Tri-Hex|30|3,Impact of Infill and Shell Design Features on Compression Stiffness in Material Extrusion of Thermoplastic Urethane/NinjaTek Data.xlsx,Impact of Infill and Shell Design Features on Compression Stiffness in Material Extrusion of Thermoplastic Urethane/NinjaTek Data.xlsx#Raw Data!70,d2916bcd7ff431c01aa9f738fc245570e1743cf176373206adc3a33e5bdfad74,CC-BY-4.0,reference-103,recomputed_from_load_and_area;max_cached_difference_kPa=0.000222899323;family=NinjaFlex_unknown_grade|cube|18|Tri-Hex|30|3
source_mendeley_7zcd9bmmg5_v1,NinjaFlex_unknown_grade,NinjaFlex_unknown_grade,NinjaFlex (NinjaTek; exact chemistry/hardness unavailable),cube,18,Tri-Hex,30.0,30.0,resolved_percent,3,NinjaFlex_unknown_grade|cube|18|Tri-Hex|30|3|B,B,dir_1,0.05;0.10;0.15;0.20,429.31796805930446,872.5538724967898,1208.036636094863,1140.634570746793,1208.036636094863,0.15,154.0112881012177,4,0,True,kPa,kJ_m3,load_lbf_to_kPa_using_cross_section_area_in2,complete,4,ASTM_D575_91_adapted;21C;12.65mm_min;20pct_peak_deflection;10Hz_acquisition,discrete_compression_energy_absorption_application_proxy,False,core_TPU_application_experimental,0.15,10.17632/7zcd9bmmg5.1|NinjaFlex_unknown_grade|cube|18|Tri-Hex|30|3,Impact of Infill and Shell Design Features on Compression Stiffness in Material Extrusion of Thermoplastic Urethane/NinjaTek Data.xlsx,Impact of Infill and Shell Design Features on Compression Stiffness in Material Extrusion of Thermoplastic Urethane/NinjaTek Data.xlsx#Raw Data!71,d2916bcd7ff431c01aa9f738fc245570e1743cf176373206adc3a33e5bdfad74,CC-BY-4.0,reference-103,recomputed_from_load_and_area;max_cached_difference_kPa=0.00047426641;family=NinjaFlex_unknown_grade|cube|18|Tri-Hex|30|3
source_mendeley_7zcd9bmmg5_v1,NinjaFlex_unknown_grade,NinjaFlex_unknown_grade,NinjaFlex (NinjaTek; exact chemistry/hardness unavailable),cube,18,Tri-Hex,30.0,30.0,resolved_percent,3,NinjaFlex_unknown_grade|cube|18|Tri-Hex|30|3|B,B,dir_2,0.05;0.10;0.15;0.20,296.92393256814705,510.0602778449765,550.3690296638252,529.5055182613628,550.3690296638252,0.15,81.1052999603815,4,0,True,kPa,kJ_m3,load_lbf_to_kPa_using_cross_section_area_in2,complete,4,ASTM_D575_91_adapted;21C;12.65mm_min;20pct_peak_deflection;10Hz_acquisition,discrete_compression_energy_absorption_application_proxy,False,core_TPU_application_experimental,0.15,10.17632/7zcd9bmmg5.1|NinjaFlex_unknown_grade|cube|18|Tri-Hex|30|3,Impact of Infill and Shell Design Features on Compression Stiffness in Material Extrusion of Thermoplastic Urethane/NinjaTek Data.xlsx,Impact of Infill and Shell Design Features on Compression Stiffness in Material Extrusion of Thermoplastic Urethane/NinjaTek Data.xlsx#Raw Data!71,d2916bcd7ff431c01aa9f738fc245570e1743cf176373206adc3a33e5bdfad74,CC-BY-4.0,reference-103,recomputed_from_load_and_area;max_cached_difference_kPa=0.000216070884;family=NinjaFlex_unknown_grade|cube|18|Tri-Hex|30|3
source_mendeley_7zcd9bmmg5_v1,NinjaFlex_unknown_grade,NinjaFlex_unknown_grade,NinjaFlex (NinjaTek; exact chemistry/hardness unavailable),cube,18,Tri-Hex,30.0,30.0,resolved_percent,3,NinjaFlex_unknown_grade|cube|18|Tri-Hex|30|3|C,C,dir_1,0.05;0.10;0.15;0.20,444.329551049945,885.3273926879555,1209.2496846713507,1125.3135257905303,1209.2496846713507,0.15,155.0781695652258,4,0,True,kPa,kJ_m3,load_lbf_to_kPa_using_cross_section_area_in2,complete,4,ASTM_D575_91_adapted;21C;12.65mm_min;20pct_peak_deflection;10Hz_acquisition,discrete_compression_energy_absorption_application_proxy,False,core_TPU_application_experimental,0.15,10.17632/7zcd9bmmg5.1|NinjaFlex_unknown_grade|cube|18|Tri-Hex|30|3,Impact of Infill and Shell Design Features on Compression Stiffness in Material Extrusion of Thermoplastic Urethane/NinjaTek Data.xlsx,Impact of Infill and Shell Design Features on Compression Stiffness in Material Extrusion of Thermoplastic Urethane/NinjaTek Data.xlsx#Raw Data!72,d2916bcd7ff431c01aa9f738fc245570e1743cf176373206adc3a33e5bdfad74,CC-BY-4.0,reference-103,recomputed_from_load_and_area;max_cached_difference_kPa=0.000474742644;family=NinjaFlex_unknown_grade|cube|18|Tri-Hex|30|3
source_mendeley_7zcd9bmmg5_v1,NinjaFlex_unknown_grade,NinjaFlex_unknown_grade,NinjaFlex (NinjaTek; exact chemistry/hardness unavailable),cube,18,Tri-Hex,30.0,30.0,resolved_percent,3,NinjaFlex_unknown_grade|cube|18|Tri-Hex|30|3|C,C,dir_2,0.05;0.10;0.15;0.20,296.2494874363415,518.5082778602052,572.2764898083793,548.7611797347582,572.2764898083793,0.15,83.07074224861528,4,0,True,kPa,kJ_m3,load_lbf_to_kPa_using_cross_section_area_in2,complete,4,ASTM_D575_91_adapted;21C;12.65mm_min;20pct_peak_deflection;10Hz_acquisition,discrete_compression_energy_absorption_application_proxy,False,core_TPU_application_experimental,0.15,10.17632/7zcd9bmmg5.1|NinjaFlex_unknown_grade|cube|18|Tri-Hex|30|3,Impact of Infill and Shell Design Features on Compression Stiffness in Material Extrusion of Thermoplastic Urethane/NinjaTek Data.xlsx,Impact of Infill and Shell Design Features on Compression Stiffness in Material Extrusion of Thermoplastic Urethane/NinjaTek Data.xlsx#Raw Data!72,d2916bcd7ff431c01aa9f738fc245570e1743cf176373206adc3a33e5bdfad74,CC-BY-4.0,reference-103,recomputed_from_load_and_area;max_cached_difference_kPa=0.000224671594;family=NinjaFlex_unknown_grade|cube|18|Tri-Hex|30|3
source_mendeley_7zcd9bmmg5_v1,NinjaFlex_unknown_grade,NinjaFlex_unknown_grade,NinjaFlex (NinjaTek; exact chemistry/hardness unavailable),cube,18,Tri-Hex,30.0,30.0,resolved_percent,3,NinjaFlex_unknown_grade|cube|18|Tri-Hex|30|3|D,D,dir_1,0.05;0.10;0.15;0.20,430.7468819698092,866.0489215938077,1192.8339797881554,1075.5298045020993,1192.8339797881554,0.15,151.3697342801411,4,0,True,kPa,kJ_m3,load_lbf_to_kPa_using_cross_section_area_in2,complete,4,ASTM_D575_91_adapted;21C;12.65mm_min;20pct_peak_deflection;10Hz_acquisition,discrete_compression_energy_absorption_application_proxy,False,core_TPU_application_experimental,0.15,10.17632/7zcd9bmmg5.1|NinjaFlex_unknown_grade|cube|18|Tri-Hex|30|3,Impact of Infill and Shell Design Features on Compression Stiffness in Material Extrusion of Thermoplastic Urethane/NinjaTek Data.xlsx,Impact of Infill and Shell Design Features on Compression Stiffness in Material Extrusion of Thermoplastic Urethane/NinjaTek Data.xlsx#Raw Data!73,d2916bcd7ff431c01aa9f738fc245570e1743cf176373206adc3a33e5bdfad74,CC-BY-4.0,reference-103,recomputed_from_load_and_area;max_cached_difference_kPa=0.000468297957;family=NinjaFlex_unknown_grade|cube|18|Tri-Hex|30|3
source_mendeley_7zcd9bmmg5_v1,NinjaFlex_unknown_grade,NinjaFlex_unknown_grade,NinjaFlex (NinjaTek; exact chemistry/hardness unavailable),cube,18,Tri-Hex,30.0,30.0,resolved_percent,3,NinjaFlex_unknown_grade|cube|18|Tri-Hex|30|3|D,D,dir_2,0.05;0.10;0.15;0.20,295.25608050981623,509.394854179905,554.2488999323667,528.9166823867887,554.2488999323667,0.15,81.16790879077412,4,0,True,kPa,kJ_m3,load_lbf_to_kPa_using_cross_section_area_in2,complete,4,ASTM_D575_91_adapted;21C;12.65mm_min;20pct_peak_deflection;10Hz_acquisition,discrete_compression_energy_absorption_application_proxy,False,core_TPU_application_experimental,0.15,10.17632/7zcd9bmmg5.1|NinjaFlex_unknown_grade|cube|18|Tri-Hex|30|3,Impact of Infill and Shell Design Features on Compression Stiffness in Material Extrusion of Thermoplastic Urethane/NinjaTek Data.xlsx,Impact of Infill and Shell Design Features on Compression Stiffness in Material Extrusion of Thermoplastic Urethane/NinjaTek Data.xlsx#Raw Data!73,d2916bcd7ff431c01aa9f738fc245570e1743cf176373206adc3a33e5bdfad74,CC-BY-4.0,reference-103,recomputed_from_load_and_area;max_cached_difference_kPa=0.000217594093;family=NinjaFlex_unknown_grade|cube|18|Tri-Hex|30|3
source_mendeley_7zcd9bmmg5_v1,NinjaFlex_unknown_grade,NinjaFlex_unknown_grade,NinjaFlex (NinjaTek; exact chemistry/hardness unavailable),cylinder,1.0,Grid 0 deg,10.0,10.0,resolved_percent,2,NinjaFlex_unknown_grade|cylinder|1.0|Grid 0 deg|10|2|A,A,dir_1,0.05;0.10;0.15;0.20,130.853214330732,154.30427492295144,141.71575375952446,122.6426754915227,154.30427492295144,0.1,24.409729037948463,4,0,True,kPa,kJ_m3,source_reported_kPa,complete,4,ASTM_D575_91_adapted;21C;12.65mm_min;20pct_peak_deflection;10Hz_acquisition,discrete_compression_energy_absorption_application_proxy,False,core_TPU_application_experimental,0.15,10.17632/7zcd9bmmg5.1|NinjaFlex_unknown_grade|cylinder|1.0|Grid 0 deg|10|2,Impact of Infill and Shell Design Features on Compression Stiffness in Material Extrusion of Thermoplastic Urethane/NinjaTek Data.xlsx,Impact of Infill and Shell Design Features on Compression Stiffness in Material Extrusion of Thermoplastic Urethane/NinjaTek Data.xlsx#NinjaFlex Cylinders - Do Not S.!2,d2916bcd7ff431c01aa9f738fc245570e1743cf176373206adc3a33e5bdfad74,CC-BY-4.0,reference-103,cylinder_response
source_mendeley_7zcd9bmmg5_v1,NinjaFlex_unknown_grade,NinjaFlex_unknown_grade,NinjaFlex (NinjaTek; exact chemistry/hardness unavailable),cylinder,1.0,Grid 0 deg,10.0,10.0,resolved_percent,2,NinjaFlex_unknown_grade|cylinder|1.0|Grid 0 deg|10|2|B,B,dir_1,0.05;0.10;0.15;0.20,139.82463404831276,158.4392336884846,144.84694321606582,129.84910626023154,158.4392336884846,0.1,25.40176820414895,4,0,True,kPa,kJ_m3,source_reported_kPa,complete,4,ASTM_D575_91_adapted;21C;12.65mm_min;20pct_peak_deflection;10Hz_acquisition,discrete_compression_energy_absorption_application_proxy,False,core_TPU_application_experimental,0.15,10.17632/7zcd9bmmg5.1|NinjaFlex_unknown_grade|cylinder|1.0|Grid 0 deg|10|2,Impact of Infill and Shell Design Features on Compression Stiffness in Material Extrusion of Thermoplastic Urethane/NinjaTek Data.xlsx,Impact of Infill and Shell Design Features on Compression Stiffness in Material Extrusion of Thermoplastic Urethane/NinjaTek Data.xlsx#NinjaFlex Cylinders - Do Not S.!3,d2916bcd7ff431c01aa9f738fc245570e1743cf176373206adc3a33e5bdfad74,CC-BY-4.0,reference-103,cylinder_response
source_mendeley_7zcd9bmmg5_v1,NinjaFlex_unknown_grade,NinjaFlex_unknown_grade,NinjaFlex (NinjaTek; exact chemistry/hardness unavailable),cylinder,1.0,Grid 0 deg,10.0,10.0,resolved_percent,2,NinjaFlex_unknown_grade|cylinder|1.0|Grid 0 deg|10|2|C,C,dir_1,0.05;0.10;0.15;0.20,134.30996545279424,153.37220626415314,139.91304598097537,125.6571045468111,153.37220626415314,0.1,24.521188498566417,4,0,True,kPa,kJ_m3,source_reported_kPa,complete,4,ASTM_D575_91_adapted;21C;12.65mm_min;20pct_peak_deflection;10Hz_acquisition,discrete_compression_energy_absorption_application_proxy,False,core_TPU_application_experimental,0.15,10.17632/7zcd9bmmg5.1|NinjaFlex_unknown_grade|cylinder|1.0|Grid 0 deg|10|2,Impact of Infill and Shell Design Features on Compression Stiffness in Material Extrusion of Thermoplastic Urethane/NinjaTek Data.xlsx,Impact of Infill and Shell Design Features on Compression Stiffness in Material Extrusion of Thermoplastic Urethane/NinjaTek Data.xlsx#NinjaFlex Cylinders - Do Not S.!4,d2916bcd7ff431c01aa9f738fc245570e1743cf176373206adc3a33e5bdfad74,CC-BY-4.0,reference-103,cylinder_response
source_mendeley_7zcd9bmmg5_v1,NinjaFlex_unknown_grade,NinjaFlex_unknown_grade,NinjaFlex (NinjaTek; exact chemistry/hardness unavailable),cylinder,1.0,Grid 0 deg,10.0,10.0,resolved_percent,2,NinjaFlex_unknown_grade|cylinder|1.0|Grid 0 deg|10|2|D,D,dir_1,0.05;0.10;0.15;0.20,131.23202757491052,149.8012938112742,139.37230221332808,131.27417025779863,149.8012938112742,0.1,24.302135436420606,4,0,True,kPa,kJ_m3,source_reported_kPa,complete,4,ASTM_D575_91_adapted;21C;12.65mm_min;20pct_peak_deflection;10Hz_acquisition,discrete_compression_energy_absorption_application_proxy,False,core_TPU_application_experimental,0.15,10.17632/7zcd9bmmg5.1|NinjaFlex_unknown_grade|cylinder|1.0|Grid 0 deg|10|2,Impact of Infill and Shell Design Features on Compression Stiffness in Material Extrusion of Thermoplastic Urethane/NinjaTek Data.xlsx,Impact of Infill and Shell Design Features on Compression Stiffness in Material Extrusion of Thermoplastic Urethane/NinjaTek Data.xlsx#NinjaFlex Cylinders - Do Not S.!5,d2916bcd7ff431c01aa9f738fc245570e1743cf176373206adc3a33e5bdfad74,CC-BY-4.0,reference-103,cylinder_response
source_mendeley_7zcd9bmmg5_v1,NinjaFlex_unknown_grade,NinjaFlex_unknown_grade,NinjaFlex (NinjaTek; exact chemistry/hardness unavailable),cylinder,2.0,Grid 0 deg,20.0,20.0,resolved_percent,2,NinjaFlex_unknown_grade|cylinder|2.0|Grid 0 deg|20|2|A,A,dir_1,0.05;0.10;0.15;0.20,230.60616578247956,371.976503478182,326.5804840253129,212.5762770118546,371.976503478182,0.1,51.77256458959509,4,0,True,kPa,kJ_m3,source_reported_kPa,complete,4,ASTM_D575_91_adapted;21C;12.65mm_min;20pct_peak_deflection;10Hz_acquisition,discrete_compression_energy_absorption_application_proxy,False,core_TPU_application_experimental,0.15,10.17632/7zcd9bmmg5.1|NinjaFlex_unknown_grade|cylinder|2.0|Grid 0 deg|20|2,Impact of Infill and Shell Design Features on Compression Stiffness in Material Extrusion of Thermoplastic Urethane/NinjaTek Data.xlsx,Impact of Infill and Shell Design Features on Compression Stiffness in Material Extrusion of Thermoplastic Urethane/NinjaTek Data.xlsx#NinjaFlex Cylinders - Do Not S.!6,d2916bcd7ff431c01aa9f738fc245570e1743cf176373206adc3a33e5bdfad74,CC-BY-4.0,reference-103,cylinder_response
source_mendeley_7zcd9bmmg5_v1,NinjaFlex_unknown_grade,NinjaFlex_unknown_grade,NinjaFlex (NinjaTek; exact chemistry/hardness unavailable),cylinder,2.0,Grid 0 deg,20.0,20.0,resolved_percent,2,NinjaFlex_unknown_grade|cylinder|2.0|Grid 0 deg|20|2|B,B,dir_1,0.05;0.10;0.15;0.20,226.65358039935055,365.07605875495074,312.8503099994535,231.23588985761134,365.07605875495074,0.1,51.00989470412802,4,0,True,kPa,kJ_m3,source_reported_kPa,complete,4,ASTM_D575_91_adapted;21C;12.65mm_min;20pct_peak_deflection;10Hz_acquisition,discrete_compression_energy_absorption_application_proxy,False,core_TPU_application_experimental,0.15,10.17632/7zcd9bmmg5.1|NinjaFlex_unknown_grade|cylinder|2.0|Grid 0 deg|20|2,Impact of Infill and Shell Design Features on Compression Stiffness in Material Extrusion of Thermoplastic Urethane/NinjaTek Data.xlsx,Impact of Infill and Shell Design Features on Compression Stiffness in Material Extrusion of Thermoplastic Urethane/NinjaTek Data.xlsx#NinjaFlex Cylinders - Do Not S.!7,d2916bcd7ff431c01aa9f738fc245570e1743cf176373206adc3a33e5bdfad74,CC-BY-4.0,reference-103,cylinder_response
source_mendeley_7zcd9bmmg5_v1,NinjaFlex_unknown_grade,NinjaFlex_unknown_grade,NinjaFlex (NinjaTek; exact chemistry/hardness unavailable),cylinder,2.0,Grid 0 deg,20.0,20.0,resolved_percent,2,NinjaFlex_unknown_grade|cylinder|2.0|Grid 0 deg|20|2|C,C,dir_1,0.05;0.10;0.15;0.20,204.6613463285241,317.3113286432343,288.1271300721918,236.3346524286289,317.3113286432343,0.1,46.413356562913236,4,0,True,kPa,kJ_m3,source_reported_kPa,complete,4,ASTM_D575_91_adapted;21C;12.65mm_min;20pct_peak_deflection;10Hz_acquisition,discrete_compression_energy_absorption_application_proxy,False,core_TPU_application_experimental,0.15,10.17632/7zcd9bmmg5.1|NinjaFlex_unknown_grade|cylinder|2.0|Grid 0 deg|20|2,Impact of Infill and Shell Design Features on Compression Stiffness in Material Extrusion of Thermoplastic Urethane/NinjaTek Data.xlsx,Impact of Infill and Shell Design Features on Compression Stiffness in Material Extrusion of Thermoplastic Urethane/NinjaTek Data.xlsx#NinjaFlex Cylinders - Do Not S.!8,d2916bcd7ff431c01aa9f738fc245570e1743cf176373206adc3a33e5bdfad74,CC-BY-4.0,reference-103,cylinder_response
source_mendeley_7zcd9bmmg5_v1,NinjaFlex_unknown_grade,NinjaFlex_unknown_grade,NinjaFlex (NinjaTek; exact chemistry/hardness unavailable),cylinder,2.0,Grid 0 deg,20.0,20.0,resolved_percent,2,NinjaFlex_unknown_grade|cylinder|2.0|Grid 0 deg|20|2|D,D,dir_1,0.05;0.10;0.15;0.20,212.95222149752865,340.5495710500907,270.93059223489445,207.2422704152635,340.5495710500907,0.1,46.40267599950728,4,0,True,kPa,kJ_m3,source_reported_kPa,complete,4,ASTM_D575_91_adapted;21C;12.65mm_min;20pct_peak_deflection;10Hz_acquisition,discrete_compression_energy_absorption_application_proxy,False,core_TPU_application_experimental,0.15,10.17632/7zcd9bmmg5.1|NinjaFlex_unknown_grade|cylinder|2.0|Grid 0 deg|20|2,Impact of Infill and Shell Design Features on Compression Stiffness in Material Extrusion of Thermoplastic Urethane/NinjaTek Data.xlsx,Impact of Infill and Shell Design Features on Compression Stiffness in Material Extrusion of Thermoplastic Urethane/NinjaTek Data.xlsx#NinjaFlex Cylinders - Do Not S.!9,d2916bcd7ff431c01aa9f738fc245570e1743cf176373206adc3a33e5bdfad74,CC-BY-4.0,reference-103,cylinder_response
source_mendeley_7zcd9bmmg5_v1,NinjaFlex_unknown_grade,NinjaFlex_unknown_grade,NinjaFlex (NinjaTek; exact chemistry/hardness unavailable),cylinder,3.0,Grid 0 deg,30.0,30.0,resolved_percent,2,NinjaFlex_unknown_grade|cylinder|3.0|Grid 0 deg|30|2|A,A,dir_1,0.05;0.10;0.15;0.20,330.8667345754532,606.0752804360499,758.0086343225363,384.15040475639665,758.0086343225363,0.15,94.3512925856119,4,0,True,kPa,kJ_m3,source_reported_kPa,complete,4,ASTM_D575_91_adapted;21C;12.65mm_min;20pct_peak_deflection;10Hz_acquisition,discrete_compression_energy_absorption_application_proxy,False,core_TPU_application_experimental,0.15,10.17632/7zcd9bmmg5.1|NinjaFlex_unknown_grade|cylinder|3.0|Grid 0 deg|30|2,Impact of Infill and Shell Design Features on Compression Stiffness in Material Extrusion of Thermoplastic Urethane/NinjaTek Data.xlsx,Impact of Infill and Shell Design Features on Compression Stiffness in Material Extrusion of Thermoplastic Urethane/NinjaTek Data.xlsx#NinjaFlex Cylinders - Do Not S.!10,d2916bcd7ff431c01aa9f738fc245570e1743cf176373206adc3a33e5bdfad74,CC-BY-4.0,reference-103,cylinder_response
source_mendeley_7zcd9bmmg5_v1,NinjaFlex_unknown_grade,NinjaFlex_unknown_grade,NinjaFlex (NinjaTek; exact chemistry/hardness unavailable),cylinder,3.0,Grid 0 deg,30.0,30.0,resolved_percent,2,NinjaFlex_unknown_grade|cylinder|3.0|Grid 0 deg|30|2|B,B,dir_1,0.05;0.10;0.15;0.20,330.5656013714829,593.6664889755829,706.6065215535851,351.7972029094285,706.6065215535851,0.15,90.33686066776826,4,0,True,kPa,kJ_m3,source_reported_kPa,complete,4,ASTM_D575_91_adapted;21C;12.65mm_min;20pct_peak_deflection;10Hz_acquisition,discrete_compression_energy_absorption_application_proxy,False,core_TPU_application_experimental,0.15,10.17632/7zcd9bmmg5.1|NinjaFlex_unknown_grade|cylinder|3.0|Grid 0 deg|30|2,Impact of Infill and Shell Design Features on Compression Stiffness in Material Extrusion of Thermoplastic Urethane/NinjaTek Data.xlsx,Impact of Infill and Shell Design Features on Compression Stiffness in Material Extrusion of Thermoplastic Urethane/NinjaTek Data.xlsx#NinjaFlex Cylinders - Do Not S.!11,d2916bcd7ff431c01aa9f738fc245570e1743cf176373206adc3a33e5bdfad74,CC-BY-4.0,reference-103,cylinder_response
source_mendeley_7zcd9bmmg5_v1,NinjaFlex_unknown_grade,NinjaFlex_unknown_grade,NinjaFlex (NinjaTek; exact chemistry/hardness unavailable),cylinder,3.0,Grid 0 deg,30.0,30.0,resolved_percent,2,NinjaFlex_unknown_grade|cylinder|3.0|Grid 0 deg|30|2|C,C,dir_1,0.05;0.10;0.15;0.20,328.47527715213675,584.1624513977619,672.4568670934958,451.67783637032846,672.4568670934958,0.15,90.54667569142794,4,0,True,kPa,kJ_m3,source_reported_kPa,complete,4,ASTM_D575_91_adapted;21C;12.65mm_min;20pct_peak_deflection;10Hz_acquisition,discrete_compression_energy_absorption_application_proxy,False,core_TPU_application_experimental,0.15,10.17632/7zcd9bmmg5.1|NinjaFlex_unknown_grade|cylinder|3.0|Grid 0 deg|30|2,Impact of Infill and Shell Design Features on Compression Stiffness in Material Extrusion of Thermoplastic Urethane/NinjaTek Data.xlsx,Impact of Infill and Shell Design Features on Compression Stiffness in Material Extrusion of Thermoplastic Urethane/NinjaTek Data.xlsx#NinjaFlex Cylinders - Do Not S.!12,d2916bcd7ff431c01aa9f738fc245570e1743cf176373206adc3a33e5bdfad74,CC-BY-4.0,reference-103,cylinder_response
source_mendeley_7zcd9bmmg5_v1,NinjaFlex_unknown_grade,NinjaFlex_unknown_grade,NinjaFlex (NinjaTek; exact chemistry/hardness unavailable),cylinder,3.0,Grid 0 deg,30.0,30.0,resolved_percent,2,NinjaFlex_unknown_grade|cylinder|3.0|Grid 0 deg|30|2|D,D,dir_1,0.05;0.10;0.15;0.20,325.08775510497895,591.5104795213725,702.529956929422,379.64488945417855,702.529956929422,0.15,90.44753181414313,4,0,True,kPa,kJ_m3,source_reported_kPa,complete,4,ASTM_D575_91_adapted;21C;12.65mm_min;20pct_peak_deflection;10Hz_acquisition,discrete_compression_energy_absorption_application_proxy,False,core_TPU_application_experimental,0.15,10.17632/7zcd9bmmg5.1|NinjaFlex_unknown_grade|cylinder|3.0|Grid 0 deg|30|2,Impact of Infill and Shell Design Features on Compression Stiffness in Material Extrusion of Thermoplastic Urethane/NinjaTek Data.xlsx,Impact of Infill and Shell Design Features on Compression Stiffness in Material Extrusion of Thermoplastic Urethane/NinjaTek Data.xlsx#NinjaFlex Cylinders - Do Not S.!13,d2916bcd7ff431c01aa9f738fc245570e1743cf176373206adc3a33e5bdfad74,CC-BY-4.0,reference-103,cylinder_response
source_mendeley_7zcd9bmmg5_v1,NinjaFlex_unknown_grade,NinjaFlex_unknown_grade,NinjaFlex (NinjaTek; exact chemistry/hardness unavailable),cylinder,,Grid,0.2,,raw_label_ambiguous_not_numeric_percent,2,NinjaFlex_unknown_grade|cylinder|nan|Grid|0.2|2|A,A,dir_1,0.05;0.10;0.15;0.20,253.75297607187835,376.58123875822895,307.2740050965926,246.61038204589067,376.58123875822895,0.1,53.04567054748226,4,0,True,kPa,kJ_m3,source_reported_kPa,complete,4,ASTM_D575_91_adapted;21C;12.65mm_min;20pct_peak_deflection;10Hz_acquisition,discrete_compression_energy_absorption_application_proxy,False,core_TPU_application_experimental,0.15,10.17632/7zcd9bmmg5.1|NinjaFlex_unknown_grade|cylinder|nan|Grid|0.2|2,Impact of Infill and Shell Design Features on Compression Stiffness in Material Extrusion of Thermoplastic Urethane/NinjaTek Data.xlsx,Impact of Infill and Shell Design Features on Compression Stiffness in Material Extrusion of Thermoplastic Urethane/NinjaTek Data.xlsx#NinjaFlex Cylinders - Do Not S.!18,d2916bcd7ff431c01aa9f738fc245570e1743cf176373206adc3a33e5bdfad74,CC-BY-4.0,reference-103,cylinder_response;0.2_infill_label_kept_ambiguous
source_mendeley_7zcd9bmmg5_v1,NinjaFlex_unknown_grade,NinjaFlex_unknown_grade,NinjaFlex (NinjaTek; exact chemistry/hardness unavailable),cylinder,,Grid,0.2,,raw_label_ambiguous_not_numeric_percent,2,NinjaFlex_unknown_grade|cylinder|nan|Grid|0.2|2|B,B,dir_1,0.05;0.10;0.15;0.20,249.84237037175956,364.4792920293276,279.95933659244776,230.7833920815785,364.4792920293276,0.1,50.48363475171622,4,0,True,kPa,kJ_m3,source_reported_kPa,complete,4,ASTM_D575_91_adapted;21C;12.65mm_min;20pct_peak_deflection;10Hz_acquisition,discrete_compression_energy_absorption_application_proxy,False,core_TPU_application_experimental,0.15,10.17632/7zcd9bmmg5.1|NinjaFlex_unknown_grade|cylinder|nan|Grid|0.2|2,Impact of Infill and Shell Design Features on Compression Stiffness in Material Extrusion of Thermoplastic Urethane/NinjaTek Data.xlsx,Impact of Infill and Shell Design Features on Compression Stiffness in Material Extrusion of Thermoplastic Urethane/NinjaTek Data.xlsx#NinjaFlex Cylinders - Do Not S.!19,d2916bcd7ff431c01aa9f738fc245570e1743cf176373206adc3a33e5bdfad74,CC-BY-4.0,reference-103,cylinder_response;0.2_infill_label_kept_ambiguous
source_mendeley_7zcd9bmmg5_v1,NinjaFlex_unknown_grade,NinjaFlex_unknown_grade,NinjaFlex (NinjaTek; exact chemistry/hardness unavailable),cylinder,,Grid,0.2,,raw_label_ambiguous_not_numeric_percent,2,NinjaFlex_unknown_grade|cylinder|nan|Grid|0.2|2|C,C,dir_1,0.05;0.10;0.15;0.20,242.15602782552511,328.74659625731084,239.06919351438938,194.2414423079665,328.74659625731084,0.1,45.354626937560425,4,0,True,kPa,kJ_m3,source_reported_kPa,complete,4,ASTM_D575_91_adapted;21C;12.65mm_min;20pct_peak_deflection;10Hz_acquisition,discrete_compression_energy_absorption_application_proxy,False,core_TPU_application_experimental,0.15,10.17632/7zcd9bmmg5.1|NinjaFlex_unknown_grade|cylinder|nan|Grid|0.2|2,Impact of Infill and Shell Design Features on Compression Stiffness in Material Extrusion of Thermoplastic Urethane/NinjaTek Data.xlsx,Impact of Infill and Shell Design Features on Compression Stiffness in Material Extrusion of Thermoplastic Urethane/NinjaTek Data.xlsx#NinjaFlex Cylinders - Do Not S.!20,d2916bcd7ff431c01aa9f738fc245570e1743cf176373206adc3a33e5bdfad74,CC-BY-4.0,reference-103,cylinder_response;0.2_infill_label_kept_ambiguous
source_mendeley_7zcd9bmmg5_v1,NinjaFlex_unknown_grade,NinjaFlex_unknown_grade,NinjaFlex (NinjaTek; exact chemistry/hardness unavailable),cylinder,,Grid,0.2,,raw_label_ambiguous_not_numeric_percent,2,NinjaFlex_unknown_grade|cylinder|nan|Grid|0.2|2|D,D,dir_1,0.05;0.10;0.15;0.20,239.8983890251237,337.8797210911377,265.71215540275523,225.6232723453576,337.8797210911377,0.1,47.815095084584776,4,0,True,kPa,kJ_m3,source_reported_kPa,complete,4,ASTM_D575_91_adapted;21C;12.65mm_min;20pct_peak_deflection;10Hz_acquisition,discrete_compression_energy_absorption_application_proxy,False,core_TPU_application_experimental,0.15,10.17632/7zcd9bmmg5.1|NinjaFlex_unknown_grade|cylinder|nan|Grid|0.2|2,Impact of Infill and Shell Design Features on Compression Stiffness in Material Extrusion of Thermoplastic Urethane/NinjaTek Data.xlsx,Impact of Infill and Shell Design Features on Compression Stiffness in Material Extrusion of Thermoplastic Urethane/NinjaTek Data.xlsx#NinjaFlex Cylinders - Do Not S.!21,d2916bcd7ff431c01aa9f738fc245570e1743cf176373206adc3a33e5bdfad74,CC-BY-4.0,reference-103,cylinder_response;0.2_infill_label_kept_ambiguous
source_mendeley_7zcd9bmmg5_v1,NinjaFlex_unknown_grade,NinjaFlex_unknown_grade,NinjaFlex (NinjaTek; exact chemistry/hardness unavailable),cylinder,,Lines,0.2,,raw_label_ambiguous_not_numeric_percent,2,NinjaFlex_unknown_grade|cylinder|nan|Lines|0.2|2|A,A,dir_1,0.05;0.10;0.15;0.20,161.95298587489165,160.42178775501088,132.75083302917844,124.27266817212545,161.95298587489165,0.05,25.86309703725719,4,0,True,kPa,kJ_m3,source_reported_kPa,complete,4,ASTM_D575_91_adapted;21C;12.65mm_min;20pct_peak_deflection;10Hz_acquisition,discrete_compression_energy_absorption_application_proxy,False,core_TPU_application_experimental,0.15,10.17632/7zcd9bmmg5.1|NinjaFlex_unknown_grade|cylinder|nan|Lines|0.2|2,Impact of Infill and Shell Design Features on Compression Stiffness in Material Extrusion of Thermoplastic Urethane/NinjaTek Data.xlsx,Impact of Infill and Shell Design Features on Compression Stiffness in Material Extrusion of Thermoplastic Urethane/NinjaTek Data.xlsx#NinjaFlex Cylinders - Do Not S.!22,d2916bcd7ff431c01aa9f738fc245570e1743cf176373206adc3a33e5bdfad74,CC-BY-4.0,reference-103,cylinder_response;0.2_infill_label_kept_ambiguous
source_mendeley_7zcd9bmmg5_v1,NinjaFlex_unknown_grade,NinjaFlex_unknown_grade,NinjaFlex (NinjaTek; exact chemistry/hardness unavailable),cylinder,,Lines,0.2,,raw_label_ambiguous_not_numeric_percent,2,NinjaFlex_unknown_grade|cylinder|nan|Lines|0.2|2|B,B,dir_1,0.05;0.10;0.15;0.20,153.7413154184916,137.9628284707292,111.15798068763696,106.64104151845082,153.7413154184916,0.05,22.809132266804163,4,0,True,kPa,kJ_m3,source_reported_kPa,complete,4,ASTM_D575_91_adapted;21C;12.65mm_min;20pct_peak_deflection;10Hz_acquisition,discrete_compression_energy_absorption_application_proxy,False,core_TPU_application_experimental,0.15,10.17632/7zcd9bmmg5.1|NinjaFlex_unknown_grade|cylinder|nan|Lines|0.2|2,Impact of Infill and Shell Design Features on Compression Stiffness in Material Extrusion of Thermoplastic Urethane/NinjaTek Data.xlsx,Impact of Infill and Shell Design Features on Compression Stiffness in Material Extrusion of Thermoplastic Urethane/NinjaTek Data.xlsx#NinjaFlex Cylinders - Do Not S.!23,d2916bcd7ff431c01aa9f738fc245570e1743cf176373206adc3a33e5bdfad74,CC-BY-4.0,reference-103,cylinder_response;0.2_infill_label_kept_ambiguous
source_mendeley_7zcd9bmmg5_v1,NinjaFlex_unknown_grade,NinjaFlex_unknown_grade,NinjaFlex (NinjaTek; exact chemistry/hardness unavailable),cylinder,,Lines,0.2,,raw_label_ambiguous_not_numeric_percent,2,NinjaFlex_unknown_grade|cylinder|nan|Lines|0.2|2|C,C,dir_1,0.05;0.10;0.15;0.20,144.37473057548098,135.49397838360917,121.50956928560778,116.64668278646595,144.37473057548098,0.05,22.985080981896544,4,0,True,kPa,kJ_m3,source_reported_kPa,complete,4,ASTM_D575_91_adapted;21C;12.65mm_min;20pct_peak_deflection;10Hz_acquisition,discrete_compression_energy_absorption_application_proxy,False,core_TPU_application_experimental,0.15,10.17632/7zcd9bmmg5.1|NinjaFlex_unknown_grade|cylinder|nan|Lines|0.2|2,Impact of Infill and Shell Design Features on Compression Stiffness in Material Extrusion of Thermoplastic Urethane/NinjaTek Data.xlsx,Impact of Infill and Shell Design Features on Compression Stiffness in Material Extrusion of Thermoplastic Urethane/NinjaTek Data.xlsx#NinjaFlex Cylinders - Do Not S.!24,d2916bcd7ff431c01aa9f738fc245570e1743cf176373206adc3a33e5bdfad74,CC-BY-4.0,reference-103,cylinder_response;0.2_infill_label_kept_ambiguous
source_mendeley_7zcd9bmmg5_v1,NinjaFlex_unknown_grade,NinjaFlex_unknown_grade,NinjaFlex (NinjaTek; exact chemistry/hardness unavailable),cylinder,,Lines,0.2,,raw_label_ambiguous_not_numeric_percent,2,NinjaFlex_unknown_grade|cylinder|nan|Lines|0.2|2|D,D,dir_1,0.05;0.10;0.15;0.20,138.65697103329893,117.69784797637588,88.37988262024986,82.80013461834025,138.65697103329893,0.05,19.30673844695474,4,0,True,kPa,kJ_m3,source_reported_kPa,complete,4,ASTM_D575_91_adapted;21C;12.65mm_min;20pct_peak_deflection;10Hz_acquisition,discrete_compression_energy_absorption_application_proxy,False,core_TPU_application_experimental,0.15,10.17632/7zcd9bmmg5.1|NinjaFlex_unknown_grade|cylinder|nan|Lines|0.2|2,Impact of Infill and Shell Design Features on Compression Stiffness in Material Extrusion of Thermoplastic Urethane/NinjaTek Data.xlsx,Impact of Infill and Shell Design Features on Compression Stiffness in Material Extrusion of Thermoplastic Urethane/NinjaTek Data.xlsx#NinjaFlex Cylinders - Do Not S.!25,d2916bcd7ff431c01aa9f738fc245570e1743cf176373206adc3a33e5bdfad74,CC-BY-4.0,reference-103,cylinder_response;0.2_infill_label_kept_ambiguous
source_mendeley_7zcd9bmmg5_v1,NinjaFlex_unknown_grade,NinjaFlex_unknown_grade,NinjaFlex (NinjaTek; exact chemistry/hardness unavailable),solid_cube_control,9999_bottom_layers,9999 bottom layers,1.0,,raw_label_ambiguous_not_numeric_percent,2,NinjaFlex_unknown_grade|solid_cube_control|9999_bottom_layers|9999 bottom layers|1|2|A,A,dir_1,0.05;0.10;0.15;0.20,1066.7163085966465,2157.8874307267347,3216.8682678812324,4334.436243835819,4334.436243835819,0.2,430.4345064561262,4,0,True,kPa,kJ_m3,source_reported_kPa,complete,4,ASTM_D575_91_adapted;21C;12.65mm_min;20pct_peak_deflection;10Hz_acquisition,discrete_compression_energy_absorption_application_proxy,False,core_TPU_application_experimental,0.15,10.17632/7zcd9bmmg5.1|NinjaFlex_unknown_grade|solid_cube_control|9999_bottom_layers|9999 bottom layers|1|2,Impact of Infill and Shell Design Features on Compression Stiffness in Material Extrusion of Thermoplastic Urethane/NinjaTek Data.xlsx,Impact of Infill and Shell Design Features on Compression Stiffness in Material Extrusion of Thermoplastic Urethane/NinjaTek Data.xlsx#NinjaFlex Cylinders - Do Not S.!14,d2916bcd7ff431c01aa9f738fc245570e1743cf176373206adc3a33e5bdfad74,CC-BY-4.0,reference-103,source_note_relocated_solid_cube_control;raw_infill_label_not_percent
