Repository: fafasco16/TPU-HighThroughput-Screening

# TPU/TPUU 定向五目标筛选数据集

- 版本：`tpu-directed-five-objective-2026-08-30-v1`
- 三目标相关实验记录：120,550行
- 商用构件：24种
- 现实配方：980个

## 结论

旧数据没有作废，而是重新分工：

| 旧资产 | 继续用途 | 禁止解释 |
|---|---|---|
| Gold-V结构与虚拟候选 | 化学空间、反应规则、适用域和候选排序 | 不是实验性能真值 |
| Gold-C计算与模拟 | 表示预训练、机理描述符、低保真代理和后段复核 | 不能无标记冒充宏观实验性能 |
| Gold-E实验曲线与标量 | 性能端点、来源内校准和最终实验残差 | 曲线点数不是材料数 |
| 商用构件与980个现实配方 | 成本/EHS门、现实Pareto候选和实验设计 | 目录证据不等于实时库存或低成本 |

新主线只训练三个清晰目标：韧性、循环恢复和热稳定。成本与环保保持透明规则约束，不制造虚假标签。昂贵DFT/MD在完成便宜的结构、配方、采购/EHS和模型预筛前保持后置。

## 当前任务门

| 目标 | 类型 | 实验主目标闭合组 | 直接低保真计算组 | 机理代理组 | 状态 |
|---|---|---:|---:|---:|---|
| 韧性 | single_task_model | 8 | 1 | 7988 | insufficient_chemistry_closed_labels |

File: 结果/定向筛选/商业TPU温度疲劳端点.csv (part 5 of 5)
release_id,source_id,material_grade,supplier,hardness_Shore_D,stress_at_100pct_MPa_TDS,density_g_cm3_TDS,Tg_C_TDS,brittleness_temperature_C_TDS,polymer_family,thermoplastic_tpu_core,chemistry_mapping_status,model_admission_layer,usage_mode,future_weight_ceiling,split_group,license,citation_keys,history_id,physical_specimen_id,history_role,orientation,independent_physical_specimen,fatigue_cycles,temperature_C,test_date,repetition,strain_rate_s_1,deformation_speed_mm_min,weight_g,height_mm,diameter_mm,energy_absorption_slope_source_J_m3,strain_at_slope_threshold,energy_absorption_50_source_J_m3,maximum_force_N,maximum_stroke_mm,maximum_compression_strain_percent,force_stroke_work_to_peak_J,energy_absorption_50_recomputed_J_m3,energy_recalculation_relative_error_percent,endpoint_quality,source_material_label,source_material_label_conflict,source_long_id,source_member,source_curve_sha256,source_point_count,energy_method,baseline_N0_group_mean_energy_J_m3,energy_retention_vs_N0_group_mean_percent
commercial-tpu-impact-fatigue-2024-v1,doi:10.17632/hc6npzvw3m.1,Texin 245,Covestro,43.0,9.0,1.21,-46.0,-68.0,commercial_thermoplastic_polyurethane,True,commercial_grade_identity_only,core_tpu_application_experimental,compression_fatigue_and_recovery_supervision,0.6,10.17632/hc6npzvw3m.1|Texin 245,CC-BY-4.0,reference-186,mendeley_hc6npzvw3m_Texin13_12_19_2023_1129_N0_T55_edot10min2_1,Texin13,on_axis_fatigue_response,on_axis,True,0.0,55.0,2023-12-19,1.0,0.01,8.1,3.4144,13.72,25.708,,,,4804.375,10.498,75.71214814814815,8.650335684024993,349886.1689527163,,silver_recomputed_only,Texin 245,False,Texin13_12_19_2023_1129_N0_T55_edot10min2_1,Internship_CSM_XSTRMLAB_Sandor_Habets_2024/Load_frame_measurements/Texin245/Texin13_12_19_2023_1129_N0_T55_edot10min2_1.xlsx,a0e477e9df6263f1fe0483b37a12645eae3cd95e2a5a31f812959a49da11cdd2,1740,source_MATLAB_fixed_height_13.5mm_fixed_radius_13.2522mm_integral_to_first_strain_above_0.5,,
commercial-tpu-impact-fatigue-2024-v1,doi:10.17632/hc6npzvw3m.1,Texin 245,Covestro,43.0,9.0,1.21,-46.0,-68.0,commercial_thermoplastic_polyurethane,True,commercial_grade_identity_only,core_tpu_application_experimental,compression_fatigue_and_recovery_supervision,0.6,10.17632/hc6npzvw3m.1|Texin 245,CC-BY-4.0,reference-186,mendeley_hc6npzvw3m_Texin14_12_19_2023_1204_N0_T55_edot10min2_2,Texin14,on_axis_fatigue_response,on_axis,True,0.0,55.0,2023-12-19,2.0,0.01,8.1,3.4038,13.614,25.388,,,,4825.469,10.751,76.89,8.751913297825,344368.1751496557,,silver_recomputed_only,Texin 245,False,Texin14_12_19_2023_1204_N0_T55_edot10min2_2,Internship_CSM_XSTRMLAB_Sandor_Habets_2024/Load_frame_measurements/Texin245/Texin14_12_19_2023_1204_N0_T55_edot10min2_2.xlsx,24a440b012950fb9aba9c8d1b607b8a1edaa7cd3d85cdb121ffba0deee9984f0,1777,source_MATLAB_fixed_height_13.5mm_fixed_radius_13.2522mm_integral_to_first_strain_above_0.5,,
commercial-tpu-impact-fatigue-2024-v1,doi:10.17632/hc6npzvw3m.1,Texin 245,Covestro,43.0,9.0,1.21,-46.0,-68.0,commercial_thermoplastic_polyurethane,True,commercial_grade_identity_only,core_tpu_application_experimental,compression_fatigue_and_recovery_supervision,0.6,10.17632/hc6npzvw3m.1|Texin 245,CC-BY-4.0,reference-186,mendeley_hc6npzvw3m_Texin15_12_19_2023_1302_N0_T55_edot10min2_3,Texin15,on_axis_fatigue_response,on_axis,True,0.0,55.0,2023-12-19,3.0,0.01,8.1,3.2017,13.593,24.166,,,,4813.594,10.662,76.71355555555556,8.517887330675007,344071.2601965509,,silver_recomputed_only,Texin 245,False,Texin15_12_19_2023_1302_N0_T55_edot10min2_3,Internship_CSM_XSTRMLAB_Sandor_Habets_2024/Load_frame_measurements/Texin245/Texin15_12_19_2023_1302_N0_T55_edot10min2_3.xlsx,182b928a6eeb318db0db6dcf88144e5ba0668a396a98054097775676b7a0faf2,1764,source_MATLAB_fixed_height_13.5mm_fixed_radius_13.2522mm_integral_to_first_strain_above_0.5,,
commercial-tpu-impact-fatigue-2024-v1,doi:10.17632/hc6npzvw3m.1,Texin 245,Covestro,43.0,9.0,1.21,-46.0,-68.0,commercial_thermoplastic_polyurethane,True,commercial_grade_identity_only,core_tpu_application_experimental,compression_fatigue_and_recovery_supervision,0.6,10.17632/hc6npzvw3m.1|Texin 245,CC-BY-4.0,reference-186,mendeley_hc6npzvw3m_Texin16_12_19_2023_2033_N1_T55_edot10min2_1,Texin16,on_axis_fatigue_response,on_axis,True,1.0,55.0,2023-12-19,1.0,0.01,8.1,3.4139,13.591,25.906,,,,4802.344,10.609,75.91244444444443,7.838157417975002,302161.93785767286,,silver_recomputed_only,Texin 245,False,Texin16_12_19_2023_2033_N1_T55_edot10min2_1,Internship_CSM_XSTRMLAB_Sandor_Habets_2024/Load_frame_measurements/Texin245/Texin16_12_19_2023_2033_N1_T55_edot10min2_1.xlsx,37829700eff6168d828753d5d6855a87288a9417bee16217127bceb7dc66868e,1756,source_MATLAB_fixed_height_13.5mm_fixed_radius_13.2522mm_integral_to_first_strain_above_0.5,,
commercial-tpu-impact-fatigue-2024-v1,doi:10.17632/hc6npzvw3m.1,Texin 245,Covestro,43.0,9.0,1.21,-46.0,-68.0,commercial_thermoplastic_polyurethane,True,commercial_grade_identity_only,core_tpu_application_experimental,compression_fatigue_and_recovery_supervision,0.6,10.17632/hc6npzvw3m.1|Texin 245,CC-BY-4.0,reference-186,mendeley_hc6npzvw3m_Texin17_12_19_2023_1947_N1_T55_edot10min2_2,Texin17,on_axis_fatigue_response,on_axis,True,1.0,55.0,2023-12-19,2.0,0.01,8.1,3.4187,13.627,25.991,,,,4800.938,10.773,77.03303703703703,7.371633577024998,276153.5216031877,,silver_recomputed_only,Texin 245,False,Texin17_12_19_2023_1947_N1_T55_edot10min2_2,Internship_CSM_XSTRMLAB_Sandor_Habets_2024/Load_frame_measurements/Texin245/Texin17_12_19_2023_1947_N1_T55_edot10min2_2.xlsx,d8f444027267b666129d8ed16b284f7a684126ec526b5d0cade9fcc4343ee9e1,1780,source_MATLAB_fixed_height_13.5mm_fixed_radius_13.2522mm_integral_to_first_strain_above_0.5,,
commercial-tpu-impact-fatigue-2024-v1,doi:10.17632/hc6npzvw3m.1,Texin 245,Covestro,43.0,9.0,1.21,-46.0,-68.0,commercial_thermoplastic_polyurethane,True,commercial_grade_identity_only,core_tpu_application_experimental,compression_fatigue_and_recovery_supervision,0.6,10.17632/hc6npzvw3m.1|Texin 245,CC-BY-4.0,reference-186,mendeley_hc6npzvw3m_Texin18_12_19_2023_1901_N1_T55_edot10min2_3,Texin18,on_axis_fatigue_response,on_axis,True,1.0,55.0,2023-12-19,3.0,0.01,8.1,3.416,13.582,25.646,,,,4808.281,10.746,77.01874074074074,8.289494231125001,322650.5902907024,,silver_recomputed_only,Texin 245,False,Texin18_12_19_2023_1901_N1_T55_edot10min2_3,Internship_CSM_XSTRMLAB_Sandor_Habets_2024/Load_frame_measurements/Texin245/Texin18_12_19_2023_1901_N1_T55_edot10min2_3.xlsx,2764de165b056a382fecf0f34ff9174c7f322e52de2d677b8498784147f96389,1776,source_MATLAB_fixed_height_13.5mm_fixed_radius_13.2522mm_integral_to_first_strain_above_0.5,,
commercial-tpu-impact-fatigue-2024-v1,doi:10.17632/hc6npzvw3m.1,Texin 245,Covestro,43.0,9.0,1.21,-46.0,-68.0,commercial_thermoplastic_polyurethane,True,commercial_grade_identity_only,core_tpu_application_experimental,compression_fatigue_and_recovery_supervision,0.6,10.17632/hc6npzvw3m.1|Texin 245,CC-BY-4.0,reference-186,mendeley_hc6npzvw3m_Texin19_12_20_2023_1314_N10_T55_edot10min2_1,Texin19,on_axis_fatigue_response,on_axis,True,10.0,55.0,2023-12-20,1.0,0.01,8.1,3.4229,13.572,25.204,,,,4816.875,10.683,76.80177777777779,8.29889807685,311428.02409481816,,silver_recomputed_only,Texin 245,False,Texin19_12_20_2023_1314_N10_T55_edot10min2_1,Internship_CSM_XSTRMLAB_Sandor_Habets_2024/Load_frame_measurements/Texin245/Texin19_12_20_2023_1314_N10_T55_edot10min2_1.xlsx,497ff42bc856594ebfb0c33c1167c9e6bcf1ec57f2bb9e47bb90e461667d3d1f,1767,source_MATLAB_fixed_height_13.5mm_fixed_radius_13.2522mm_integral_to_first_strain_above_0.5,,
commercial-tpu-impact-fatigue-2024-v1,doi:10.17632/hc6npzvw3m.1,Texin 245,Covestro,43.0,9.0,1.21,-46.0,-68.0,commercial_thermoplastic_polyurethane,True,commercial_grade_identity_only,core_tpu_application_experimental,compression_fatigue_and_recovery_supervision,0.6,10.17632/hc6npzvw3m.1|Texin 245,CC-BY-4.0,reference-186,mendeley_hc6npzvw3m_Texin2_11_22_2023_1615_N1_T20_edot10min2_1,Texin2,on_axis_fatigue_response,on_axis,True,1.0,20.0,2023-11-22,1.0,0.01,8.1,3.4113,13.724,25.819,481905.83,0.48,508394.76,4819.063,10.069,73.90011851851852,10.646554821000008,502880.0303135011,1.0847337778420323,silver_source_recomputed_within_1_5pct,Texin 245,False,Texin2_11_22_2023_1615_N1_T20_edotmin2_1,Internship_CSM_XSTRMLAB_Sandor_Habets_2024/Load_frame_measurements/Texin245/Texin2_11_22_2023_1615_N1_T20_edot10min2_1.xlsx,117ad8f97c26f2db43216cb30bb47f538d9d942b917d12ab0b494204354201cd,1677,source_MATLAB_fixed_height_13.5mm_fixed_radius_13.2522mm_integral_to_first_strain_above_0.5,535661.96,94.90962546603086
commercial-tpu-impact-fatigue-2024-v1,doi:10.17632/hc6npzvw3m.1,Texin 245,Covestro,43.0,9.0,1.21,-46.0,-68.0,commercial_thermoplastic_polyurethane,True,commercial_grade_identity_only,core_tpu_application_experimental,compression_fatigue_and_recovery_supervision,0.6,10.17632/hc6npzvw3m.1|Texin 245,CC-BY-4.0,reference-186,mendeley_hc6npzvw3m_Texin20_12_20_2023_1534_N10_T55_edot10min2_2,Texin20,on_axis_fatigue_response,on_axis,True,10.0,55.0,2023-12-20,2.0,0.01,8.1,3.4253,13.62,25.331,,,,4467.031,10.987,78.12503703703703,7.002718700525001,260666.0707628532,,silver_recomputed_only,Texin 245,False,Texin20_12_20_2023_1534_N10_T55_edot10min2_2,Internship_CSM_XSTRMLAB_Sandor_Habets_2024/Load_frame_measurements/Texin245/Texin20_12_20_2023_1534_N10_T55_edot10min2_2.xlsx,259e77c39987ea357b8caa2eff90b4e67c585bc9c94a691553ad4537bcf9b7b3,1977,source_MATLAB_fixed_height_13.5mm_fixed_radius_13.2522mm_integral_to_first_strain_above_0.5,,
commercial-tpu-impact-fatigue-2024-v1,doi:10.17632/hc6npzvw3m.1,Texin 245,Covestro,43.0,9.0,1.21,-46.0,-68.0,commercial_thermoplastic_polyurethane,True,commercial_grade_identity_only,core_tpu_application_experimental,compression_fatigue_and_recovery_supervision,0.6,10.17632/hc6npzvw3m.1|Texin 245,CC-BY-4.0,reference-186,mendeley_hc6npzvw3m_Texin21_12_20_2023_1632_N10_T55_edot10min2_3,Texin21,on_axis_fatigue_response,on_axis,True,10.0,55.0,2023-12-20,3.0,0.01,8.1,3.4099,13.624,25.776,,,,4815.781,10.535,75.59770370370371,7.0014125624250045,232392.23234935684,,silver_recomputed_only,Texin 245,False,Texin21_12_20_2023_1632_N10_T55_edot10min2_3,Internship_CSM_XSTRMLAB_Sandor_Habets_2024/Load_frame_measurements/Texin245/Texin21_12_20_2023_1632_N10_T55_edot10min2_3.xlsx,0faea6cec0175544ac17d281d046eaa262a114587ea67e716c41bd12f5be5144,1745,source_MATLAB_fixed_height_13.5mm_fixed_radius_13.2522mm_integral_to_first_strain_above_0.5,,
commercial-tpu-impact-fatigue-2024-v1,doi:10.17632/hc6npzvw3m.1,Texin 245,Covestro,43.0,9.0,1.21,-46.0,-68.0,commercial_thermoplastic_polyurethane,True,commercial_grade_identity_only,core_tpu_application_experimental,compression_fatigue_and_recovery_supervision,0.6,10.17632/hc6npzvw3m.1|Texin 245,CC-BY-4.0,reference-186,mendeley_hc6npzvw3m_Texin22_12_29_2023_1614_N1_T55_edot10min2_1,Texin22,on_axis_fatigue_response,on_axis,True,1.0,55.0,2023-12-29,1.0,0.01,8.1,3.4055,13.54,25.982,,,,4815.781,10.32,76.19851851851851,9.760400593525006,442193.1696539047,,silver_recomputed_only,Texin 245,False,Texin22_12_29_2023_1614_N1_T55_edot10min2_1,Internship_CSM_XSTRMLAB_Sandor_Habets_2024/Load_frame_measurements/Texin245/Texin22_12_29_2023_1614_N1_T55_edot10min2_1.xlsx,c32284e24ffdca193b4ac55c39001232659fafec5b7525a9c8e57563b5267158,1714,source_MATLAB_fixed_height_13.5mm_fixed_radius_13.2522mm_integral_to_first_strain_above_0.5,,
commercial-tpu-impact-fatigue-2024-v1,doi:10.17632/hc6npzvw3m.1,Texin 245,Covestro,43.0,9.0,1.21,-46.0,-68.0,commercial_thermoplastic_polyurethane,True,commercial_grade_identity_only,core_tpu_application_experimental,compression_fatigue_and_recovery_supervision,0.6,10.17632/hc6npzvw3m.1|Texin 245,CC-BY-4.0,reference-186,mendeley_hc6npzvw3m_Texin23_12_29_2023_1429_N1_T55_edot10min2_2,Texin23,on_axis_fatigue_response,on_axis,True,1.0,55.0,2023-12-29,2.0,0.01,8.1,3.4208,13.538,25.544,,,,4825.156,10.108,74.70362962962963,9.466673360125004,467029.0373195911,,silver_recomputed_only,Texin 245,False,Texin23_12_29_2023_1429_N1_T55_edot10min2_2,Internship_CSM_XSTRMLAB_Sandor_Habets_2024/Load_frame_measurements/Texin245/Texin23_12_29_2023_1429_N1_T55_edot10min2_2.xlsx,3e7ca4dcbee0980332ca8d6b530f960bc08947bb6b8d6d96ba5e4d728656ffb0,1683,source_MATLAB_fixed_height_13.5mm_fixed_radius_13.2522mm_integral_to_first_strain_above_0.5,,
commercial-tpu-impact-fatigue-2024-v1,doi:10.17632/hc6npzvw3m.1,Texin 245,Covestro,43.0,9.0,1.21,-46.0,-68.0,commercial_thermoplastic_polyurethane,True,commercial_grade_identity_only,core_tpu_application_experimental,compression_fatigue_and_recovery_supervision,0.6,10.17632/hc6npzvw3m.1|Texin 245,CC-BY-4.0,reference-186,mendeley_hc6npzvw3m_Texin24_12_29_2023_1523_N1_T55_edot10min2_3,Texin24,on_axis_fatigue_response,on_axis,True,1.0,55.0,2023-12-29,3.0,0.01,8.1,3.4204,13.591,24.761,,,,4824.688,10.357,77.27622222222223,9.435214959949999,434170.9147183053,,silver_recomputed_only,Texin 245,False,Texin24_12_29_2023_1523_N1_T55_edot10min2_3,Internship_CSM_XSTRMLAB_Sandor_Habets_2024/Load_frame_measurements/Texin245/Texin24_12_29_2023_1523_N1_T55_edot10min2_3.xlsx,8c75d0bfd2978a59b89409b4d507db0465deebb29b8b178cb035255a8f424f5d,1719,source_MATLAB_fixed_height_13.5mm_fixed_radius_13.2522mm_integral_to_first_strain_above_0.5,,
commercial-tpu-impact-fatigue-2024-v1,doi:10.17632/hc6npzvw3m.1,Texin 245,Covestro,43.0,9.0,1.21,-46.0,-68.0,commercial_thermoplastic_polyurethane,True,commercial_grade_identity_only,core_tpu_application_experimental,compression_fatigue_and_recovery_supervision,0.6,10.17632/hc6npzvw3m.1|Texin 245,CC-BY-4.0,reference-186,mendeley_hc6npzvw3m_Texin25_12_31_2023_1316_N10_T55_edot10min2_1,Texin25,on_axis_fatigue_response,on_axis,True,10.0,55.0,2023-12-31,1.0,0.01,8.1,3.4124,13.534,26.079,,,,4802.813,10.097,74.82762962962963,7.6945182373000005,336820.7367343369,,silver_recomputed_only,Texin 245,False,Texin25_12_31_2023_1316_N10_T55_edot10min2_1,Internship_CSM_XSTRMLAB_Sandor_Habets_2024/Load_frame_measurements/Texin245/Texin25_12_31_2023_1316_N10_T55_edot10min2_1.xlsx,9516120b81a4a72f22637eda3eab30ec1c1851f1a27fad10d93ee9bac85f60e9,1681,source_MATLAB_fixed_height_13.5mm_fixed_radius_13.2522mm_integral_to_first_strain_above_0.5,,
commercial-tpu-impact-fatigue-2024-v1,doi:10.17632/hc6npzvw3m.1,Texin 245,Covestro,43.0,9.0,1.21,-46.0,-68.0,commercial_thermoplastic_polyurethane,True,commercial_grade_identity_only,core_tpu_application_experimental,compression_fatigue_and_recovery_supervision,0.6,10.17632/hc6npzvw3m.1|Texin 245,CC-BY-4.0,reference-186,mendeley_hc6npzvw3m_Texin26_12_31_2023_1415_N10_T55_edot10min2_2,Texin26,on_axis_fatigue_response,on_axis,True,10.0,55.0,2023-12-31,2.0,0.01,8.1,3.406,13.558,25.368,,,,4815.625,9.767,72.00701481481482,9.278658226824998,479073.28612486203,,silver_recomputed_only,Texin 245,False,Texin26_12_31_2023_1415_N10_T55_edot10min2_2,Internship_CSM_XSTRMLAB_Sandor_Habets_2024/Load_frame_measurements/Texin245/Texin26_12_31_2023_1415_N10_T55_edot10min2_2.xlsx,0120517da25a2d25d3566fcf713258241a4bafc6f9b79933e6d5fd6bdb941453,1633,source_MATLAB_fixed_height_13.5mm_fixed_radius_13.2522mm_integral_to_first_strain_above_0.5,,
commercial-tpu-impact-fatigue-2024-v1,doi:10.17632/hc6npzvw3m.1,Texin 245,Covestro,43.0,9.0,1.21,-46.0,-68.0,commercial_thermoplastic_polyurethane,True,commercial_grade_identity_only,core_tpu_application_experimental,compression_fatigue_and_recovery_supervision,0.6,10.17632/hc6npzvw3m.1|Texin 245,CC-BY-4.0,reference-186,mendeley_hc6npzvw3m_Texin27_12_31_2023_1524_N10_T55_edot10min2_3,Texin27,on_axis_fatigue_response,on_axis,True,10.0,55.0,2023-12-31,3.0,0.01,8.1,3.4085,13.526,25.385,,,,4816.875,10.397,77.87466666666667,9.0520480056,396597.37086580636,,silver_recomputed_only,Texin 245,False,Texin27_12_31_2023_1524_N10_T55_edot10min2_3,Internship_CSM_XSTRMLAB_Sandor_Habets_2024/Load_frame_measurements/Texin245/Texin27_12_31_2023_1524_N10_T55_edot10min2_3.xlsx,f60e01abc8c3854b17746fca9af48a262a653dec87f1349e8e97ea97aaaa14ff,1725,source_MATLAB_fixed_height_13.5mm_fixed_radius_13.2522mm_integral_to_first_strain_above_0.5,,
commercial-tpu-impact-fatigue-2024-v1,doi:10.17632/hc6npzvw3m.1,Texin 245,Covestro,43.0,9.0,1.21,-46.0,-68.0,commercial_thermoplastic_polyurethane,True,commercial_grade_identity_only,core_tpu_application_experimental,compression_fatigue_and_recovery_supervision,0.6,10.17632/hc6npzvw3m.1|Texin 245,CC-BY-4.0,reference-186,mendeley_hc6npzvw3m_Texin28_01_03_2023_1227_N1_Tmin20_edot10min2_1,Texin28,on_axis_fatigue_response,on_axis,True,1.0,-20.0,2023-01-03,1.0,0.01,8.1,3.4227,13.587,25.745,,,,4801.563,10.138,75.11844444444445,10.022794946799998,521773.7009568492,,silver_recomputed_only,Texin 245,False,Texin28_01_03_2023_1227_N1_Tmin20_edot10min2_1,Internship_CSM_XSTRMLAB_Sandor_Habets_2024/Load_frame_measurements/Texin245/Texin28_01_03_2023_1227_N1_Tmin20_edot10min2_1.xlsx,67f6faf5f9b9d6fe1a040fb30eb1b6efee29031cb9ea3e02de4d5f7f22e40b13,1687,source_MATLAB_fixed_height_13.5mm_fixed_radius_13.2522mm_integral_to_first_strain_above_0.5,,
commercial-tpu-impact-fatigue-2024-v1,doi:10.17632/hc6npzvw3m.1,Texin 245,Covestro,43.0,9.0,1.21,-46.0,-68.0,commercial_thermoplastic_polyurethane,True,commercial_grade_identity_only,core_tpu_application_experimental,compression_fatigue_and_recovery_supervision,0.6,10.17632/hc6npzvw3m.1|Texin 245,CC-BY-4.0,reference-186,mendeley_hc6npzvw3m_Texin29_01_03_2023_1128_N1_Tmin20_edot10min2_2,Texin29,on_axis_fatigue_response,on_axis,True,1.0,-20.0,2023-01-03,2.0,0.01,8.1,3.4252,13.521,25.517,,,,4825.156,10.41,77.14985185185185,8.952043925450004,440473.736508947,,silver_recomputed_only,Texin 245,False,Texin29_01_03_2023_1128_N1_Tmin20_edot10min2_2,Internship_CSM_XSTRMLAB_Sandor_Habets_2024/Load_frame_measurements/Texin245/Texin29_01_03_2023_1128_N1_Tmin20_edot10min2_2.xlsx,bb29c04ec6a900c0f08564e5f53bba7b13683f2c6f312ca706976d4b5a9defec,1727,source_MATLAB_fixed_height_13.5mm_fixed_radius_13.2522mm_integral_to_first_strain_above_0.5,,
commercial-tpu-impact-fatigue-2024-v1,doi:10.17632/hc6npzvw3m.1,Texin 245,Covestro,43.0,9.0,1.21,-46.0,-68.0,commercial_thermoplastic_polyurethane,True,commercial_grade_identity_only,core_tpu_application_experimental,compression_fatigue_and_recovery_supervision,0.6,10.17632/hc6npzvw3m.1|Texin 245,CC-BY-4.0,reference-186,mendeley_hc6npzvw3m_Texin3_11_23_2023_1243_N10_T20_edot10min2_1,Texin3,on_axis_fatigue_response,on_axis,True,10.0,20.0,2023-11-23,1.0,0.01,8.1,3.4056,13.704,25.546,511273.7,0.52,485772.42,4800.469,10.545,77.99866666666667,11.009349937800003,481721.45591205487,0.8339222074289682,silver_source_recomputed_within_1_5pct,Texin 245,False,Texin3_11_23_2023_1243_N10_T20_edotmin2_1,Internship_CSM_XSTRMLAB_Sandor_Habets_2024/Load_frame_measurements/Texin245/Texin3_11_23_2023_1243_N10_T20_edot10min2_1.xlsx,85f25030e628a7e0bd27c400df52ea049bee9e6ddd40c36da92add012bca4133,1747,source_MATLAB_fixed_height_13.5mm_fixed_radius_13.2522mm_integral_to_first_strain_above_0.5,535661.96,90.68637616156279
commercial-tpu-impact-fatigue-2024-v1,doi:10.17632/hc6npzvw3m.1,Texin 245,Covestro,43.0,9.0,1.21,-46.0,-68.0,commercial_thermoplastic_polyurethane,True,commercial_grade_identity_only,core_tpu_application_experimental,compression_fatigue_and_recovery_supervision,0.6,10.17632/hc6npzvw3m.1|Texin 245,CC-BY-4.0,reference-186,mendeley_hc6npzvw3m_Texin30_01_03_2023_1055_N1_Tmin20_edot10min2_3,Texin30,on_axis_fatigue_response,on_axis,True,1.0,-20.0,2023-01-03,3.0,0.01,8.1,3.4166,13.582,26.102,,,,4804.375,10.171,75.08748148148149,8.925322537299998,433752.4220879346,,silver_recomputed_only,Texin 245,False,Texin30_01_03_2023_1055_N1_Tmin20_edot10min2_3,Internship_CSM_XSTRMLAB_Sandor_Habets_2024/Load_frame_measurements/Texin245/Texin30_01_03_2023_1055_N1_Tmin20_edot10min2_3.xlsx,ad042eb13ebb175a3567289726735fe4c159c00a172b5a1ec45c992d1a2b094e,1692,source_MATLAB_fixed_height_13.5mm_fixed_radius_13.2522mm_integral_to_first_strain_above_0.5,,
commercial-tpu-impact-fatigue-2024-v1,doi:10.17632/hc6npzvw3m.1,Texin 245,Covestro,43.0,9.0,1.21,-46.0,-68.0,commercial_thermoplastic_polyurethane,True,commercial_grade_identity_only,core_tpu_application_experimental,compression_fatigue_and_recovery_supervision,0.6,10.17632/hc6npzvw3m.1|Texin 245,CC-BY-4.0,reference-186,mendeley_hc6npzvw3m_Texin31_01_03_2023_1539_N10_Tmin20_edot10min2_1,Texin31,on_axis_fatigue_response,on_axis,True,10.0,-20.0,2023-01-03,1.0,0.01,8.1,3.4151,13.527,25.431,,,,4806.875,10.217,75.9434074074074,8.949222453250002,424785.0624822504,,silver_recomputed_only,Texin 245,False,Texin31_01_03_2023_1539_N10_Tmin20_edot10min2_1,Internship_CSM_XSTRMLAB_Sandor_Habets_2024/Load_frame_measurements/Texin245/Texin31_01_03_2023_1539_N10_Tmin20_edot10min2_1.xlsx,1108129a6662b042d1a042f430e095532bb3c528d65331331780cfc064669262,1699,source_MATLAB_fixed_height_13.5mm_fixed_radius_13.2522mm_integral_to_first_strain_above_0.5,,
commercial-tpu-impact-fatigue-2024-v1,doi:10.17632/hc6npzvw3m.1,Texin 245,Covestro,43.0,9.0,1.21,-46.0,-68.0,commercial_thermoplastic_polyurethane,True,commercial_grade_identity_only,core_tpu_application_experimental,compression_fatigue_and_recovery_supervision,0.6,10.17632/hc6npzvw3m.1|Texin 245,CC-BY-4.0,reference-186,mendeley_hc6npzvw3m_Texin32_01_03_2023_1446_N10_Tmin20_edot10min2_2,Texin32,on_axis_fatigue_response,on_axis,True,10.0,-20.0,2023-01-03,2.0,0.01,8.1,3.4337,13.583,25.621,,,,4810.313,10.623,78.12503703703703,10.121914405049994,478903.3108654015,,silver_recomputed_only,Texin 245,False,Texin32_01_03_2023_1446_N10_Tmin20_edot10min2_2,Internship_CSM_XSTRMLAB_Sandor_Habets_2024/Load_frame_measurements/Texin245/Texin32_01_03_2023_1446_N10_Tmin20_edot10min2_2.xlsx,a9341167ea9acbd2e3175f2cbec4356a0e6a7f6a2e0f7a8166dd540a714ca679,1758,source_MATLAB_fixed_height_13.5mm_fixed_radius_13.2522mm_integral_to_first_strain_above_0.5,,
commercial-tpu-impact-fatigue-2024-v1,doi:10.17632/hc6npzvw3m.1,Texin 245,Covestro,43.0,9.0,1.21,-46.0,-68.0,commercial_thermoplastic_polyurethane,True,commercial_grade_identity_only,core_tpu_application_experimental,compression_fatigue_and_recovery_supervision,0.6,10.17632/hc6npzvw3m.1|Texin 245,CC-BY-4.0,reference-186,mendeley_hc6npzvw3m_Texin33_01_03_2023_1354_N10_Tmin20_edot10min2_3,Texin33,on_axis_fatigue_response,on_axis,True,10.0,-20.0,2023-01-03,3.0,0.01,8.1,3.4062,13.525,25.474,,,,4824.219,9.96,74.33407407407408,9.22763032575,466510.12087385735,,silver_recomputed_only,Texin 245,False,Texin33_01_03_2023_1354_N10_Tmin20_edot10min2_3,Internship_CSM_XSTRMLAB_Sandor_Habets_2024/Load_frame_measurements/Texin245/Texin33_01_03_2023_1354_N10_Tmin20_edot10min2_3.xlsx,da45ffaef8b892feadec3b97606315b8e1c5e342cd21c4286f035f09558767df,1661,source_MATLAB_fixed_height_13.5mm_fixed_radius_13.2522mm_integral_to_first_strain_above_0.5,,
commercial-tpu-impact-fatigue-2024-v1,doi:10.17632/hc6npzvw3m.1,Texin 245,Covestro,43.0,9.0,1.21,-46.0,-68.0,commercial_thermoplastic_polyurethane,True,commercial_grade_identity_only,core_tpu_application_experimental,compression_fatigue_and_recovery_supervision,0.6,10.17632/hc6npzvw3m.1|Texin 245,CC-BY-4.0,reference-186,mendeley_hc6npzvw3m_Texin34_01_23_2024_1046_T20_N10_offaxis_1,Texin34,off_axis_fatigue_response,off_axis,True,10.0,20.0,2024-01-23,1.0,0.01,8.1,3.4009,13.519,25.321,748332.37,0.61,539228.08,4804.375,10.061,74.58918518518519,9.957636001775002,538985.2652462479,0.04503006478299227,gold_source_recomputed_agree,Texin-245,False,Texin34_01_23_2024_1046_T20_N10_offaxis_1,Internship_CSM_XSTRMLAB_Sandor_Habets_2024/Load_frame_measurements/Texin245/Texin34_01_23_2024_1046_T20_N10_offaxis_1.csv,ff224cbc3c23d59278ff7603a4492f4d25b3f9caba44895a99ab0ddaf5c5f8ea,1676,source_MATLAB_fixed_height_13.5mm_fixed_radius_13.2522mm_integral_to_first_strain_above_0.5,,
commercial-tpu-impact-fatigue-2024-v1,doi:10.17632/hc6npzvw3m.1,Texin 245,Covestro,43.0,9.0,1.21,-46.0,-68.0,commercial_thermoplastic_polyurethane,True,commercial_grade_identity_only,core_tpu_application_experimental,compression_fatigue_and_recovery_supervision,0.6,10.17632/hc6npzvw3m.1|Texin 245,CC-BY-4.0,reference-186,mendeley_hc6npzvw3m_Texin35_01_23_2024_1053_T20_N10_offaxis_2,Texin35,off_axis_fatigue_response,off_axis,True,10.0,20.0,2024-01-23,2.0,0.01,8.1,3.4066,13.503,25.627,503856.21,0.48,532068.55,4800.156,10.152,75.13037037037037,11.121267230449998,532186.7873933034,0.02222221052217964,gold_source_recomputed_agree,Texin-245,False,Texin35_01_23_2024_1053_T20_N10_offaxis_2,Internship_CSM_XSTRMLAB_Sandor_Habets_2024/Load_frame_measurements/Texin245/Texin35_01_23_2024_1053_T20_N10_offaxis_2.csv,6a6de8772df4856cf3d348231e549861c0c18da2750fba3599278ff7720a60cb,1689,source_MATLAB_fixed_height_13.5mm_fixed_radius_13.2522mm_integral_to_first_strain_above_0.5,,
commercial-tpu-impact-fatigue-2024-v1,doi:10.17632/hc6npzvw3m.1,Texin 245,Covestro,43.0,9.0,1.21,-46.0,-68.0,commercial_thermoplastic_polyurethane,True,commercial_grade_identity_only,core_tpu_application_experimental,compression_fatigue_and_recovery_supervision,0.6,10.17632/hc6npzvw3m.1|Texin 245,CC-BY-4.0,reference-186,mendeley_hc6npzvw3m_Texin36_01_24_2024_1505_T20_N100_offaxis_1,Texin36,off_axis_fatigue_response,off_axis,True,100.0,20.0,2024-01-24,1.0,0.01,8.1,3.412,13.552,25.934,622428.87,0.56,534169.04,4815.156,9.83,72.75328888888889,10.006674883250001,533091.9240201133,0.20164328128914588,gold_source_recomputed_agree,Texin-245,False,Texin36_01_24_2024_1505_T20_N100_offaxis_1,Internship_CSM_XSTRMLAB_Sandor_Habets_2024/Load_frame_measurements/Texin245/Texin36_01_24_2024_1505_T20_N100_offaxis_1.csv,7025c9051cb0c4f14f2543d7d0ddce8ab8dc038c80a862d4bce71b619d8c091b,1642,source_MATLAB_fixed_height_13.5mm_fixed_radius_13.2522mm_integral_to_first_strain_above_0.5,,
commercial-tpu-impact-fatigue-2024-v1,doi:10.17632/hc6npzvw3m.1,Texin 245,Covestro,43.0,9.0,1.21,-46.0,-68.0,commercial_thermoplastic_polyurethane,True,commercial_grade_identity_only,core_tpu_application_experimental,compression_fatigue_and_recovery_supervision,0.6,10.17632/hc6npzvw3m.1|Texin 245,CC-BY-4.0,reference-186,mendeley_hc6npzvw3m_Texin38_01_23_2024_1145_T55_N10_offaxis_1,Texin38,off_axis_fatigue_response,off_axis,True,10.0,55.0,2024-01-23,1.0,0.01,8.1,3.417,13.629,25.48,,,,4807.813,10.041,74.39125925925927,10.164097438524998,525516.5694468886,,silver_recomputed_only,Texin-245,False,Texin38_01_23_2024_1145_T55_N10_offaxis_1,Internship_CSM_XSTRMLAB_Sandor_Habets_2024/Load_frame_measurements/Texin245/Texin38_01_23_2024_1145_T55_N10_offaxis_1.csv,1d5f004a72708fd2a1110af9b3c1ad2fef08cc621353ff806b168966c3f48b92,1673,source_MATLAB_fixed_height_13.5mm_fixed_radius_13.2522mm_integral_to_first_strain_above_0.5,,
commercial-tpu-impact-fatigue-2024-v1,doi:10.17632/hc6npzvw3m.1,Texin 245,Covestro,43.0,9.0,1.21,-46.0,-68.0,commercial_thermoplastic_polyurethane,True,commercial_grade_identity_only,core_tpu_application_experimental,compression_fatigue_and_recovery_supervision,0.6,10.17632/hc6npzvw3m.1|Texin 245,CC-BY-4.0,reference-186,mendeley_hc6npzvw3m_Texin39_01_23_2024_1155_T55_N10_offaxis_2,Texin39,off_axis_fatigue_response,off_axis,True,10.0,55.0,2024-01-23,2.0,0.01,8.1,3.99,13.553,25.764,,,,4803.906,10.234,75.16614814814815,10.295512919925,493235.28114358557,,silver_recomputed_only,Texin-245,False,Texin39_01_23_2024_1155_T55_N10_offaxis_2,Internship_CSM_XSTRMLAB_Sandor_Habets_2024/Load_frame_measurements/Texin245/Texin39_01_23_2024_1155_T55_N10_offaxis_2.csv,6f127672513ff9058bda6900f3b5623b17fc90220434a450e9664c416e7b00fb,1701,source_MATLAB_fixed_height_13.5mm_fixed_radius_13.2522mm_integral_to_first_strain_above_0.5,,
commercial-tpu-impact-fatigue-2024-v1,doi:10.17632/hc6npzvw3m.1,Texin 245,Covestro,43.0,9.0,1.21,-46.0,-68.0,commercial_thermoplastic_polyurethane,True,commercial_grade_identity_only,core_tpu_application_experimental,compression_fatigue_and_recovery_supervision,0.6,10.17632/hc6npzvw3m.1|Texin 245,CC-BY-4.0,reference-186,mendeley_hc6npzvw3m_Texin4_11_28_2023_1111_N100_T20_edot10min2_1,Texin4,on_axis_fatigue_response,on_axis,True,100.0,20.0,2023-11-28,1.0,0.01,8.1,3.4168,13.747,25.911,488321.0,0.48,526693.5,4813.75,9.89,73.29451111111112,10.799029949775006,519294.20977979054,1.4048569462523186,silver_source_recomputed_within_1_5pct,Texin 245,False,Texin4_11_28_2023_1111_N100_T20_edot10min2_1,Internship_CSM_XSTRMLAB_Sandor_Habets_2024/Load_frame_measurements/Texin245/Texin4_11_28_2023_1111_N100_T20_edot10min2_1.xlsx,11b8dca5b7433279b46355abb3b17c63bfee67c8941d0ec28de13ecf5b2e0eee,1651,source_MATLAB_fixed_height_13.5mm_fixed_radius_13.2522mm_integral_to_first_strain_above_0.5,535661.96,98.32572393230986
commercial-tpu-impact-fatigue-2024-v1,doi:10.17632/hc6npzvw3m.1,Texin 245,Covestro,43.0,9.0,1.21,-46.0,-68.0,commercial_thermoplastic_polyurethane,True,commercial_grade_identity_only,core_tpu_application_experimental,compression_fatigue_and_recovery_supervision,0.6,10.17632/hc6npzvw3m.1|Texin 245,CC-BY-4.0,reference-186,mendeley_hc6npzvw3m_Texin40_01_24_2024_1134_Tmin20_N10_offaxis_1,Texin40,off_axis_fatigue_response,off_axis,True,10.0,-20.0,2024-01-24,1.0,0.01,8.1,3.4103,13.606,25.706,,,,4818.281,9.987,73.64500000000001,8.948688557674997,448659.0531146921,,silver_recomputed_only,Texin-245,False,Texin40_01_24_2024_1134_Tmin20_N10_offaxis_1,Internship_CSM_XSTRMLAB_Sandor_Habets_2024/Load_frame_measurements/Texin245/Texin40_01_24_2024_1134_Tmin20_N10_offaxis_1.csv,f2d0641649ad6679d820e04e395ecd5eb11f7d1a78085b007ca0f646d0770755,1665,source_MATLAB_fixed_height_13.5mm_fixed_radius_13.2522mm_integral_to_first_strain_above_0.5,,
commercial-tpu-impact-fatigue-2024-v1,doi:10.17632/hc6npzvw3m.1,Texin 245,Covestro,43.0,9.0,1.21,-46.0,-68.0,commercial_thermoplastic_polyurethane,True,commercial_grade_identity_only,core_tpu_application_experimental,compression_fatigue_and_recovery_supervision,0.6,10.17632/hc6npzvw3m.1|Texin 245,CC-BY-4.0,reference-186,mendeley_hc6npzvw3m_Texin41_01_24_2024_1141_Tmin20_N10_offaxis_2,Texin41,off_axis_fatigue_response,off_axis,True,10.0,-20.0,2024-01-24,2.0,0.01,8.1,3.4124,13.674,25.416,,,,4808.125,10.035,74.2982962962963,8.772600623375002,435933.6339940756,,silver_recomputed_only,Texin-245,False,Texin41_01_24_2024_1141_Tmin20_N10_offaxis_2,Internship_CSM_XSTRMLAB_Sandor_Habets_2024/Load_frame_measurements/Texin245/Texin41_01_24_2024_1141_Tmin20_N10_offaxis_2.csv,5359eba069b123e054de2119c5ed225afa0ba307a043b28d4c325ae15145a6e3,1672,source_MATLAB_fixed_height_13.5mm_fixed_radius_13.2522mm_integral_to_first_strain_above_0.5,,
commercial-tpu-impact-fatigue-2024-v1,doi:10.17632/hc6npzvw3m.1,Texin 245,Covestro,43.0,9.0,1.21,-46.0,-68.0,commercial_thermoplastic_polyurethane,True,commercial_grade_identity_only,core_tpu_application_experimental,compression_fatigue_and_recovery_supervision,0.6,10.17632/hc6npzvw3m.1|Texin 245,CC-BY-4.0,reference-186,mendeley_hc6npzvw3m_Texin5_11_30_2023_1506_N0_T20_edot10min2_2,Texin5,on_axis_fatigue_response,on_axis,True,0.0,20.0,2023-11-30,2.0,0.01,8.1,3.415,13.672,25.815,657589.61,0.56,554940.7,4821.719,9.952,73.67361481481481,10.320716044875004,552329.0014352306,0.47062660294502656,gold_source_recomputed_agree,Texin 245,False,Texin5_11_30_2023_1506_N0_T20_edot10min2_2,Internship_CSM_XSTRMLAB_Sandor_Habets_2024/Load_frame_measurements/Texin245/Texin5_11_30_2023_1506_N0_T20_edot10min2_2.xlsx,8f1b2cca04d0cd771469bd35fb89af9f872eb2211b64b25e21834381f8186b1f,1660,source_MATLAB_fixed_height_13.5mm_fixed_radius_13.2522mm_integral_to_first_strain_above_0.5,535661.96,103.59904966931009
commercial-tpu-impact-fatigue-2024-v1,doi:10.17632/hc6npzvw3m.1,Texin 245,Covestro,43.0,9.0,1.21,-46.0,-68.0,commercial_thermoplastic_polyurethane,True,commercial_grade_identity_only,core_tpu_application_experimental,compression_fatigue_and_recovery_supervision,0.6,10.17632/hc6npzvw3m.1|Texin 245,CC-BY-4.0,reference-186,mendeley_hc6npzvw3m_Texin6_11_30_2023_1510_N0_T20_edot10min2_3,Texin6,on_axis_fatigue_response,on_axis,True,0.0,20.0,2023-11-30,3.0,0.01,8.1,3.413,13.64,25.985,602267.26,0.54,539591.5,4822.5,9.897,72.59354074074075,10.077831304699998,537851.1068445509,0.3225390235852622,gold_source_recomputed_agree,Texin 245,False,Texin6_11_30_2023_1510_N0_T20_edot10min2_3,Internship_CSM_XSTRMLAB_Sandor_Habets_2024/Load_frame_measurements/Texin245/Texin6_11_30_2023_1510_N0_T20_edot10min2_3.xlsx,0e952265d284f6edc93ca251c0ef7bd864666003dbc794c0654010ffbd4e7777,1652,source_MATLAB_fixed_height_13.5mm_fixed_radius_13.2522mm_integral_to_first_strain_above_0.5,535661.96,100.73358578608047
commercial-tpu-impact-fatigue-2024-v1,doi:10.17632/hc6npzvw3m.1,Texin 245,Covestro,43.0,9.0,1.21,-46.0,-68.0,commercial_thermoplastic_polyurethane,True,commercial_grade_identity_only,core_tpu_application_experimental,compression_fatigue_and_recovery_supervision,0.6,10.17632/hc6npzvw3m.1|Texin 245,CC-BY-4.0,reference-186,mendeley_hc6npzvw3m_Texin7_12_01_2023_1219_N1_T20_edot10min2_2,Texin7,on_axis_fatigue_response,on_axis,True,1.0,20.0,2023-12-01,2.0,0.01,8.1,3.4254,13.647,25.403,721744.64,0.64,496583.2,4807.656,10.328,76.66585185185185,9.328056964024993,494580.1321490349,0.40337003969629526,gold_source_recomputed_agree,Texin 245,False,Texin7_12_01_2023_1219_N1_T20_edot10min2_2,Internship_CSM_XSTRMLAB_Sandor_Habets_2024/Load_frame_measurements/Texin245/Texin7_12_01_2023_1219_N1_T20_edot10min2_2.xlsx,f7a70f13e7555d18010ab70e1b63cc24aae5fa637b7ac7dd6d1a29197057efa3,1715,source_MATLAB_fixed_height_13.5mm_fixed_radius_13.2522mm_integral_to_first_strain_above_0.5,535661.96,92.70458555615934
commercial-tpu-impact-fatigue-2024-v1,doi:10.17632/hc6npzvw3m.1,Texin 245,Covestro,43.0,9.0,1.21,-46.0,-68.0,commercial_thermoplastic_polyurethane,True,commercial_grade_identity_only,core_tpu_application_experimental,compression_fatigue_and_recovery_supervision,0.6,10.17632/hc6npzvw3m.1|Texin 245,CC-BY-4.0,reference-186,mendeley_hc6npzvw3m_Texin8_12_01_2023_1224_N1_T20_edot10min2_3,Texin8,on_axis_fatigue_response,on_axis,True,1.0,20.0,2023-12-01,3.0,0.01,8.1,3.4151,13.539,25.618,652818.25,0.57,539769.88,4809.375,10.131,74.75844444444445,10.590449074174996,539183.5784668277,0.10862064648221133,gold_source_recomputed_agree,Texin 245,False,Texin8_12_01_2023_1224_N1_T20_edot10min2_3,Internship_CSM_XSTRMLAB_Sandor_Habets_2024/Load_frame_measurements/Texin245/Texin8_12_01_2023_1224_N1_T20_edot10min2_3.xlsx,5f895fa6c27be5002e684f0a3e4f80f1498d55e94abb149256e02b0c3ce096f7,1686,source_MATLAB_fixed_height_13.5mm_fixed_radius_13.2522mm_integral_to_first_strain_above_0.5,535661.96,100.76688663873016
commercial-tpu-impact-fatigue-2024-v1,doi:10.17632/hc6npzvw3m.1,Texin 245,Covestro,43.0,9.0,1.21,-46.0,-68.0,commercial_thermoplastic_polyurethane,True,commercial_grade_identity_only,core_tpu_application_experimental,compression_fatigue_and_recovery_supervision,0.6,10.17632/hc6npzvw3m.1|Texin 245,CC-BY-4.0,reference-186,mendeley_hc6npzvw3m_Texin9_12_01_2023_1230_N10_T20_edot10min2_2,Texin9,on_axis_fatigue_response,on_axis,True,10.0,20.0,2023-12-01,2.0,0.01,8.1,3.425,13.549,26.055,605613.44,0.58,486732.46,4806.875,9.987,73.93111111111111,9.264774459299996,486567.528211859,0.03388551241086824,gold_source_recomputed_agree,Texin 245,False,Texin9_12_01_2023_1230_N10_T20_edot10min2_2,Internship_CSM_XSTRMLAB_Sandor_Habets_2024/Load_frame_measurements/Texin245/Texin9_12_01_2023_1230_N10_T20_edot10min2_2.xlsx,7314ff92d6fb490f24d4da1a24746c2daf9595b8cceeb01174143c2d80ef0e67,1665,source_MATLAB_fixed_height_13.5mm_fixed_radius_13.2522mm_integral_to_first_strain_above_0.5,535661.96,90.8656011339689
