Repository: fafasco16/TPU-HighThroughput-Screening

# TPU/TPUU 定向五目标筛选数据集

- 版本：`tpu-directed-five-objective-2026-08-30-v1`
- 三目标相关实验记录：120,550行
- 商用构件：24种
- 现实配方：980个

## 结论

旧数据没有作废，而是重新分工：

| 旧资产 | 继续用途 | 禁止解释 |
|---|---|---|
| Gold-V结构与虚拟候选 | 化学空间、反应规则、适用域和候选排序 | 不是实验性能真值 |
| Gold-C计算与模拟 | 表示预训练、机理描述符、低保真代理和后段复核 | 不能无标记冒充宏观实验性能 |
| Gold-E实验曲线与标量 | 性能端点、来源内校准和最终实验残差 | 曲线点数不是材料数 |
| 商用构件与980个现实配方 | 成本/EHS门、现实Pareto候选和实验设计 | 目录证据不等于实时库存或低成本 |

新主线只训练三个清晰目标：韧性、循环恢复和热稳定。成本与环保保持透明规则约束，不制造虚假标签。昂贵DFT/MD在完成便宜的结构、配方、采购/EHS和模型预筛前保持后置。

## 当前任务门

| 目标 | 类型 | 实验主目标闭合组 | 直接低保真计算组 | 机理代理组 | 状态 |
|---|---|---:|---:|---:|---|
| 韧性 | single_task_model | 8 | 1 | 7988 | insufficient_chemistry_closed_labels |

File: 结果/定向筛选/IIR-OH聚氨酯循环端点.csv (part 6 of 13)
release_id,source_id,formulation_id,polymer_family,soft_segment_family,diisocyanate_family,formulation_code_value,formulation_semantics_status,chemistry_mapping_status,thermoplastic_tpu_core,model_admission_layer,usage_mode,future_weight_ceiling,split_group,license,citation_keys,cyclic_run_id,replicate_id,cycle_number,maximum_strain_percent,peak_stress_MPa,loading_energy_MJ_m3,unloading_energy_MJ_m3,hysteresis_energy_MJ_m3,cycle_point_count,peak_stress_retention_percent,hysteresis_retention_percent,dissipation_fraction,cycle_strain_range_percent,segmentation_low_threshold_percent,segmentation_high_threshold_percent,cyclic_target_role,direct_shape_recovery_available,shape_recovery_ratio_percent,source_member,source_curve_sha256,source_run_point_count
iir-oh-pu-cyclic-durability-2026-v1,doi:10.17632/wg3znh66bv.1,HDI-4,IIR_OH_crosslinked_polyurethane_network,hydroxylated_butyl_rubber_IIR_OH,HDI,4,numeric_code_4_unresolved,polymer_family_diisocyanate_code_mapped,False,polyurethane_adjacent_experimental,cyclic_and_durability_transfer_supervision,0.45,10.17632/wg3znh66bv.1|HDI-4,CC-BY-4.0,reference-190;reference-191,HDI-4_rep3,3,46,49.19041305574752,1.9767743548934542,0.2687388030650009,0.17674725162130708,0.09199155144369384,4562,68.35949201104681,12.491993928965949,0.34230840650668326,0-50,0.5,45.0,peak_stress_and_hysteresis_retention_transfer,False,,Low-Permeability and Calcification-resistant Polyu/Dataset 2. Network and mechanical data/cyclic tensile raw data/HDI-4-(C0-50)-3.txt,85bacc3cb9940d4e1c1ac871d0ac1ab012da6e925a10970477700e64557d13d8,456259
iir-oh-pu-cyclic-durability-2026-v1,doi:10.17632/wg3znh66bv.1,HDI-4,IIR_OH_crosslinked_polyurethane_network,hydroxylated_butyl_rubber_IIR_OH,HDI,4,numeric_code_4_unresolved,polymer_family_diisocyanate_code_mapped,False,polyurethane_adjacent_experimental,cyclic_and_durability_transfer_supervision,0.45,10.17632/wg3znh66bv.1|HDI-4,CC-BY-4.0,reference-190;reference-191,HDI-4_rep3,3,47,49.18825174364892,1.9770646083843553,0.2676348440744799,0.176078730744357,0.0915561133301229,4562,68.36952936363758,12.432863604650265,0.3420933983642422,0-50,0.5,45.0,peak_stress_and_hysteresis_retention_transfer,False,,Low-Permeability and Calcification-resistant Polyu/Dataset 2. Network and mechanical data/cyclic tensile raw data/HDI-4-(C0-50)-3.txt,85bacc3cb9940d4e1c1ac871d0ac1ab012da6e925a10970477700e64557d13d8,456259
iir-oh-pu-cyclic-durability-2026-v1,doi:10.17632/wg3znh66bv.1,HDI-4,IIR_OH_crosslinked_polyurethane_network,hydroxylated_butyl_rubber_IIR_OH,HDI,4,numeric_code_4_unresolved,polymer_family_diisocyanate_code_mapped,False,polyurethane_adjacent_experimental,cyclic_and_durability_transfer_supervision,0.45,10.17632/wg3znh66bv.1|HDI-4,CC-BY-4.0,reference-190;reference-191,HDI-4_rep3,3,48,49.18754230239536,1.9772856501751268,0.26738118771461905,0.1758024458464233,0.09157874186819576,4562,68.37717328338641,12.435936447273216,0.34250256216955494,0-50,0.5,45.0,peak_stress_and_hysteresis_retention_transfer,False,,Low-Permeability and Calcification-resistant Polyu/Dataset 2. Network and mechanical data/cyclic tensile raw data/HDI-4-(C0-50)-3.txt,85bacc3cb9940d4e1c1ac871d0ac1ab012da6e925a10970477700e64557d13d8,456259
iir-oh-pu-cyclic-durability-2026-v1,doi:10.17632/wg3znh66bv.1,HDI-4,IIR_OH_crosslinked_polyurethane_network,hydroxylated_butyl_rubber_IIR_OH,HDI,4,numeric_code_4_unresolved,polymer_family_diisocyanate_code_mapped,False,polyurethane_adjacent_experimental,cyclic_and_durability_transfer_supervision,0.45,10.17632/wg3znh66bv.1|HDI-4,CC-BY-4.0,reference-190;reference-191,HDI-4_rep3,3,49,49.18689648733819,1.977434448770168,0.26728200540648805,0.17561397403845141,0.09166803136803664,4562,68.3823189371348,12.44806151606951,0.34296372188851987,0-50,0.5,45.0,peak_stress_and_hysteresis_retention_transfer,False,,Low-Permeability and Calcification-resistant Polyu/Dataset 2. Network and mechanical data/cyclic tensile raw data/HDI-4-(C0-50)-3.txt,85bacc3cb9940d4e1c1ac871d0ac1ab012da6e925a10970477700e64557d13d8,456259
iir-oh-pu-cyclic-durability-2026-v1,doi:10.17632/wg3znh66bv.1,HDI-4,IIR_OH_crosslinked_polyurethane_network,hydroxylated_butyl_rubber_IIR_OH,HDI,4,numeric_code_4_unresolved,polymer_family_diisocyanate_code_mapped,False,polyurethane_adjacent_experimental,cyclic_and_durability_transfer_supervision,0.45,10.17632/wg3znh66bv.1|HDI-4,CC-BY-4.0,reference-190;reference-191,HDI-4_rep3,3,50,49.185951913781956,1.9484501763794986,0.2659668893192848,0.17521616203904067,0.09075072728024414,4562,67.38000416507637,12.323496195495114,0.3412106202862747,0-50,0.5,45.0,peak_stress_and_hysteresis_retention_transfer,False,,Low-Permeability and Calcification-resistant Polyu/Dataset 2. Network and mechanical data/cyclic tensile raw data/HDI-4-(C0-50)-3.txt,85bacc3cb9940d4e1c1ac871d0ac1ab012da6e925a10970477700e64557d13d8,456259
iir-oh-pu-cyclic-durability-2026-v1,doi:10.17632/wg3znh66bv.1,HDI-4,IIR_OH_crosslinked_polyurethane_network,hydroxylated_butyl_rubber_IIR_OH,HDI,4,numeric_code_4_unresolved,polymer_family_diisocyanate_code_mapped,False,polyurethane_adjacent_experimental,cyclic_and_durability_transfer_supervision,0.45,10.17632/wg3znh66bv.1|HDI-4,CC-BY-4.0,reference-190;reference-191,HDI-4_rep3,3,51,49.183416103927144,1.9411848238810967,0.2657651446790141,0.1749599787586358,0.09080516592037827,4562,67.12875859178041,12.33088869134266,0.34167447364119535,0-50,0.5,45.0,peak_stress_and_hysteresis_retention_transfer,False,,Low-Permeability and Calcification-resistant Polyu/Dataset 2. Network and mechanical data/cyclic tensile raw data/HDI-4-(C0-50)-3.txt,85bacc3cb9940d4e1c1ac871d0ac1ab012da6e925a10970477700e64557d13d8,456259
iir-oh-pu-cyclic-durability-2026-v1,doi:10.17632/wg3znh66bv.1,HDI-4,IIR_OH_crosslinked_polyurethane_network,hydroxylated_butyl_rubber_IIR_OH,HDI,4,numeric_code_4_unresolved,polymer_family_diisocyanate_code_mapped,False,polyurethane_adjacent_experimental,cyclic_and_durability_transfer_supervision,0.45,10.17632/wg3znh66bv.1|HDI-4,CC-BY-4.0,reference-190;reference-191,HDI-4_rep3,3,52,49.18709272229817,1.9556388730447452,0.2646117888374391,0.17454014320549505,0.09007164563194403,4562,67.62859887748817,12.23128029420086,0.3403916583900894,0-50,0.5,45.0,peak_stress_and_hysteresis_retention_transfer,False,,Low-Permeability and Calcification-resistant Polyu/Dataset 2. Network and mechanical data/cyclic tensile raw data/HDI-4-(C0-50)-3.txt,85bacc3cb9940d4e1c1ac871d0ac1ab012da6e925a10970477700e64557d13d8,456259
iir-oh-pu-cyclic-durability-2026-v1,doi:10.17632/wg3znh66bv.1,HDI-4,IIR_OH_crosslinked_polyurethane_network,hydroxylated_butyl_rubber_IIR_OH,HDI,4,numeric_code_4_unresolved,polymer_family_diisocyanate_code_mapped,False,polyurethane_adjacent_experimental,cyclic_and_durability_transfer_supervision,0.45,10.17632/wg3znh66bv.1|HDI-4,CC-BY-4.0,reference-190;reference-191,HDI-4_rep3,3,53,49.187329318329674,1.9845473051579392,0.26430855599242337,0.17418710646944174,0.09012144952298162,4562,68.6282909916649,12.238043414234347,0.3409706098411927,0-50,0.5,45.0,peak_stress_and_hysteresis_retention_transfer,False,,Low-Permeability and Calcification-resistant Polyu/Dataset 2. Network and mechanical data/cyclic tensile raw data/HDI-4-(C0-50)-3.txt,85bacc3cb9940d4e1c1ac871d0ac1ab012da6e925a10970477700e64557d13d8,456259
iir-oh-pu-cyclic-durability-2026-v1,doi:10.17632/wg3znh66bv.1,HDI-4,IIR_OH_crosslinked_polyurethane_network,hydroxylated_butyl_rubber_IIR_OH,HDI,4,numeric_code_4_unresolved,polymer_family_diisocyanate_code_mapped,False,polyurethane_adjacent_experimental,cyclic_and_durability_transfer_supervision,0.45,10.17632/wg3znh66bv.1|HDI-4,CC-BY-4.0,reference-190;reference-191,HDI-4_rep3,3,54,49.18887415422992,1.9625328704223792,0.2633509522971426,0.17351146458941277,0.08983948770772984,4562,67.86700249573319,12.199754405852081,0.34113978675255624,0-50,0.5,45.0,peak_stress_and_hysteresis_retention_transfer,False,,Low-Permeability and Calcification-resistant Polyu/Dataset 2. Network and mechanical data/cyclic tensile raw data/HDI-4-(C0-50)-3.txt,85bacc3cb9940d4e1c1ac871d0ac1ab012da6e925a10970477700e64557d13d8,456259
iir-oh-pu-cyclic-durability-2026-v1,doi:10.17632/wg3znh66bv.1,HDI-4,IIR_OH_crosslinked_polyurethane_network,hydroxylated_butyl_rubber_IIR_OH,HDI,4,numeric_code_4_unresolved,polymer_family_diisocyanate_code_mapped,False,polyurethane_adjacent_experimental,cyclic_and_durability_transfer_supervision,0.45,10.17632/wg3znh66bv.1|HDI-4,CC-BY-4.0,reference-190;reference-191,HDI-4_rep3,3,55,49.189835791956924,1.9549794782681322,0.2633505957459477,0.1727962865650493,0.0905543091808984,4562,67.60579612721351,12.296823597130821,0.3438545826122051,0-50,0.5,45.0,peak_stress_and_hysteresis_retention_transfer,False,,Low-Permeability and Calcification-resistant Polyu/Dataset 2. Network and mechanical data/cyclic tensile raw data/HDI-4-(C0-50)-3.txt,85bacc3cb9940d4e1c1ac871d0ac1ab012da6e925a10970477700e64557d13d8,456259
iir-oh-pu-cyclic-durability-2026-v1,doi:10.17632/wg3znh66bv.1,HDI-4,IIR_OH_crosslinked_polyurethane_network,hydroxylated_butyl_rubber_IIR_OH,HDI,4,numeric_code_4_unresolved,polymer_family_diisocyanate_code_mapped,False,polyurethane_adjacent_experimental,cyclic_and_durability_transfer_supervision,0.45,10.17632/wg3znh66bv.1|HDI-4,CC-BY-4.0,reference-190;reference-191,HDI-4_rep3,3,56,49.19243078196587,1.9328382862425635,0.2623398259683976,0.17277297330607932,0.08956685266231829,4562,66.84012419524002,12.162731926301996,0.34141538491798734,0-50,0.5,45.0,peak_stress_and_hysteresis_retention_transfer,False,,Low-Permeability and Calcification-resistant Polyu/Dataset 2. Network and mechanical data/cyclic tensile raw data/HDI-4-(C0-50)-3.txt,85bacc3cb9940d4e1c1ac871d0ac1ab012da6e925a10970477700e64557d13d8,456259
iir-oh-pu-cyclic-durability-2026-v1,doi:10.17632/wg3znh66bv.1,HDI-4,IIR_OH_crosslinked_polyurethane_network,hydroxylated_butyl_rubber_IIR_OH,HDI,4,numeric_code_4_unresolved,polymer_family_diisocyanate_code_mapped,False,polyurethane_adjacent_experimental,cyclic_and_durability_transfer_supervision,0.45,10.17632/wg3znh66bv.1|HDI-4,CC-BY-4.0,reference-190;reference-191,HDI-4_rep3,3,57,49.19317397185557,1.9469498353014882,0.26156371380672616,0.17163647829189138,0.08992723551483478,4562,67.32812037081214,12.211670120463175,0.34380623445836045,0-50,0.5,45.0,peak_stress_and_hysteresis_retention_transfer,False,,Low-Permeability and Calcification-resistant Polyu/Dataset 2. Network and mechanical data/cyclic tensile raw data/HDI-4-(C0-50)-3.txt,85bacc3cb9940d4e1c1ac871d0ac1ab012da6e925a10970477700e64557d13d8,456259
iir-oh-pu-cyclic-durability-2026-v1,doi:10.17632/wg3znh66bv.1,HDI-4,IIR_OH_crosslinked_polyurethane_network,hydroxylated_butyl_rubber_IIR_OH,HDI,4,numeric_code_4_unresolved,polymer_family_diisocyanate_code_mapped,False,polyurethane_adjacent_experimental,cyclic_and_durability_transfer_supervision,0.45,10.17632/wg3znh66bv.1|HDI-4,CC-BY-4.0,reference-190;reference-191,HDI-4_rep3,3,58,49.19825078472517,1.931961528167245,0.2610654398183422,0.1719281926933007,0.08913724712504148,4562,66.80980473237518,12.104393636760301,0.3414364122155199,0-50,0.5,45.0,peak_stress_and_hysteresis_retention_transfer,False,,Low-Permeability and Calcification-resistant Polyu/Dataset 2. Network and mechanical data/cyclic tensile raw data/HDI-4-(C0-50)-3.txt,85bacc3cb9940d4e1c1ac871d0ac1ab012da6e925a10970477700e64557d13d8,456259
iir-oh-pu-cyclic-durability-2026-v1,doi:10.17632/wg3znh66bv.1,HDI-4,IIR_OH_crosslinked_polyurethane_network,hydroxylated_butyl_rubber_IIR_OH,HDI,4,numeric_code_4_unresolved,polymer_family_diisocyanate_code_mapped,False,polyurethane_adjacent_experimental,cyclic_and_durability_transfer_supervision,0.45,10.17632/wg3znh66bv.1|HDI-4,CC-BY-4.0,reference-190;reference-191,HDI-4_rep3,3,59,49.20072489275845,1.9459671892521127,0.25984053277294067,0.17086016522593903,0.08898036754700164,4562,67.2941391606676,12.083090172412797,0.34244221483626786,0-50,0.5,45.0,peak_stress_and_hysteresis_retention_transfer,False,,Low-Permeability and Calcification-resistant Polyu/Dataset 2. Network and mechanical data/cyclic tensile raw data/HDI-4-(C0-50)-3.txt,85bacc3cb9940d4e1c1ac871d0ac1ab012da6e925a10970477700e64557d13d8,456259
iir-oh-pu-cyclic-durability-2026-v1,doi:10.17632/wg3znh66bv.1,HDI-4,IIR_OH_crosslinked_polyurethane_network,hydroxylated_butyl_rubber_IIR_OH,HDI,4,numeric_code_4_unresolved,polymer_family_diisocyanate_code_mapped,False,polyurethane_adjacent_experimental,cyclic_and_durability_transfer_supervision,0.45,10.17632/wg3znh66bv.1|HDI-4,CC-BY-4.0,reference-190;reference-191,HDI-4_rep3,3,60,49.20279725492803,1.930894782776331,0.25909795385451445,0.1702109204942202,0.08888703336029424,4562,66.77291525490523,12.070415855310673,0.34306343233495784,0-50,0.5,45.0,peak_stress_and_hysteresis_retention_transfer,False,,Low-Permeability and Calcification-resistant Polyu/Dataset 2. Network and mechanical data/cyclic tensile raw data/HDI-4-(C0-50)-3.txt,85bacc3cb9940d4e1c1ac871d0ac1ab012da6e925a10970477700e64557d13d8,456259
iir-oh-pu-cyclic-durability-2026-v1,doi:10.17632/wg3znh66bv.1,HDI-4,IIR_OH_crosslinked_polyurethane_network,hydroxylated_butyl_rubber_IIR_OH,HDI,4,numeric_code_4_unresolved,polymer_family_diisocyanate_code_mapped,False,polyurethane_adjacent_experimental,cyclic_and_durability_transfer_supervision,0.45,10.17632/wg3znh66bv.1|HDI-4,CC-BY-4.0,reference-190;reference-191,HDI-4_rep3,3,61,49.20745861829731,1.9157923727061326,0.2576251442527148,0.16842859036011631,0.0891965538925985,4562,66.2506537848565,12.112447200034778,0.3462261191597899,0-50,0.5,45.0,peak_stress_and_hysteresis_retention_transfer,False,,Low-Permeability and Calcification-resistant Polyu/Dataset 2. Network and mechanical data/cyclic tensile raw data/HDI-4-(C0-50)-3.txt,85bacc3cb9940d4e1c1ac871d0ac1ab012da6e925a10970477700e64557d13d8,456259
iir-oh-pu-cyclic-durability-2026-v1,doi:10.17632/wg3znh66bv.1,HDI-4,IIR_OH_crosslinked_polyurethane_network,hydroxylated_butyl_rubber_IIR_OH,HDI,4,numeric_code_4_unresolved,polymer_family_diisocyanate_code_mapped,False,polyurethane_adjacent_experimental,cyclic_and_durability_transfer_supervision,0.45,10.17632/wg3znh66bv.1|HDI-4,CC-BY-4.0,reference-190;reference-191,HDI-4_rep3,3,62,49.2109591355417,1.9514599163796906,0.25666215890884125,0.16805024112507738,0.08861191778376387,4562,67.48408498592937,12.033056532004935,0.3452473015908675,0-50,0.5,45.0,peak_stress_and_hysteresis_retention_transfer,False,,Low-Permeability and Calcification-resistant Polyu/Dataset 2. Network and mechanical data/cyclic tensile raw data/HDI-4-(C0-50)-3.txt,85bacc3cb9940d4e1c1ac871d0ac1ab012da6e925a10970477700e64557d13d8,456259
iir-oh-pu-cyclic-durability-2026-v1,doi:10.17632/wg3znh66bv.1,HDI-4,IIR_OH_crosslinked_polyurethane_network,hydroxylated_butyl_rubber_IIR_OH,HDI,4,numeric_code_4_unresolved,polymer_family_diisocyanate_code_mapped,False,polyurethane_adjacent_experimental,cyclic_and_durability_transfer_supervision,0.45,10.17632/wg3znh66bv.1|HDI-4,CC-BY-4.0,reference-190;reference-191,HDI-4_rep3,3,63,49.21562513641144,1.9218039413913008,0.25461785206603094,0.16676302561766296,0.08785482644836798,4562,66.45854184273743,11.930247304233326,0.3450458235174503,0-50,0.5,45.0,peak_stress_and_hysteresis_retention_transfer,False,,Low-Permeability and Calcification-resistant Polyu/Dataset 2. Network and mechanical data/cyclic tensile raw data/HDI-4-(C0-50)-3.txt,85bacc3cb9940d4e1c1ac871d0ac1ab012da6e925a10970477700e64557d13d8,456259
iir-oh-pu-cyclic-durability-2026-v1,doi:10.17632/wg3znh66bv.1,HDI-4,IIR_OH_crosslinked_polyurethane_network,hydroxylated_butyl_rubber_IIR_OH,HDI,4,numeric_code_4_unresolved,polymer_family_diisocyanate_code_mapped,False,polyurethane_adjacent_experimental,cyclic_and_durability_transfer_supervision,0.45,10.17632/wg3znh66bv.1|HDI-4,CC-BY-4.0,reference-190;reference-191,HDI-4_rep3,3,64,49.22011531894425,1.9139068674848736,0.253451925310217,0.16623353347670483,0.08721839183351215,4562,66.18545050113806,11.843822657402265,0.3441220331104593,0-50,0.5,45.0,peak_stress_and_hysteresis_retention_transfer,False,,Low-Permeability and Calcification-resistant Polyu/Dataset 2. Network and mechanical data/cyclic tensile raw data/HDI-4-(C0-50)-3.txt,85bacc3cb9940d4e1c1ac871d0ac1ab012da6e925a10970477700e64557d13d8,456259
iir-oh-pu-cyclic-durability-2026-v1,doi:10.17632/wg3znh66bv.1,HDI-4,IIR_OH_crosslinked_polyurethane_network,hydroxylated_butyl_rubber_IIR_OH,HDI,4,numeric_code_4_unresolved,polymer_family_diisocyanate_code_mapped,False,polyurethane_adjacent_experimental,cyclic_and_durability_transfer_supervision,0.45,10.17632/wg3znh66bv.1|HDI-4,CC-BY-4.0,reference-190;reference-191,HDI-4_rep3,3,65,49.224955201578645,1.9060075968245094,0.25239514993374607,0.16439870918981195,0.08799644074393412,4562,65.91228319285955,11.949477819348074,0.34864552970622953,0-50,0.5,45.0,peak_stress_and_hysteresis_retention_transfer,False,,Low-Permeability and Calcification-resistant Polyu/Dataset 2. Network and mechanical data/cyclic tensile raw data/HDI-4-(C0-50)-3.txt,85bacc3cb9940d4e1c1ac871d0ac1ab012da6e925a10970477700e64557d13d8,456259
iir-oh-pu-cyclic-durability-2026-v1,doi:10.17632/wg3znh66bv.1,HDI-4,IIR_OH_crosslinked_polyurethane_network,hydroxylated_butyl_rubber_IIR_OH,HDI,4,numeric_code_4_unresolved,polymer_family_diisocyanate_code_mapped,False,polyurethane_adjacent_experimental,cyclic_and_durability_transfer_supervision,0.45,10.17632/wg3znh66bv.1|HDI-4,CC-BY-4.0,reference-190;reference-191,HDI-4_rep3,3,66,49.23239969564603,1.9126111240666082,0.250989797257388,0.1645897135254491,0.08640008373193891,4562,66.14064196665359,11.732700498068606,0.34423743385607153,0-50,0.5,45.0,peak_stress_and_hysteresis_retention_transfer,False,,Low-Permeability and Calcification-resistant Polyu/Dataset 2. Network and mechanical data/cyclic tensile raw data/HDI-4-(C0-50)-3.txt,85bacc3cb9940d4e1c1ac871d0ac1ab012da6e925a10970477700e64557d13d8,456259
iir-oh-pu-cyclic-durability-2026-v1,doi:10.17632/wg3znh66bv.1,HDI-4,IIR_OH_crosslinked_polyurethane_network,hydroxylated_butyl_rubber_IIR_OH,HDI,4,numeric_code_4_unresolved,polymer_family_diisocyanate_code_mapped,False,polyurethane_adjacent_experimental,cyclic_and_durability_transfer_supervision,0.45,10.17632/wg3znh66bv.1|HDI-4,CC-BY-4.0,reference-190;reference-191,HDI-4_rep3,3,67,49.235339872555855,1.8757354605648617,0.25032240485112933,0.16331709165860098,0.08700531319252836,4562,64.86543237163355,11.814887640568777,0.3475730158643681,0-50,0.5,45.0,peak_stress_and_hysteresis_retention_transfer,False,,Low-Permeability and Calcification-resistant Polyu/Dataset 2. Network and mechanical data/cyclic tensile raw data/HDI-4-(C0-50)-3.txt,85bacc3cb9940d4e1c1ac871d0ac1ab012da6e925a10970477700e64557d13d8,456259
iir-oh-pu-cyclic-durability-2026-v1,doi:10.17632/wg3znh66bv.1,HDI-4,IIR_OH_crosslinked_polyurethane_network,hydroxylated_butyl_rubber_IIR_OH,HDI,4,numeric_code_4_unresolved,polymer_family_diisocyanate_code_mapped,False,polyurethane_adjacent_experimental,cyclic_and_durability_transfer_supervision,0.45,10.17632/wg3znh66bv.1|HDI-4,CC-BY-4.0,reference-190;reference-191,HDI-4_rep3,3,68,49.239825116811176,1.904096971403603,0.24950185095467298,0.16256721802599747,0.08693463292867551,4562,65.8462112191549,11.805289613216363,0.34843281761652717,0-50,0.5,45.0,peak_stress_and_hysteresis_retention_transfer,False,,Low-Permeability and Calcification-resistant Polyu/Dataset 2. Network and mechanical data/cyclic tensile raw data/HDI-4-(C0-50)-3.txt,85bacc3cb9940d4e1c1ac871d0ac1ab012da6e925a10970477700e64557d13d8,456259
iir-oh-pu-cyclic-durability-2026-v1,doi:10.17632/wg3znh66bv.1,HDI-4,IIR_OH_crosslinked_polyurethane_network,hydroxylated_butyl_rubber_IIR_OH,HDI,4,numeric_code_4_unresolved,polymer_family_diisocyanate_code_mapped,False,polyurethane_adjacent_experimental,cyclic_and_durability_transfer_supervision,0.45,10.17632/wg3znh66bv.1|HDI-4,CC-BY-4.0,reference-190;reference-191,HDI-4_rep3,3,69,49.247357241195296,1.8890024722064358,0.24786003689097683,0.16074172292558717,0.08711831396538966,4562,65.32422331763989,11.830232581994357,0.35148188896505866,0-50,0.5,45.0,peak_stress_and_hysteresis_retention_transfer,False,,Low-Permeability and Calcification-resistant Polyu/Dataset 2. Network and mechanical data/cyclic tensile raw data/HDI-4-(C0-50)-3.txt,85bacc3cb9940d4e1c1ac871d0ac1ab012da6e925a10970477700e64557d13d8,456259
iir-oh-pu-cyclic-durability-2026-v1,doi:10.17632/wg3znh66bv.1,HDI-4,IIR_OH_crosslinked_polyurethane_network,hydroxylated_butyl_rubber_IIR_OH,HDI,4,numeric_code_4_unresolved,polymer_family_diisocyanate_code_mapped,False,polyurethane_adjacent_experimental,cyclic_and_durability_transfer_supervision,0.45,10.17632/wg3znh66bv.1|HDI-4,CC-BY-4.0,reference-190;reference-191,HDI-4_rep3,3,70,49.25093153953307,1.9101425464578747,0.24616713467743798,0.1602953064477422,0.08587182822969577,4562,66.0552752626061,11.660966035246732,0.3488354704303515,0-50,0.5,45.0,peak_stress_and_hysteresis_retention_transfer,False,,Low-Permeability and Calcification-resistant Polyu/Dataset 2. Network and mechanical data/cyclic tensile raw data/HDI-4-(C0-50)-3.txt,85bacc3cb9940d4e1c1ac871d0ac1ab012da6e925a10970477700e64557d13d8,456259
iir-oh-pu-cyclic-durability-2026-v1,doi:10.17632/wg3znh66bv.1,HDI-4,IIR_OH_crosslinked_polyurethane_network,hydroxylated_butyl_rubber_IIR_OH,HDI,4,numeric_code_4_unresolved,polymer_family_diisocyanate_code_mapped,False,polyurethane_adjacent_experimental,cyclic_and_durability_transfer_supervision,0.45,10.17632/wg3znh66bv.1|HDI-4,CC-BY-4.0,reference-190;reference-191,HDI-4_rep3,3,71,49.258289143182466,1.8806216423828064,0.24483278576509082,0.15923349312713347,0.08559929263795735,4562,65.03440305163123,11.62395706100949,0.34962348841664986,0-50,0.5,45.0,peak_stress_and_hysteresis_retention_transfer,False,,Low-Permeability and Calcification-resistant Polyu/Dataset 2. Network and mechanical data/cyclic tensile raw data/HDI-4-(C0-50)-3.txt,85bacc3cb9940d4e1c1ac871d0ac1ab012da6e925a10970477700e64557d13d8,456259
iir-oh-pu-cyclic-durability-2026-v1,doi:10.17632/wg3znh66bv.1,HDI-4,IIR_OH_crosslinked_polyurethane_network,hydroxylated_butyl_rubber_IIR_OH,HDI,4,numeric_code_4_unresolved,polymer_family_diisocyanate_code_mapped,False,polyurethane_adjacent_experimental,cyclic_and_durability_transfer_supervision,0.45,10.17632/wg3znh66bv.1|HDI-4,CC-BY-4.0,reference-190;reference-191,HDI-4_rep3,3,72,49.26428285420609,1.872854301400136,0.2430752258803096,0.1575909815077297,0.0854842443725799,4562,64.76579804745484,11.608334080310957,0.3516781443398612,0-50,0.5,45.0,peak_stress_and_hysteresis_retention_transfer,False,,Low-Permeability and Calcification-resistant Polyu/Dataset 2. Network and mechanical data/cyclic tensile raw data/HDI-4-(C0-50)-3.txt,85bacc3cb9940d4e1c1ac871d0ac1ab012da6e925a10970477700e64557d13d8,456259
iir-oh-pu-cyclic-durability-2026-v1,doi:10.17632/wg3znh66bv.1,HDI-4,IIR_OH_crosslinked_polyurethane_network,hydroxylated_butyl_rubber_IIR_OH,HDI,4,numeric_code_4_unresolved,polymer_family_diisocyanate_code_mapped,False,polyurethane_adjacent_experimental,cyclic_and_durability_transfer_supervision,0.45,10.17632/wg3znh66bv.1|HDI-4,CC-BY-4.0,reference-190;reference-191,HDI-4_rep3,3,73,49.27045153116537,1.872353801731666,0.24110545267874836,0.15646627256996729,0.08463918010878108,4562,64.74849010180914,11.493578567578654,0.3510463125923381,0-50,0.5,45.0,peak_stress_and_hysteresis_retention_transfer,False,,Low-Permeability and Calcification-resistant Polyu/Dataset 2. Network and mechanical data/cyclic tensile raw data/HDI-4-(C0-50)-3.txt,85bacc3cb9940d4e1c1ac871d0ac1ab012da6e925a10970477700e64557d13d8,456259
iir-oh-pu-cyclic-durability-2026-v1,doi:10.17632/wg3znh66bv.1,HDI-4,IIR_OH_crosslinked_polyurethane_network,hydroxylated_butyl_rubber_IIR_OH,HDI,4,numeric_code_4_unresolved,polymer_family_diisocyanate_code_mapped,False,polyurethane_adjacent_experimental,cyclic_and_durability_transfer_supervision,0.45,10.17632/wg3znh66bv.1|HDI-4,CC-BY-4.0,reference-190;reference-191,HDI-4_rep3,3,74,49.27709744367614,1.8791147017075398,0.24000284926839316,0.1552935597137217,0.08470928955467147,4562,64.98229103449735,11.503099080698403,0.35295118292509015,0-50,0.5,45.0,peak_stress_and_hysteresis_retention_transfer,False,,Low-Permeability and Calcification-resistant Polyu/Dataset 2. Network and mechanical data/cyclic tensile raw data/HDI-4-(C0-50)-3.txt,85bacc3cb9940d4e1c1ac871d0ac1ab012da6e925a10970477700e64557d13d8,456259
iir-oh-pu-cyclic-durability-2026-v1,doi:10.17632/wg3znh66bv.1,HDI-4,IIR_OH_crosslinked_polyurethane_network,hydroxylated_butyl_rubber_IIR_OH,HDI,4,numeric_code_4_unresolved,polymer_family_diisocyanate_code_mapped,False,polyurethane_adjacent_experimental,cyclic_and_durability_transfer_supervision,0.45,10.17632/wg3znh66bv.1|HDI-4,CC-BY-4.0,reference-190;reference-191,HDI-4_rep3,3,75,49.28341427557064,1.8497487696382684,0.23837517494270316,0.15399249233175735,0.08438268261094581,4562,63.96677796204326,11.458747486512321,0.3539910673635725,0-50,0.5,45.0,peak_stress_and_hysteresis_retention_transfer,False,,Low-Permeability and Calcification-resistant Polyu/Dataset 2. Network and mechanical data/cyclic tensile raw data/HDI-4-(C0-50)-3.txt,85bacc3cb9940d4e1c1ac871d0ac1ab012da6e925a10970477700e64557d13d8,456259
iir-oh-pu-cyclic-durability-2026-v1,doi:10.17632/wg3znh66bv.1,HDI-4,IIR_OH_crosslinked_polyurethane_network,hydroxylated_butyl_rubber_IIR_OH,HDI,4,numeric_code_4_unresolved,polymer_family_diisocyanate_code_mapped,False,polyurethane_adjacent_experimental,cyclic_and_durability_transfer_supervision,0.45,10.17632/wg3znh66bv.1|HDI-4,CC-BY-4.0,reference-190;reference-191,HDI-4_rep3,3,76,49.29261405023876,1.8493386725818772,0.23676712882135129,0.15252292540660956,0.08424420341474173,4562,63.9525962592198,11.439942702256364,0.35581038564819867,0-50,0.5,45.0,peak_stress_and_hysteresis_retention_transfer,False,,Low-Permeability and Calcification-resistant Polyu/Dataset 2. Network and mechanical data/cyclic tensile raw data/HDI-4-(C0-50)-3.txt,85bacc3cb9940d4e1c1ac871d0ac1ab012da6e925a10970477700e64557d13d8,456259
iir-oh-pu-cyclic-durability-2026-v1,doi:10.17632/wg3znh66bv.1,HDI-4,IIR_OH_crosslinked_polyurethane_network,hydroxylated_butyl_rubber_IIR_OH,HDI,4,numeric_code_4_unresolved,polymer_family_diisocyanate_code_mapped,False,polyurethane_adjacent_experimental,cyclic_and_durability_transfer_supervision,0.45,10.17632/wg3znh66bv.1|HDI-4,CC-BY-4.0,reference-190;reference-191,HDI-4_rep3,3,77,49.295307661292476,1.8417282195743498,0.23480184035245677,0.15048636857304487,0.0843154717794119,4562,63.68941665033797,11.44962059076694,0.35909203970823855,0-50,0.5,45.0,peak_stress_and_hysteresis_retention_transfer,False,,Low-Permeability and Calcification-resistant Polyu/Dataset 2. Network and mechanical data/cyclic tensile raw data/HDI-4-(C0-50)-3.txt,85bacc3cb9940d4e1c1ac871d0ac1ab012da6e925a10970477700e64557d13d8,456259
iir-oh-pu-cyclic-durability-2026-v1,doi:10.17632/wg3znh66bv.1,HDI-4,IIR_OH_crosslinked_polyurethane_network,hydroxylated_butyl_rubber_IIR_OH,HDI,4,numeric_code_4_unresolved,polymer_family_diisocyanate_code_mapped,False,polyurethane_adjacent_experimental,cyclic_and_durability_transfer_supervision,0.45,10.17632/wg3znh66bv.1|HDI-4,CC-BY-4.0,reference-190;reference-191,HDI-4_rep3,3,78,49.302280106180696,1.848591164081517,0.23290312464380974,0.1498173904191109,0.08308573422469884,4562,63.92674641893223,11.2826283634742,0.3567394570243141,0-50,0.5,45.0,peak_stress_and_hysteresis_retention_transfer,False,,Low-Permeability and Calcification-resistant Polyu/Dataset 2. Network and mechanical data/cyclic tensile raw data/HDI-4-(C0-50)-3.txt,85bacc3cb9940d4e1c1ac871d0ac1ab012da6e925a10970477700e64557d13d8,456259
iir-oh-pu-cyclic-durability-2026-v1,doi:10.17632/wg3znh66bv.1,HDI-4,IIR_OH_crosslinked_polyurethane_network,hydroxylated_butyl_rubber_IIR_OH,HDI,4,numeric_code_4_unresolved,polymer_family_diisocyanate_code_mapped,False,polyurethane_adjacent_experimental,cyclic_and_durability_transfer_supervision,0.45,10.17632/wg3znh66bv.1|HDI-4,CC-BY-4.0,reference-190;reference-191,HDI-4_rep3,3,79,49.30747780644132,1.826585403507253,0.231404389845932,0.14877393882800477,0.08263045101792724,4562,63.16575788705982,11.220803174468315,0.35708246966681234,0-50,0.5,45.0,peak_stress_and_hysteresis_retention_transfer,False,,Low-Permeability and Calcification-resistant Polyu/Dataset 2. Network and mechanical data/cyclic tensile raw data/HDI-4-(C0-50)-3.txt,85bacc3cb9940d4e1c1ac871d0ac1ab012da6e925a10970477700e64557d13d8,456259
iir-oh-pu-cyclic-durability-2026-v1,doi:10.17632/wg3znh66bv.1,HDI-4,IIR_OH_crosslinked_polyurethane_network,hydroxylated_butyl_rubber_IIR_OH,HDI,4,numeric_code_4_unresolved,polymer_family_diisocyanate_code_mapped,False,polyurethane_adjacent_experimental,cyclic_and_durability_transfer_supervision,0.45,10.17632/wg3znh66bv.1|HDI-4,CC-BY-4.0,reference-190;reference-191,HDI-4_rep3,3,80,49.31337152913721,1.8262660289201045,0.22844739371765674,0.14638985451020883,0.0820575392074479,4562,63.15471348814567,11.143004607686656,0.3591966529890232,0-50,0.5,45.0,peak_stress_and_hysteresis_retention_transfer,False,,Low-Permeability and Calcification-resistant Polyu/Dataset 2. Network and mechanical data/cyclic tensile raw data/HDI-4-(C0-50)-3.txt,85bacc3cb9940d4e1c1ac871d0ac1ab012da6e925a10970477700e64557d13d8,456259
iir-oh-pu-cyclic-durability-2026-v1,doi:10.17632/wg3znh66bv.1,HDI-4,IIR_OH_crosslinked_polyurethane_network,hydroxylated_butyl_rubber_IIR_OH,HDI,4,numeric_code_4_unresolved,polymer_family_diisocyanate_code_mapped,False,polyurethane_adjacent_experimental,cyclic_and_durability_transfer_supervision,0.45,10.17632/wg3znh66bv.1|HDI-4,CC-BY-4.0,reference-190;reference-191,HDI-4_rep3,3,81,49.320502150193,1.8115260727053448,0.22716301155654806,0.14578817865863433,0.08137483289791372,4562,62.64498615552841,11.05029649547281,0.3582221962119786,0-50,0.5,45.0,peak_stress_and_hysteresis_retention_transfer,False,,Low-Permeability and Calcification-resistant Polyu/Dataset 2. Network and mechanical data/cyclic tensile raw data/HDI-4-(C0-50)-3.txt,85bacc3cb9940d4e1c1ac871d0ac1ab012da6e925a10970477700e64557d13d8,456259
iir-oh-pu-cyclic-durability-2026-v1,doi:10.17632/wg3znh66bv.1,HDI-4,IIR_OH_crosslinked_polyurethane_network,hydroxylated_butyl_rubber_IIR_OH,HDI,4,numeric_code_4_unresolved,polymer_family_diisocyanate_code_mapped,False,polyurethane_adjacent_experimental,cyclic_and_durability_transfer_supervision,0.45,10.17632/wg3znh66bv.1|HDI-4,CC-BY-4.0,reference-190;reference-191,HDI-4_rep3,3,82,49.3260134360315,1.8256619690285658,0.2252123991006843,0.14368055097659058,0.08153184812409373,4562,63.133824291952074,11.071618380161281,0.36202202209854256,0-50,0.5,45.0,peak_stress_and_hysteresis_retention_transfer,False,,Low-Permeability and Calcification-resistant Polyu/Dataset 2. Network and mechanical data/cyclic tensile raw data/HDI-4-(C0-50)-3.txt,85bacc3cb9940d4e1c1ac871d0ac1ab012da6e925a10970477700e64557d13d8,456259
iir-oh-pu-cyclic-durability-2026-v1,doi:10.17632/wg3znh66bv.1,HDI-4,IIR_OH_crosslinked_polyurethane_network,hydroxylated_butyl_rubber_IIR_OH,HDI,4,numeric_code_4_unresolved,polymer_family_diisocyanate_code_mapped,False,polyurethane_adjacent_experimental,cyclic_and_durability_transfer_supervision,0.45,10.17632/wg3znh66bv.1|HDI-4,CC-BY-4.0,reference-190;reference-191,HDI-4_rep3,3,83,49.33327011609269,1.8037324122596365,0.22276366074075538,0.14140255322267528,0.0813611075180801,4562,62.375470989239275,11.048432657339161,0.365235098254043,0-50,0.5,45.0,peak_stress_and_hysteresis_retention_transfer,False,,Low-Permeability and Calcification-resistant Polyu/Dataset 2. Network and mechanical data/cyclic tensile raw data/HDI-4-(C0-50)-3.txt,85bacc3cb9940d4e1c1ac871d0ac1ab012da6e925a10970477700e64557d13d8,456259
iir-oh-pu-cyclic-durability-2026-v1,doi:10.17632/wg3znh66bv.1,HDI-4,IIR_OH_crosslinked_polyurethane_network,hydroxylated_butyl_rubber_IIR_OH,HDI,4,numeric_code_4_unresolved,polymer_family_diisocyanate_code_mapped,False,polyurethane_adjacent_experimental,cyclic_and_durability_transfer_supervision,0.45,10.17632/wg3znh66bv.1|HDI-4,CC-BY-4.0,reference-190;reference-191,HDI-4_rep3,3,84,49.33877257567724,1.81065905005742,0.2189644291723633,0.13931926636971634,0.07964516280264697,4562,62.61500335671908,10.815415922310486,0.363735621825371,0-50,0.5,45.0,peak_stress_and_hysteresis_retention_transfer,False,,Low-Permeability and Calcification-resistant Polyu/Dataset 2. Network and mechanical data/cyclic tensile raw data/HDI-4-(C0-50)-3.txt,85bacc3cb9940d4e1c1ac871d0ac1ab012da6e925a10970477700e64557d13d8,456259
iir-oh-pu-cyclic-durability-2026-v1,doi:10.17632/wg3znh66bv.1,HDI-4,IIR_OH_crosslinked_polyurethane_network,hydroxylated_butyl_rubber_IIR_OH,HDI,4,numeric_code_4_unresolved,polymer_family_diisocyanate_code_mapped,False,polyurethane_adjacent_experimental,cyclic_and_durability_transfer_supervision,0.45,10.17632/wg3znh66bv.1|HDI-4,CC-BY-4.0,reference-190;reference-191,HDI-4_rep3,3,85,49.34240939644872,1.7887459495389775,0.21672717967867264,0.13719463010708158,0.07953254957159106,4562,61.857219133082445,10.800123607129427,0.36697081413373633,0-50,0.5,45.0,peak_stress_and_hysteresis_retention_transfer,False,,Low-Permeability and Calcification-resistant Polyu/Dataset 2. Network and mechanical data/cyclic tensile raw data/HDI-4-(C0-50)-3.txt,85bacc3cb9940d4e1c1ac871d0ac1ab012da6e925a10970477700e64557d13d8,456259
iir-oh-pu-cyclic-durability-2026-v1,doi:10.17632/wg3znh66bv.1,HDI-4,IIR_OH_crosslinked_polyurethane_network,hydroxylated_butyl_rubber_IIR_OH,HDI,4,numeric_code_4_unresolved,polymer_family_diisocyanate_code_mapped,False,polyurethane_adjacent_experimental,cyclic_and_durability_transfer_supervision,0.45,10.17632/wg3znh66bv.1|HDI-4,CC-BY-4.0,reference-190;reference-191,HDI-4_rep3,3,86,49.34753860409692,1.7740467813012286,0.21427450793405067,0.1359210878709308,0.07835342006311988,4562,61.34890230307603,10.640003700136639,0.3656684167359538,0-50,0.5,45.0,peak_stress_and_hysteresis_retention_transfer,False,,Low-Permeability and Calcification-resistant Polyu/Dataset 2. Network and mechanical data/cyclic tensile raw data/HDI-4-(C0-50)-3.txt,85bacc3cb9940d4e1c1ac871d0ac1ab012da6e925a10970477700e64557d13d8,456259
iir-oh-pu-cyclic-durability-2026-v1,doi:10.17632/wg3znh66bv.1,HDI-4,IIR_OH_crosslinked_polyurethane_network,hydroxylated_butyl_rubber_IIR_OH,HDI,4,numeric_code_4_unresolved,polymer_family_diisocyanate_code_mapped,False,polyurethane_adjacent_experimental,cyclic_and_durability_transfer_supervision,0.45,10.17632/wg3znh66bv.1|HDI-4,CC-BY-4.0,reference-190;reference-191,HDI-4_rep3,3,87,49.35177185523945,1.7593476635073795,0.2122619615793055,0.13388227873381348,0.07837968284549202,4562,60.8405872174869,10.643570055011644,0.3692592034028091,0-50,0.5,45.0,peak_stress_and_hysteresis_retention_transfer,False,,Low-Permeability and Calcification-resistant Polyu/Dataset 2. Network and mechanical data/cyclic tensile raw data/HDI-4-(C0-50)-3.txt,85bacc3cb9940d4e1c1ac871d0ac1ab012da6e925a10970477700e64557d13d8,456259
iir-oh-pu-cyclic-durability-2026-v1,doi:10.17632/wg3znh66bv.1,HDI-4,IIR_OH_crosslinked_polyurethane_network,hydroxylated_butyl_rubber_IIR_OH,HDI,4,numeric_code_4_unresolved,polymer_family_diisocyanate_code_mapped,False,polyurethane_adjacent_experimental,cyclic_and_durability_transfer_supervision,0.45,10.17632/wg3znh66bv.1|HDI-4,CC-BY-4.0,reference-190;reference-191,HDI-4_rep3,3,88,49.358430336770795,1.7590542583967332,0.21127498079004692,0.13291116815575033,0.07836381263429659,4562,60.830440877684595,10.641414959475224,0.3709090983762536,0-50,0.5,45.0,peak_stress_and_hysteresis_retention_transfer,False,,Low-Permeability and Calcification-resistant Polyu/Dataset 2. Network and mechanical data/cyclic tensile raw data/HDI-4-(C0-50)-3.txt,85bacc3cb9940d4e1c1ac871d0ac1ab012da6e925a10970477700e64557d13d8,456259
iir-oh-pu-cyclic-durability-2026-v1,doi:10.17632/wg3znh66bv.1,HDI-4,IIR_OH_crosslinked_polyurethane_network,hydroxylated_butyl_rubber_IIR_OH,HDI,4,numeric_code_4_unresolved,polymer_family_diisocyanate_code_mapped,False,polyurethane_adjacent_experimental,cyclic_and_durability_transfer_supervision,0.45,10.17632/wg3znh66bv.1|HDI-4,CC-BY-4.0,reference-190;reference-191,HDI-4_rep3,3,89,49.36120182643966,1.765952676644834,0.20894115549953654,0.13112833961708792,0.07781281588244862,4562,61.068997375522876,10.566592348366443,0.3724149782574607,0-50,0.5,45.0,peak_stress_and_hysteresis_retention_transfer,False,,Low-Permeability and Calcification-resistant Polyu/Dataset 2. Network and mechanical data/cyclic tensile raw data/HDI-4-(C0-50)-3.txt,85bacc3cb9940d4e1c1ac871d0ac1ab012da6e925a10970477700e64557d13d8,456259
iir-oh-pu-cyclic-durability-2026-v1,doi:10.17632/wg3znh66bv.1,HDI-4,IIR_OH_crosslinked_polyurethane_network,hydroxylated_butyl_rubber_IIR_OH,HDI,4,numeric_code_4_unresolved,polymer_family_diisocyanate_code_mapped,False,polyurethane_adjacent_experimental,cyclic_and_durability_transfer_supervision,0.45,10.17632/wg3znh66bv.1|HDI-4,CC-BY-4.0,reference-190;reference-191,HDI-4_rep3,3,90,49.36669099824711,1.7584367066842774,0.2066645502755493,0.1291813937626319,0.0774831565129174,4562,60.8090851163406,10.521826249978252,0.3749223386865711,0-50,0.5,45.0,peak_stress_and_hysteresis_retention_transfer,False,,Low-Permeability and Calcification-resistant Polyu/Dataset 2. Network and mechanical data/cyclic tensile raw data/HDI-4-(C0-50)-3.txt,85bacc3cb9940d4e1c1ac871d0ac1ab012da6e925a10970477700e64557d13d8,456259
iir-oh-pu-cyclic-durability-2026-v1,doi:10.17632/wg3znh66bv.1,HDI-4,IIR_OH_crosslinked_polyurethane_network,hydroxylated_butyl_rubber_IIR_OH,HDI,4,numeric_code_4_unresolved,polymer_family_diisocyanate_code_mapped,False,polyurethane_adjacent_experimental,cyclic_and_durability_transfer_supervision,0.45,10.17632/wg3znh66bv.1|HDI-4,CC-BY-4.0,reference-190;reference-191,HDI-4_rep3,3,91,49.36856708233079,1.7437155841603087,0.20327338884837953,0.12723630515343895,0.07603708369494058,4562,60.30000907785409,10.325456772787014,0.3740631477918451,0-50,0.5,45.0,peak_stress_and_hysteresis_retention_transfer,False,,Low-Permeability and Calcification-resistant Polyu/Dataset 2. Network and mechanical data/cyclic tensile raw data/HDI-4-(C0-50)-3.txt,85bacc3cb9940d4e1c1ac871d0ac1ab012da6e925a10970477700e64557d13d8,456259
iir-oh-pu-cyclic-durability-2026-v1,doi:10.17632/wg3znh66bv.1,HDI-4,IIR_OH_crosslinked_polyurethane_network,hydroxylated_butyl_rubber_IIR_OH,HDI,4,numeric_code_4_unresolved,polymer_family_diisocyanate_code_mapped,False,polyurethane_adjacent_experimental,cyclic_and_durability_transfer_supervision,0.45,10.17632/wg3znh66bv.1|HDI-4,CC-BY-4.0,reference-190;reference-191,HDI-4_rep3,3,92,49.374112550437175,1.7289899596298655,0.20033806762470652,0.12491292243386502,0.0754251451908415,4562,59.790777353983025,10.242358575635885,0.3764893316837591,0-50,0.5,45.0,peak_stress_and_hysteresis_retention_transfer,False,,Low-Permeability and Calcification-resistant Polyu/Dataset 2. Network and mechanical data/cyclic tensile raw data/HDI-4-(C0-50)-3.txt,85bacc3cb9940d4e1c1ac871d0ac1ab012da6e925a10970477700e64557d13d8,456259
iir-oh-pu-cyclic-durability-2026-v1,doi:10.17632/wg3znh66bv.1,HDI-4,IIR_OH_crosslinked_polyurethane_network,hydroxylated_butyl_rubber_IIR_OH,HDI,4,numeric_code_4_unresolved,polymer_family_diisocyanate_code_mapped,False,polyurethane_adjacent_experimental,cyclic_and_durability_transfer_supervision,0.45,10.17632/wg3znh66bv.1|HDI-4,CC-BY-4.0,reference-190;reference-191,HDI-4_rep3,3,93,49.3745392320695,1.7430511569384008,0.19837240060730704,0.1233561526210602,0.07501624798624684,4562,60.27703229891345,10.186832374401046,0.3781586942366398,0-50,0.5,45.0,peak_stress_and_hysteresis_retention_transfer,False,,Low-Permeability and Calcification-resistant Polyu/Dataset 2. Network and mechanical data/cyclic tensile raw data/HDI-4-(C0-50)-3.txt,85bacc3cb9940d4e1c1ac871d0ac1ab012da6e925a10970477700e64557d13d8,456259
iir-oh-pu-cyclic-durability-2026-v1,doi:10.17632/wg3znh66bv.1,HDI-4,IIR_OH_crosslinked_polyurethane_network,hydroxylated_butyl_rubber_IIR_OH,HDI,4,numeric_code_4_unresolved,polymer_family_diisocyanate_code_mapped,False,polyurethane_adjacent_experimental,cyclic_and_durability_transfer_supervision,0.45,10.17632/wg3znh66bv.1|HDI-4,CC-BY-4.0,reference-190;reference-191,HDI-4_rep3,3,94,49.37776760942847,1.7139280861570707,0.1954827009272925,0.12125710437741846,0.07422559654987404,4562,59.26991769350327,10.079465852279254,0.37970416920667255,0-50,0.5,45.0,peak_stress_and_hysteresis_retention_transfer,False,,Low-Permeability and Calcification-resistant Polyu/Dataset 2. Network and mechanical data/cyclic tensile raw data/HDI-4-(C0-50)-3.txt,85bacc3cb9940d4e1c1ac871d0ac1ab012da6e925a10970477700e64557d13d8,456259
