Repository: fafasco16/TPU-HighThroughput-Screening

# TPU/TPUU 定向五目标筛选数据集

- 版本：`tpu-directed-five-objective-2026-08-30-v1`
- 三目标相关实验记录：120,550行
- 商用构件：24种
- 现实配方：980个

## 结论

旧数据没有作废，而是重新分工：

| 旧资产 | 继续用途 | 禁止解释 |
|---|---|---|
| Gold-V结构与虚拟候选 | 化学空间、反应规则、适用域和候选排序 | 不是实验性能真值 |
| Gold-C计算与模拟 | 表示预训练、机理描述符、低保真代理和后段复核 | 不能无标记冒充宏观实验性能 |
| Gold-E实验曲线与标量 | 性能端点、来源内校准和最终实验残差 | 曲线点数不是材料数 |
| 商用构件与980个现实配方 | 成本/EHS门、现实Pareto候选和实验设计 | 目录证据不等于实时库存或低成本 |

新主线只训练三个清晰目标：韧性、循环恢复和热稳定。成本与环保保持透明规则约束，不制造虚假标签。昂贵DFT/MD在完成便宜的结构、配方、采购/EHS和模型预筛前保持后置。

## 当前任务门

| 目标 | 类型 | 实验主目标闭合组 | 直接低保真计算组 | 机理代理组 | 状态 |
|---|---|---:|---:|---:|---|
| 韧性 | single_task_model | 8 | 1 | 7988 | insufficient_chemistry_closed_labels |

File: 结果/定向筛选/IIR-OH聚氨酯循环端点.csv (part 7 of 13)
release_id,source_id,formulation_id,polymer_family,soft_segment_family,diisocyanate_family,formulation_code_value,formulation_semantics_status,chemistry_mapping_status,thermoplastic_tpu_core,model_admission_layer,usage_mode,future_weight_ceiling,split_group,license,citation_keys,cyclic_run_id,replicate_id,cycle_number,maximum_strain_percent,peak_stress_MPa,loading_energy_MJ_m3,unloading_energy_MJ_m3,hysteresis_energy_MJ_m3,cycle_point_count,peak_stress_retention_percent,hysteresis_retention_percent,dissipation_fraction,cycle_strain_range_percent,segmentation_low_threshold_percent,segmentation_high_threshold_percent,cyclic_target_role,direct_shape_recovery_available,shape_recovery_ratio_percent,source_member,source_curve_sha256,source_run_point_count
iir-oh-pu-cyclic-durability-2026-v1,doi:10.17632/wg3znh66bv.1,HDI-4,IIR_OH_crosslinked_polyurethane_network,hydroxylated_butyl_rubber_IIR_OH,HDI,4,numeric_code_4_unresolved,polymer_family_diisocyanate_code_mapped,False,polyurethane_adjacent_experimental,cyclic_and_durability_transfer_supervision,0.45,10.17632/wg3znh66bv.1|HDI-4,CC-BY-4.0,reference-190;reference-191,HDI-4_rep3,3,95,49.3800786724465,1.7063974673933464,0.19364008633357588,0.11940775080225173,0.07423233553132415,4562,59.00949885918224,10.080380972353229,0.383352109249978,0-50,0.5,45.0,peak_stress_and_hysteresis_retention_transfer,False,,Low-Permeability and Calcification-resistant Polyu/Dataset 2. Network and mechanical data/cyclic tensile raw data/HDI-4-(C0-50)-3.txt,85bacc3cb9940d4e1c1ac871d0ac1ab012da6e925a10970477700e64557d13d8,456259
iir-oh-pu-cyclic-durability-2026-v1,doi:10.17632/wg3znh66bv.1,HDI-4,IIR_OH_crosslinked_polyurethane_network,hydroxylated_butyl_rubber_IIR_OH,HDI,4,numeric_code_4_unresolved,polymer_family_diisocyanate_code_mapped,False,polyurethane_adjacent_experimental,cyclic_and_durability_transfer_supervision,0.45,10.17632/wg3znh66bv.1|HDI-4,CC-BY-4.0,reference-190;reference-191,HDI-4_rep3,3,96,49.3826235623477,1.7060658853873516,0.1896612226998938,0.11740944808723879,0.07225177461265501,4562,58.99803231145326,9.811430676552362,0.38095174956760136,0-50,0.5,45.0,peak_stress_and_hysteresis_retention_transfer,False,,Low-Permeability and Calcification-resistant Polyu/Dataset 2. Network and mechanical data/cyclic tensile raw data/HDI-4-(C0-50)-3.txt,85bacc3cb9940d4e1c1ac871d0ac1ab012da6e925a10970477700e64557d13d8,456259
iir-oh-pu-cyclic-durability-2026-v1,doi:10.17632/wg3znh66bv.1,HDI-4,IIR_OH_crosslinked_polyurethane_network,hydroxylated_butyl_rubber_IIR_OH,HDI,4,numeric_code_4_unresolved,polymer_family_diisocyanate_code_mapped,False,polyurethane_adjacent_experimental,cyclic_and_durability_transfer_supervision,0.45,10.17632/wg3znh66bv.1|HDI-4,CC-BY-4.0,reference-190;reference-191,HDI-4_rep3,3,97,49.38381776307093,1.6985490426612249,0.18752950005096017,0.11539160516085736,0.0721378948901028,4562,58.73808987087427,9.795966378142031,0.3846749171223712,0-50,0.5,45.0,peak_stress_and_hysteresis_retention_transfer,False,,Low-Permeability and Calcification-resistant Polyu/Dataset 2. Network and mechanical data/cyclic tensile raw data/HDI-4-(C0-50)-3.txt,85bacc3cb9940d4e1c1ac871d0ac1ab012da6e925a10970477700e64557d13d8,456259
iir-oh-pu-cyclic-durability-2026-v1,doi:10.17632/wg3znh66bv.1,HDI-4,IIR_OH_crosslinked_polyurethane_network,hydroxylated_butyl_rubber_IIR_OH,HDI,4,numeric_code_4_unresolved,polymer_family_diisocyanate_code_mapped,False,polyurethane_adjacent_experimental,cyclic_and_durability_transfer_supervision,0.45,10.17632/wg3znh66bv.1|HDI-4,CC-BY-4.0,reference-190;reference-191,HDI-4_rep3,3,98,49.38558903285938,1.6766591447189974,0.18448500189876316,0.1133980088783893,0.07108699302037386,4562,57.98110802324959,9.653259145025867,0.3853266785306651,0-50,0.5,45.0,peak_stress_and_hysteresis_retention_transfer,False,,Low-Permeability and Calcification-resistant Polyu/Dataset 2. Network and mechanical data/cyclic tensile raw data/HDI-4-(C0-50)-3.txt,85bacc3cb9940d4e1c1ac871d0ac1ab012da6e925a10970477700e64557d13d8,456259
iir-oh-pu-cyclic-durability-2026-v1,doi:10.17632/wg3znh66bv.1,HDI-4,IIR_OH_crosslinked_polyurethane_network,hydroxylated_butyl_rubber_IIR_OH,HDI,4,numeric_code_4_unresolved,polymer_family_diisocyanate_code_mapped,False,polyurethane_adjacent_experimental,cyclic_and_durability_transfer_supervision,0.45,10.17632/wg3znh66bv.1|HDI-4,CC-BY-4.0,reference-190;reference-191,HDI-4_rep3,3,99,49.38498710486501,1.6763693777460256,0.18279787582004536,0.11193711387494681,0.07086076194509855,4562,57.9710874950973,9.622538093206098,0.38764543421093767,0-50,0.5,45.0,peak_stress_and_hysteresis_retention_transfer,False,,Low-Permeability and Calcification-resistant Polyu/Dataset 2. Network and mechanical data/cyclic tensile raw data/HDI-4-(C0-50)-3.txt,85bacc3cb9940d4e1c1ac871d0ac1ab012da6e925a10970477700e64557d13d8,456259
iir-oh-pu-cyclic-durability-2026-v1,doi:10.17632/wg3znh66bv.1,HDI-4,IIR_OH_crosslinked_polyurethane_network,hydroxylated_butyl_rubber_IIR_OH,HDI,4,numeric_code_4_unresolved,polymer_family_diisocyanate_code_mapped,False,polyurethane_adjacent_experimental,cyclic_and_durability_transfer_supervision,0.45,10.17632/wg3znh66bv.1|HDI-4,CC-BY-4.0,reference-190;reference-191,HDI-4_rep3,3,100,49.38543059038031,1.6761041799201506,0.18061266258013234,0.11033394618833302,0.07027871639179932,4562,57.96191660079955,9.543499209698998,0.38911289711273034,0-50,0.5,45.0,peak_stress_and_hysteresis_retention_transfer,False,,Low-Permeability and Calcification-resistant Polyu/Dataset 2. Network and mechanical data/cyclic tensile raw data/HDI-4-(C0-50)-3.txt,85bacc3cb9940d4e1c1ac871d0ac1ab012da6e925a10970477700e64557d13d8,456259
iir-oh-pu-cyclic-durability-2026-v1,doi:10.17632/wg3znh66bv.1,HMDI-4,IIR_OH_crosslinked_polyurethane_network,hydroxylated_butyl_rubber_IIR_OH,HMDI,4,numeric_code_4_unresolved,polymer_family_diisocyanate_code_mapped,False,polyurethane_adjacent_experimental,cyclic_and_durability_transfer_supervision,0.45,10.17632/wg3znh66bv.1|HMDI-4,CC-BY-4.0,reference-190;reference-191,HMDI-4_rep1,1,1,49.97228647,4.524347294,1.745194168756328,0.41022238366049857,1.3349717850958294,2295,100.0,100.0,0.76494169473828,0-50,0.5,45.0,peak_stress_and_hysteresis_retention_transfer,False,,Low-Permeability and Calcification-resistant Polyu/Dataset 2. Network and mechanical data/cyclic tensile raw data/HMDI-4-(C0-50)-1.txt,277e637755875dd85c94d133533823d6e16497bb359b759871a3b3cfe4fe599a,231191
iir-oh-pu-cyclic-durability-2026-v1,doi:10.17632/wg3znh66bv.1,HMDI-4,IIR_OH_crosslinked_polyurethane_network,hydroxylated_butyl_rubber_IIR_OH,HMDI,4,numeric_code_4_unresolved,polymer_family_diisocyanate_code_mapped,False,polyurethane_adjacent_experimental,cyclic_and_durability_transfer_supervision,0.45,10.17632/wg3znh66bv.1|HMDI-4,CC-BY-4.0,reference-190;reference-191,HMDI-4_rep1,1,2,49.97023545,4.336094282,0.6188374144044824,0.3916733746789629,0.22716403972551946,2312,95.83911225715026,17.016392575608837,0.367081941779689,0-50,0.5,45.0,peak_stress_and_hysteresis_retention_transfer,False,,Low-Permeability and Calcification-resistant Polyu/Dataset 2. Network and mechanical data/cyclic tensile raw data/HMDI-4-(C0-50)-1.txt,277e637755875dd85c94d133533823d6e16497bb359b759871a3b3cfe4fe599a,231191
iir-oh-pu-cyclic-durability-2026-v1,doi:10.17632/wg3znh66bv.1,HMDI-4,IIR_OH_crosslinked_polyurethane_network,hydroxylated_butyl_rubber_IIR_OH,HMDI,4,numeric_code_4_unresolved,polymer_family_diisocyanate_code_mapped,False,polyurethane_adjacent_experimental,cyclic_and_durability_transfer_supervision,0.45,10.17632/wg3znh66bv.1|HMDI-4,CC-BY-4.0,reference-190;reference-191,HMDI-4_rep1,1,3,49.97497162,4.185492016,0.5608362772118881,0.3792111734985591,0.18162510371332902,2312,92.51040523680896,13.605164224522639,0.3238469248391892,0-50,0.5,45.0,peak_stress_and_hysteresis_retention_transfer,False,,Low-Permeability and Calcification-resistant Polyu/Dataset 2. Network and mechanical data/cyclic tensile raw data/HMDI-4-(C0-50)-1.txt,277e637755875dd85c94d133533823d6e16497bb359b759871a3b3cfe4fe599a,231191
iir-oh-pu-cyclic-durability-2026-v1,doi:10.17632/wg3znh66bv.1,HMDI-4,IIR_OH_crosslinked_polyurethane_network,hydroxylated_butyl_rubber_IIR_OH,HMDI,4,numeric_code_4_unresolved,polymer_family_diisocyanate_code_mapped,False,polyurethane_adjacent_experimental,cyclic_and_durability_transfer_supervision,0.45,10.17632/wg3znh66bv.1|HMDI-4,CC-BY-4.0,reference-190;reference-191,HMDI-4_rep1,1,4,49.97190996,4.072540137,0.5327844693556973,0.3706666488869574,0.16211782046873996,2312,90.01387100412985,12.143913622646528,0.3042840581760782,0-50,0.5,45.0,peak_stress_and_hysteresis_retention_transfer,False,,Low-Permeability and Calcification-resistant Polyu/Dataset 2. Network and mechanical data/cyclic tensile raw data/HMDI-4-(C0-50)-1.txt,277e637755875dd85c94d133533823d6e16497bb359b759871a3b3cfe4fe599a,231191
iir-oh-pu-cyclic-durability-2026-v1,doi:10.17632/wg3znh66bv.1,HMDI-4,IIR_OH_crosslinked_polyurethane_network,hydroxylated_butyl_rubber_IIR_OH,HMDI,4,numeric_code_4_unresolved,polymer_family_diisocyanate_code_mapped,False,polyurethane_adjacent_experimental,cyclic_and_durability_transfer_supervision,0.45,10.17632/wg3znh66bv.1|HMDI-4,CC-BY-4.0,reference-190;reference-191,HMDI-4_rep1,1,5,49.97033454,4.003514008,0.5147830398391209,0.36350733765105675,0.15127570218806413,2312,88.48821162136011,11.33175276638562,0.2938630267138182,0-50,0.5,45.0,peak_stress_and_hysteresis_retention_transfer,False,,Low-Permeability and Calcification-resistant Polyu/Dataset 2. Network and mechanical data/cyclic tensile raw data/HMDI-4-(C0-50)-1.txt,277e637755875dd85c94d133533823d6e16497bb359b759871a3b3cfe4fe599a,231191
iir-oh-pu-cyclic-durability-2026-v1,doi:10.17632/wg3znh66bv.1,HMDI-4,IIR_OH_crosslinked_polyurethane_network,hydroxylated_butyl_rubber_IIR_OH,HMDI,4,numeric_code_4_unresolved,polymer_family_diisocyanate_code_mapped,False,polyurethane_adjacent_experimental,cyclic_and_durability_transfer_supervision,0.45,10.17632/wg3znh66bv.1|HMDI-4,CC-BY-4.0,reference-190;reference-191,HMDI-4_rep1,1,6,49.97135509,3.953313253,0.5015326433088907,0.359155728652003,0.14237691465688768,2312,87.37864262194722,10.665162833135632,0.28388364457704635,0-50,0.5,45.0,peak_stress_and_hysteresis_retention_transfer,False,,Low-Permeability and Calcification-resistant Polyu/Dataset 2. Network and mechanical data/cyclic tensile raw data/HMDI-4-(C0-50)-1.txt,277e637755875dd85c94d133533823d6e16497bb359b759871a3b3cfe4fe599a,231191
iir-oh-pu-cyclic-durability-2026-v1,doi:10.17632/wg3znh66bv.1,HMDI-4,IIR_OH_crosslinked_polyurethane_network,hydroxylated_butyl_rubber_IIR_OH,HMDI,4,numeric_code_4_unresolved,polymer_family_diisocyanate_code_mapped,False,polyurethane_adjacent_experimental,cyclic_and_durability_transfer_supervision,0.45,10.17632/wg3znh66bv.1|HMDI-4,CC-BY-4.0,reference-190;reference-191,HMDI-4_rep1,1,7,49.9700571,3.896837493,0.49037278342853186,0.3529961167737305,0.13737666665480136,2312,86.13037947303079,10.29060450479408,0.28014741294226614,0-50,0.5,45.0,peak_stress_and_hysteresis_retention_transfer,False,,Low-Permeability and Calcification-resistant Polyu/Dataset 2. Network and mechanical data/cyclic tensile raw data/HMDI-4-(C0-50)-1.txt,277e637755875dd85c94d133533823d6e16497bb359b759871a3b3cfe4fe599a,231191
iir-oh-pu-cyclic-durability-2026-v1,doi:10.17632/wg3znh66bv.1,HMDI-4,IIR_OH_crosslinked_polyurethane_network,hydroxylated_butyl_rubber_IIR_OH,HMDI,4,numeric_code_4_unresolved,polymer_family_diisocyanate_code_mapped,False,polyurethane_adjacent_experimental,cyclic_and_durability_transfer_supervision,0.45,10.17632/wg3znh66bv.1|HMDI-4,CC-BY-4.0,reference-190;reference-191,HMDI-4_rep1,1,8,49.97284134,3.865461752,0.4808385668484126,0.34827745990711745,0.13256110694129514,2312,85.4368929000259,9.929880797576512,0.2756873430726406,0-50,0.5,45.0,peak_stress_and_hysteresis_retention_transfer,False,,Low-Permeability and Calcification-resistant Polyu/Dataset 2. Network and mechanical data/cyclic tensile raw data/HMDI-4-(C0-50)-1.txt,277e637755875dd85c94d133533823d6e16497bb359b759871a3b3cfe4fe599a,231191
iir-oh-pu-cyclic-durability-2026-v1,doi:10.17632/wg3znh66bv.1,HMDI-4,IIR_OH_crosslinked_polyurethane_network,hydroxylated_butyl_rubber_IIR_OH,HMDI,4,numeric_code_4_unresolved,polymer_family_diisocyanate_code_mapped,False,polyurethane_adjacent_experimental,cyclic_and_durability_transfer_supervision,0.45,10.17632/wg3znh66bv.1|HMDI-4,CC-BY-4.0,reference-190;reference-191,HMDI-4_rep1,1,9,49.97070114,3.796435623,0.4731625915391489,0.3441190155023881,0.1290435760367608,2312,83.91123351725615,9.66638976774311,0.2727256514869348,0-50,0.5,45.0,peak_stress_and_hysteresis_retention_transfer,False,,Low-Permeability and Calcification-resistant Polyu/Dataset 2. Network and mechanical data/cyclic tensile raw data/HMDI-4-(C0-50)-1.txt,277e637755875dd85c94d133533823d6e16497bb359b759871a3b3cfe4fe599a,231191
iir-oh-pu-cyclic-durability-2026-v1,doi:10.17632/wg3znh66bv.1,HMDI-4,IIR_OH_crosslinked_polyurethane_network,hydroxylated_butyl_rubber_IIR_OH,HMDI,4,numeric_code_4_unresolved,polymer_family_diisocyanate_code_mapped,False,polyurethane_adjacent_experimental,cyclic_and_durability_transfer_supervision,0.45,10.17632/wg3znh66bv.1|HMDI-4,CC-BY-4.0,reference-190;reference-191,HMDI-4_rep1,1,10,49.97209821,3.783885614,0.46547227714677236,0.3408388289343015,0.12463344821247085,2312,83.6338452403517,9.336036132293552,0.26775697357626205,0-50,0.5,45.0,peak_stress_and_hysteresis_retention_transfer,False,,Low-Permeability and Calcification-resistant Polyu/Dataset 2. Network and mechanical data/cyclic tensile raw data/HMDI-4-(C0-50)-1.txt,277e637755875dd85c94d133533823d6e16497bb359b759871a3b3cfe4fe599a,231191
iir-oh-pu-cyclic-durability-2026-v1,doi:10.17632/wg3znh66bv.1,HMDI-4,IIR_OH_crosslinked_polyurethane_network,hydroxylated_butyl_rubber_IIR_OH,HMDI,4,numeric_code_4_unresolved,polymer_family_diisocyanate_code_mapped,False,polyurethane_adjacent_experimental,cyclic_and_durability_transfer_supervision,0.45,10.17632/wg3znh66bv.1|HMDI-4,CC-BY-4.0,reference-190;reference-191,HMDI-4_rep1,1,11,49.97163252,3.746234868,0.45935857566971394,0.33653629340692803,0.12282228226278591,2312,82.80166451784328,9.200365403525682,0.2673777932276964,0-50,0.5,45.0,peak_stress_and_hysteresis_retention_transfer,False,,Low-Permeability and Calcification-resistant Polyu/Dataset 2. Network and mechanical data/cyclic tensile raw data/HMDI-4-(C0-50)-1.txt,277e637755875dd85c94d133533823d6e16497bb359b759871a3b3cfe4fe599a,231191
iir-oh-pu-cyclic-durability-2026-v1,doi:10.17632/wg3znh66bv.1,HMDI-4,IIR_OH_crosslinked_polyurethane_network,hydroxylated_butyl_rubber_IIR_OH,HMDI,4,numeric_code_4_unresolved,polymer_family_diisocyanate_code_mapped,False,polyurethane_adjacent_experimental,cyclic_and_durability_transfer_supervision,0.45,10.17632/wg3znh66bv.1|HMDI-4,CC-BY-4.0,reference-190;reference-191,HMDI-4_rep1,1,12,49.97061197,3.72113449,0.4530221808497328,0.3331273732930506,0.11989480755668219,2312,82.24688000708551,8.981074274021132,0.2646554906689022,0-50,0.5,45.0,peak_stress_and_hysteresis_retention_transfer,False,,Low-Permeability and Calcification-resistant Polyu/Dataset 2. Network and mechanical data/cyclic tensile raw data/HMDI-4-(C0-50)-1.txt,277e637755875dd85c94d133533823d6e16497bb359b759871a3b3cfe4fe599a,231191
iir-oh-pu-cyclic-durability-2026-v1,doi:10.17632/wg3znh66bv.1,HMDI-4,IIR_OH_crosslinked_polyurethane_network,hydroxylated_butyl_rubber_IIR_OH,HMDI,4,numeric_code_4_unresolved,polymer_family_diisocyanate_code_mapped,False,polyurethane_adjacent_experimental,cyclic_and_durability_transfer_supervision,0.45,10.17632/wg3znh66bv.1|HMDI-4,CC-BY-4.0,reference-190;reference-191,HMDI-4_rep1,1,13,49.97135509,3.683484103,0.4475196823004669,0.32987817580693685,0.11764150649353006,2312,81.41470721942329,8.812284110190786,0.2628744860757766,0-50,0.5,45.0,peak_stress_and_hysteresis_retention_transfer,False,,Low-Permeability and Calcification-resistant Polyu/Dataset 2. Network and mechanical data/cyclic tensile raw data/HMDI-4-(C0-50)-1.txt,277e637755875dd85c94d133533823d6e16497bb359b759871a3b3cfe4fe599a,231191
iir-oh-pu-cyclic-durability-2026-v1,doi:10.17632/wg3znh66bv.1,HMDI-4,IIR_OH_crosslinked_polyurethane_network,hydroxylated_butyl_rubber_IIR_OH,HMDI,4,numeric_code_4_unresolved,polymer_family_diisocyanate_code_mapped,False,polyurethane_adjacent_experimental,cyclic_and_durability_transfer_supervision,0.45,10.17632/wg3znh66bv.1|HMDI-4,CC-BY-4.0,reference-190;reference-191,HMDI-4_rep1,1,14,49.97265308,3.66465873,0.44271357180672155,0.32631505702940283,0.11639851477731872,2312,80.99861685816907,8.719174148610428,0.2629205928842308,0-50,0.5,45.0,peak_stress_and_hysteresis_retention_transfer,False,,Low-Permeability and Calcification-resistant Polyu/Dataset 2. Network and mechanical data/cyclic tensile raw data/HMDI-4-(C0-50)-1.txt,277e637755875dd85c94d133533823d6e16497bb359b759871a3b3cfe4fe599a,231191
iir-oh-pu-cyclic-durability-2026-v1,doi:10.17632/wg3znh66bv.1,HMDI-4,IIR_OH_crosslinked_polyurethane_network,hydroxylated_butyl_rubber_IIR_OH,HMDI,4,numeric_code_4_unresolved,polymer_family_diisocyanate_code_mapped,False,polyurethane_adjacent_experimental,cyclic_and_durability_transfer_supervision,0.45,10.17632/wg3znh66bv.1|HMDI-4,CC-BY-4.0,reference-190;reference-191,HMDI-4_rep1,1,15,49.97070114,3.639558353,0.4376231562830873,0.32357945126424953,0.11404370501883776,2312,80.44383236951394,8.542780176485248,0.26059796740980906,0-50,0.5,45.0,peak_stress_and_hysteresis_retention_transfer,False,,Low-Permeability and Calcification-resistant Polyu/Dataset 2. Network and mechanical data/cyclic tensile raw data/HMDI-4-(C0-50)-1.txt,277e637755875dd85c94d133533823d6e16497bb359b759871a3b3cfe4fe599a,231191
iir-oh-pu-cyclic-durability-2026-v1,doi:10.17632/wg3znh66bv.1,HMDI-4,IIR_OH_crosslinked_polyurethane_network,hydroxylated_butyl_rubber_IIR_OH,HMDI,4,numeric_code_4_unresolved,polymer_family_diisocyanate_code_mapped,False,polyurethane_adjacent_experimental,cyclic_and_durability_transfer_supervision,0.45,10.17632/wg3znh66bv.1|HMDI-4,CC-BY-4.0,reference-190;reference-191,HMDI-4_rep1,1,16,49.97190996,3.614457975,0.4327804412515044,0.3198060563092076,0.11297438494229678,2312,79.88904785875619,8.462679601440943,0.2610431853519075,0-50,0.5,45.0,peak_stress_and_hysteresis_retention_transfer,False,,Low-Permeability and Calcification-resistant Polyu/Dataset 2. Network and mechanical data/cyclic tensile raw data/HMDI-4-(C0-50)-1.txt,277e637755875dd85c94d133533823d6e16497bb359b759871a3b3cfe4fe599a,231191
iir-oh-pu-cyclic-durability-2026-v1,doi:10.17632/wg3znh66bv.1,HMDI-4,IIR_OH_crosslinked_polyurethane_network,hydroxylated_butyl_rubber_IIR_OH,HMDI,4,numeric_code_4_unresolved,polymer_family_diisocyanate_code_mapped,False,polyurethane_adjacent_experimental,cyclic_and_durability_transfer_supervision,0.45,10.17632/wg3znh66bv.1|HMDI-4,CC-BY-4.0,reference-190;reference-191,HMDI-4_rep1,1,17,49.97190996,3.589357597,0.42846918288911473,0.3171251299480539,0.11134405294106081,2312,79.33426334799842,8.340554773078452,0.2598647869848693,0-50,0.5,45.0,peak_stress_and_hysteresis_retention_transfer,False,,Low-Permeability and Calcification-resistant Polyu/Dataset 2. Network and mechanical data/cyclic tensile raw data/HMDI-4-(C0-50)-1.txt,277e637755875dd85c94d133533823d6e16497bb359b759871a3b3cfe4fe599a,231191
iir-oh-pu-cyclic-durability-2026-v1,doi:10.17632/wg3znh66bv.1,HMDI-4,IIR_OH_crosslinked_polyurethane_network,hydroxylated_butyl_rubber_IIR_OH,HMDI,4,numeric_code_4_unresolved,polymer_family_diisocyanate_code_mapped,False,polyurethane_adjacent_experimental,cyclic_and_durability_transfer_supervision,0.45,10.17632/wg3znh66bv.1|HMDI-4,CC-BY-4.0,reference-190;reference-191,HMDI-4_rep1,1,18,49.97154335,3.589357597,0.4230607930844758,0.3145636272352848,0.108497165849191,2312,79.33426334799842,8.12730029656789,0.25645762411154593,0-50,0.5,45.0,peak_stress_and_hysteresis_retention_transfer,False,,Low-Permeability and Calcification-resistant Polyu/Dataset 2. Network and mechanical data/cyclic tensile raw data/HMDI-4-(C0-50)-1.txt,277e637755875dd85c94d133533823d6e16497bb359b759871a3b3cfe4fe599a,231191
iir-oh-pu-cyclic-durability-2026-v1,doi:10.17632/wg3znh66bv.1,HMDI-4,IIR_OH_crosslinked_polyurethane_network,hydroxylated_butyl_rubber_IIR_OH,HMDI,4,numeric_code_4_unresolved,polymer_family_diisocyanate_code_mapped,False,polyurethane_adjacent_experimental,cyclic_and_durability_transfer_supervision,0.45,10.17632/wg3znh66bv.1|HMDI-4,CC-BY-4.0,reference-190;reference-191,HMDI-4_rep1,1,19,49.97144427,3.576807229,0.42002158092023245,0.31145303455857887,0.10856854636165358,2312,79.05686713624773,8.132647264440882,0.2584832572740403,0-50,0.5,45.0,peak_stress_and_hysteresis_retention_transfer,False,,Low-Permeability and Calcification-resistant Polyu/Dataset 2. Network and mechanical data/cyclic tensile raw data/HMDI-4-(C0-50)-1.txt,277e637755875dd85c94d133533823d6e16497bb359b759871a3b3cfe4fe599a,231191
iir-oh-pu-cyclic-durability-2026-v1,doi:10.17632/wg3znh66bv.1,HMDI-4,IIR_OH_crosslinked_polyurethane_network,hydroxylated_butyl_rubber_IIR_OH,HMDI,4,numeric_code_4_unresolved,polymer_family_diisocyanate_code_mapped,False,polyurethane_adjacent_experimental,cyclic_and_durability_transfer_supervision,0.45,10.17632/wg3znh66bv.1|HMDI-4,CC-BY-4.0,reference-190;reference-191,HMDI-4_rep1,1,20,49.96940316,3.539156483,0.4157729808294885,0.30847369514405304,0.10729928568543545,2312,78.22468641373932,8.03756954891246,0.25807180993668194,0-50,0.5,45.0,peak_stress_and_hysteresis_retention_transfer,False,,Low-Permeability and Calcification-resistant Polyu/Dataset 2. Network and mechanical data/cyclic tensile raw data/HMDI-4-(C0-50)-1.txt,277e637755875dd85c94d133533823d6e16497bb359b759871a3b3cfe4fe599a,231191
iir-oh-pu-cyclic-durability-2026-v1,doi:10.17632/wg3znh66bv.1,HMDI-4,IIR_OH_crosslinked_polyurethane_network,hydroxylated_butyl_rubber_IIR_OH,HMDI,4,numeric_code_4_unresolved,polymer_family_diisocyanate_code_mapped,False,polyurethane_adjacent_experimental,cyclic_and_durability_transfer_supervision,0.45,10.17632/wg3znh66bv.1|HMDI-4,CC-BY-4.0,reference-190;reference-191,HMDI-4_rep1,1,21,49.97163252,3.532881478,0.4121001169330999,0.30596800065414725,0.10613211627895264,2312,78.08599226423577,7.950139281133501,0.2575396412619365,0-50,0.5,45.0,peak_stress_and_hysteresis_retention_transfer,False,,Low-Permeability and Calcification-resistant Polyu/Dataset 2. Network and mechanical data/cyclic tensile raw data/HMDI-4-(C0-50)-1.txt,277e637755875dd85c94d133533823d6e16497bb359b759871a3b3cfe4fe599a,231191
iir-oh-pu-cyclic-durability-2026-v1,doi:10.17632/wg3znh66bv.1,HMDI-4,IIR_OH_crosslinked_polyurethane_network,hydroxylated_butyl_rubber_IIR_OH,HMDI,4,numeric_code_4_unresolved,polymer_family_diisocyanate_code_mapped,False,polyurethane_adjacent_experimental,cyclic_and_durability_transfer_supervision,0.45,10.17632/wg3znh66bv.1|HMDI-4,CC-BY-4.0,reference-190;reference-191,HMDI-4_rep1,1,22,49.9708894,3.507781101,0.4075424839478483,0.30312152596882447,0.10442095797902384,2312,77.53120777558063,7.821959920413457,0.2562210372953074,0-50,0.5,45.0,peak_stress_and_hysteresis_retention_transfer,False,,Low-Permeability and Calcification-resistant Polyu/Dataset 2. Network and mechanical data/cyclic tensile raw data/HMDI-4-(C0-50)-1.txt,277e637755875dd85c94d133533823d6e16497bb359b759871a3b3cfe4fe599a,231191
iir-oh-pu-cyclic-durability-2026-v1,doi:10.17632/wg3znh66bv.1,HMDI-4,IIR_OH_crosslinked_polyurethane_network,hydroxylated_butyl_rubber_IIR_OH,HMDI,4,numeric_code_4_unresolved,polymer_family_diisocyanate_code_mapped,False,polyurethane_adjacent_experimental,cyclic_and_durability_transfer_supervision,0.45,10.17632/wg3znh66bv.1|HMDI-4,CC-BY-4.0,reference-190;reference-191,HMDI-4_rep1,1,23,49.97274225,3.501506096,0.4043878907048334,0.3008189180243971,0.1035689726804363,2312,77.39251362607709,7.7581394480934085,0.2561129426994447,0-50,0.5,45.0,peak_stress_and_hysteresis_retention_transfer,False,,Low-Permeability and Calcification-resistant Polyu/Dataset 2. Network and mechanical data/cyclic tensile raw data/HMDI-4-(C0-50)-1.txt,277e637755875dd85c94d133533823d6e16497bb359b759871a3b3cfe4fe599a,231191
iir-oh-pu-cyclic-durability-2026-v1,doi:10.17632/wg3znh66bv.1,HMDI-4,IIR_OH_crosslinked_polyurethane_network,hydroxylated_butyl_rubber_IIR_OH,HMDI,4,numeric_code_4_unresolved,polymer_family_diisocyanate_code_mapped,False,polyurethane_adjacent_experimental,cyclic_and_durability_transfer_supervision,0.45,10.17632/wg3znh66bv.1|HMDI-4,CC-BY-4.0,reference-190;reference-191,HMDI-4_rep1,1,24,49.9717217,3.482680723,0.40063469926953393,0.29774354495254785,0.10289115431698609,2312,76.97642326482287,7.707365463877587,0.25682037652900425,0-50,0.5,45.0,peak_stress_and_hysteresis_retention_transfer,False,,Low-Permeability and Calcification-resistant Polyu/Dataset 2. Network and mechanical data/cyclic tensile raw data/HMDI-4-(C0-50)-1.txt,277e637755875dd85c94d133533823d6e16497bb359b759871a3b3cfe4fe599a,231191
iir-oh-pu-cyclic-durability-2026-v1,doi:10.17632/wg3znh66bv.1,HMDI-4,IIR_OH_crosslinked_polyurethane_network,hydroxylated_butyl_rubber_IIR_OH,HMDI,4,numeric_code_4_unresolved,polymer_family_diisocyanate_code_mapped,False,polyurethane_adjacent_experimental,cyclic_and_durability_transfer_supervision,0.45,10.17632/wg3znh66bv.1|HMDI-4,CC-BY-4.0,reference-190;reference-191,HMDI-4_rep1,1,25,49.97367363,3.470130355,0.3975897218672237,0.295598315366849,0.10199140650037469,2312,76.6990270530722,7.639967199235852,0.2565242532462523,0-50,0.5,45.0,peak_stress_and_hysteresis_retention_transfer,False,,Low-Permeability and Calcification-resistant Polyu/Dataset 2. Network and mechanical data/cyclic tensile raw data/HMDI-4-(C0-50)-1.txt,277e637755875dd85c94d133533823d6e16497bb359b759871a3b3cfe4fe599a,231191
iir-oh-pu-cyclic-durability-2026-v1,doi:10.17632/wg3znh66bv.1,HMDI-4,IIR_OH_crosslinked_polyurethane_network,hydroxylated_butyl_rubber_IIR_OH,HMDI,4,numeric_code_4_unresolved,polymer_family_diisocyanate_code_mapped,False,polyurethane_adjacent_experimental,cyclic_and_durability_transfer_supervision,0.45,10.17632/wg3znh66bv.1|HMDI-4,CC-BY-4.0,reference-190;reference-191,HMDI-4_rep1,1,26,49.97070114,3.438754972,0.3936736352636301,0.2934959656592308,0.10017766960439928,2312,76.00554839281088,7.504103886151283,0.25446883060206366,0-50,0.5,45.0,peak_stress_and_hysteresis_retention_transfer,False,,Low-Permeability and Calcification-resistant Polyu/Dataset 2. Network and mechanical data/cyclic tensile raw data/HMDI-4-(C0-50)-1.txt,277e637755875dd85c94d133533823d6e16497bb359b759871a3b3cfe4fe599a,231191
iir-oh-pu-cyclic-durability-2026-v1,doi:10.17632/wg3znh66bv.1,HMDI-4,IIR_OH_crosslinked_polyurethane_network,hydroxylated_butyl_rubber_IIR_OH,HMDI,4,numeric_code_4_unresolved,polymer_family_diisocyanate_code_mapped,False,polyurethane_adjacent_experimental,cyclic_and_durability_transfer_supervision,0.45,10.17632/wg3znh66bv.1|HMDI-4,CC-BY-4.0,reference-190;reference-191,HMDI-4_rep1,1,27,49.97246482,3.419929599,0.39110364689316973,0.29138260081641243,0.0997210460767573,2312,75.58945803155667,7.469899153681285,0.2549734497975576,0-50,0.5,45.0,peak_stress_and_hysteresis_retention_transfer,False,,Low-Permeability and Calcification-resistant Polyu/Dataset 2. Network and mechanical data/cyclic tensile raw data/HMDI-4-(C0-50)-1.txt,277e637755875dd85c94d133533823d6e16497bb359b759871a3b3cfe4fe599a,231191
iir-oh-pu-cyclic-durability-2026-v1,doi:10.17632/wg3znh66bv.1,HMDI-4,IIR_OH_crosslinked_polyurethane_network,hydroxylated_butyl_rubber_IIR_OH,HMDI,4,numeric_code_4_unresolved,polymer_family_diisocyanate_code_mapped,False,polyurethane_adjacent_experimental,cyclic_and_durability_transfer_supervision,0.45,10.17632/wg3znh66bv.1|HMDI-4,CC-BY-4.0,reference-190;reference-191,HMDI-4_rep1,1,28,49.9708894,3.401104585,0.38774977396352384,0.2887616953391455,0.09898807862437836,2312,75.17337560514866,7.414994064258266,0.255288552750234,0-50,0.5,45.0,peak_stress_and_hysteresis_retention_transfer,False,,Low-Permeability and Calcification-resistant Polyu/Dataset 2. Network and mechanical data/cyclic tensile raw data/HMDI-4-(C0-50)-1.txt,277e637755875dd85c94d133533823d6e16497bb359b759871a3b3cfe4fe599a,231191
iir-oh-pu-cyclic-durability-2026-v1,doi:10.17632/wg3znh66bv.1,HMDI-4,IIR_OH_crosslinked_polyurethane_network,hydroxylated_butyl_rubber_IIR_OH,HMDI,4,numeric_code_4_unresolved,polymer_family_diisocyanate_code_mapped,False,polyurethane_adjacent_experimental,cyclic_and_durability_transfer_supervision,0.45,10.17632/wg3znh66bv.1|HMDI-4,CC-BY-4.0,reference-190;reference-191,HMDI-4_rep1,1,29,49.97284134,3.40737959,0.38421677695296635,0.2862480900045674,0.09796868694839894,2312,75.31206975465221,7.338633523356928,0.2549828451670962,0-50,0.5,45.0,peak_stress_and_hysteresis_retention_transfer,False,,Low-Permeability and Calcification-resistant Polyu/Dataset 2. Network and mechanical data/cyclic tensile raw data/HMDI-4-(C0-50)-1.txt,277e637755875dd85c94d133533823d6e16497bb359b759871a3b3cfe4fe599a,231191
iir-oh-pu-cyclic-durability-2026-v1,doi:10.17632/wg3znh66bv.1,HMDI-4,IIR_OH_crosslinked_polyurethane_network,hydroxylated_butyl_rubber_IIR_OH,HMDI,4,numeric_code_4_unresolved,polymer_family_diisocyanate_code_mapped,False,polyurethane_adjacent_experimental,cyclic_and_durability_transfer_supervision,0.45,10.17632/wg3znh66bv.1|HMDI-4,CC-BY-4.0,reference-190;reference-191,HMDI-4_rep1,1,30,49.97097858,3.382279212,0.3811066786729115,0.2840605756363046,0.09704610303660688,2312,74.75728524389444,7.269524653634575,0.2546428820784262,0-50,0.5,45.0,peak_stress_and_hysteresis_retention_transfer,False,,Low-Permeability and Calcification-resistant Polyu/Dataset 2. Network and mechanical data/cyclic tensile raw data/HMDI-4-(C0-50)-1.txt,277e637755875dd85c94d133533823d6e16497bb359b759871a3b3cfe4fe599a,231191
iir-oh-pu-cyclic-durability-2026-v1,doi:10.17632/wg3znh66bv.1,HMDI-4,IIR_OH_crosslinked_polyurethane_network,hydroxylated_butyl_rubber_IIR_OH,HMDI,4,numeric_code_4_unresolved,polymer_family_diisocyanate_code_mapped,False,polyurethane_adjacent_experimental,cyclic_and_durability_transfer_supervision,0.45,10.17632/wg3znh66bv.1|HMDI-4,CC-BY-4.0,reference-190;reference-191,HMDI-4_rep1,1,31,49.97163252,3.376003849,0.3778442192371476,0.28170894965354226,0.09613526958360535,2312,74.61858318164732,7.201295986694161,0.2544309656971824,0-50,0.5,45.0,peak_stress_and_hysteresis_retention_transfer,False,,Low-Permeability and Calcification-resistant Polyu/Dataset 2. Network and mechanical data/cyclic tensile raw data/HMDI-4-(C0-50)-1.txt,277e637755875dd85c94d133533823d6e16497bb359b759871a3b3cfe4fe599a,231191
iir-oh-pu-cyclic-durability-2026-v1,doi:10.17632/wg3znh66bv.1,HMDI-4,IIR_OH_crosslinked_polyurethane_network,hydroxylated_butyl_rubber_IIR_OH,HMDI,4,numeric_code_4_unresolved,polymer_family_diisocyanate_code_mapped,False,polyurethane_adjacent_experimental,cyclic_and_durability_transfer_supervision,0.45,10.17632/wg3znh66bv.1|HMDI-4,CC-BY-4.0,reference-190;reference-191,HMDI-4_rep1,1,32,49.97135509,3.363453839,0.3751397948126858,0.2792679704724601,0.09587182434022568,2313,74.34119488264024,7.181561843521931,0.2555629279162352,0-50,0.5,45.0,peak_stress_and_hysteresis_retention_transfer,False,,Low-Permeability and Calcification-resistant Polyu/Dataset 2. Network and mechanical data/cyclic tensile raw data/HMDI-4-(C0-50)-1.txt,277e637755875dd85c94d133533823d6e16497bb359b759871a3b3cfe4fe599a,231191
iir-oh-pu-cyclic-durability-2026-v1,doi:10.17632/wg3znh66bv.1,HMDI-4,IIR_OH_crosslinked_polyurethane_network,hydroxylated_butyl_rubber_IIR_OH,HMDI,4,numeric_code_4_unresolved,polymer_family_diisocyanate_code_mapped,False,polyurethane_adjacent_experimental,cyclic_and_durability_transfer_supervision,0.45,10.17632/wg3znh66bv.1|HMDI-4,CC-BY-4.0,reference-190;reference-191,HMDI-4_rep1,1,33,49.9717217,3.357178835,0.37232060821884216,0.2769429721018117,0.09537763611703048,2311,74.20250075523933,7.144543216708054,0.2561707141952495,0-50,0.5,45.0,peak_stress_and_hysteresis_retention_transfer,False,,Low-Permeability and Calcification-resistant Polyu/Dataset 2. Network and mechanical data/cyclic tensile raw data/HMDI-4-(C0-50)-1.txt,277e637755875dd85c94d133533823d6e16497bb359b759871a3b3cfe4fe599a,231191
iir-oh-pu-cyclic-durability-2026-v1,doi:10.17632/wg3znh66bv.1,HMDI-4,IIR_OH_crosslinked_polyurethane_network,hydroxylated_butyl_rubber_IIR_OH,HMDI,4,numeric_code_4_unresolved,polymer_family_diisocyanate_code_mapped,False,polyurethane_adjacent_experimental,cyclic_and_durability_transfer_supervision,0.45,10.17632/wg3znh66bv.1|HMDI-4,CC-BY-4.0,reference-190;reference-191,HMDI-4_rep1,1,34,49.97190996,3.338353462,0.3688107508147989,0.2749555177344066,0.09385523308039234,2312,73.78641039398511,7.030503125851087,0.25448074079468047,0-50,0.5,45.0,peak_stress_and_hysteresis_retention_transfer,False,,Low-Permeability and Calcification-resistant Polyu/Dataset 2. Network and mechanical data/cyclic tensile raw data/HMDI-4-(C0-50)-1.txt,277e637755875dd85c94d133533823d6e16497bb359b759871a3b3cfe4fe599a,231191
iir-oh-pu-cyclic-durability-2026-v1,doi:10.17632/wg3znh66bv.1,HMDI-4,IIR_OH_crosslinked_polyurethane_network,hydroxylated_butyl_rubber_IIR_OH,HMDI,4,numeric_code_4_unresolved,polymer_family_diisocyanate_code_mapped,False,polyurethane_adjacent_experimental,cyclic_and_durability_transfer_supervision,0.45,10.17632/wg3znh66bv.1|HMDI-4,CC-BY-4.0,reference-190;reference-191,HMDI-4_rep1,1,35,49.9717217,3.319528089,0.36630553190459153,0.2729110888336075,0.09339444307098405,2312,73.37032003273089,6.995986290772417,0.25496323406688187,0-50,0.5,45.0,peak_stress_and_hysteresis_retention_transfer,False,,Low-Permeability and Calcification-resistant Polyu/Dataset 2. Network and mechanical data/cyclic tensile raw data/HMDI-4-(C0-50)-1.txt,277e637755875dd85c94d133533823d6e16497bb359b759871a3b3cfe4fe599a,231191
iir-oh-pu-cyclic-durability-2026-v1,doi:10.17632/wg3znh66bv.1,HMDI-4,IIR_OH_crosslinked_polyurethane_network,hydroxylated_butyl_rubber_IIR_OH,HMDI,4,numeric_code_4_unresolved,polymer_family_diisocyanate_code_mapped,False,polyurethane_adjacent_experimental,cyclic_and_durability_transfer_supervision,0.45,10.17632/wg3znh66bv.1|HMDI-4,CC-BY-4.0,reference-190;reference-191,HMDI-4_rep1,1,36,49.97228647,3.313253084,0.36273653647646786,0.2700394478801952,0.09269708859627268,2312,73.23162588322734,6.943748896507093,0.2555493568326727,0-50,0.5,45.0,peak_stress_and_hysteresis_retention_transfer,False,,Low-Permeability and Calcification-resistant Polyu/Dataset 2. Network and mechanical data/cyclic tensile raw data/HMDI-4-(C0-50)-1.txt,277e637755875dd85c94d133533823d6e16497bb359b759871a3b3cfe4fe599a,231191
iir-oh-pu-cyclic-durability-2026-v1,doi:10.17632/wg3znh66bv.1,HMDI-4,IIR_OH_crosslinked_polyurethane_network,hydroxylated_butyl_rubber_IIR_OH,HMDI,4,numeric_code_4_unresolved,polymer_family_diisocyanate_code_mapped,False,polyurethane_adjacent_experimental,cyclic_and_durability_transfer_supervision,0.45,10.17632/wg3znh66bv.1|HMDI-4,CC-BY-4.0,reference-190;reference-191,HMDI-4_rep1,1,37,49.97135509,3.300702715,0.36047309805884,0.268316029521207,0.092157068537633,2312,72.95422964937404,6.903297100846039,0.2556558839866331,0-50,0.5,45.0,peak_stress_and_hysteresis_retention_transfer,False,,Low-Permeability and Calcification-resistant Polyu/Dataset 2. Network and mechanical data/cyclic tensile raw data/HMDI-4-(C0-50)-1.txt,277e637755875dd85c94d133533823d6e16497bb359b759871a3b3cfe4fe599a,231191
iir-oh-pu-cyclic-durability-2026-v1,doi:10.17632/wg3znh66bv.1,HMDI-4,IIR_OH_crosslinked_polyurethane_network,hydroxylated_butyl_rubber_IIR_OH,HMDI,4,numeric_code_4_unresolved,polymer_family_diisocyanate_code_mapped,False,polyurethane_adjacent_experimental,cyclic_and_durability_transfer_supervision,0.45,10.17632/wg3znh66bv.1|HMDI-4,CC-BY-4.0,reference-190;reference-191,HMDI-4_rep1,1,38,49.97218739,3.275602338,0.3571155460228062,0.2654241341221828,0.09169141190062341,2312,72.39944516071891,6.8684157166693565,0.25675558771324897,0-50,0.5,45.0,peak_stress_and_hysteresis_retention_transfer,False,,Low-Permeability and Calcification-resistant Polyu/Dataset 2. Network and mechanical data/cyclic tensile raw data/HMDI-4-(C0-50)-1.txt,277e637755875dd85c94d133533823d6e16497bb359b759871a3b3cfe4fe599a,231191
iir-oh-pu-cyclic-durability-2026-v1,doi:10.17632/wg3znh66bv.1,HMDI-4,IIR_OH_crosslinked_polyurethane_network,hydroxylated_butyl_rubber_IIR_OH,HMDI,4,numeric_code_4_unresolved,polymer_family_diisocyanate_code_mapped,False,polyurethane_adjacent_experimental,cyclic_and_durability_transfer_supervision,0.45,10.17632/wg3znh66bv.1|HMDI-4,CC-BY-4.0,reference-190;reference-191,HMDI-4_rep1,1,39,49.97126592,3.269327333,0.3543395701379165,0.2637920499130648,0.09054752022485169,2312,72.26075101121536,6.782729135983337,0.255538832960735,0-50,0.5,45.0,peak_stress_and_hysteresis_retention_transfer,False,,Low-Permeability and Calcification-resistant Polyu/Dataset 2. Network and mechanical data/cyclic tensile raw data/HMDI-4-(C0-50)-1.txt,277e637755875dd85c94d133533823d6e16497bb359b759871a3b3cfe4fe599a,231191
iir-oh-pu-cyclic-durability-2026-v1,doi:10.17632/wg3znh66bv.1,HMDI-4,IIR_OH_crosslinked_polyurethane_network,hydroxylated_butyl_rubber_IIR_OH,HMDI,4,numeric_code_4_unresolved,polymer_family_diisocyanate_code_mapped,False,polyurethane_adjacent_experimental,cyclic_and_durability_transfer_supervision,0.45,10.17632/wg3znh66bv.1|HMDI-4,CC-BY-4.0,reference-190;reference-191,HMDI-4_rep1,1,40,49.97190996,3.256776965,0.3514541095352419,0.2612500553235225,0.0902040542117194,2312,71.98335479946469,6.757000800975296,0.2566595517434808,0-50,0.5,45.0,peak_stress_and_hysteresis_retention_transfer,False,,Low-Permeability and Calcification-resistant Polyu/Dataset 2. Network and mechanical data/cyclic tensile raw data/HMDI-4-(C0-50)-1.txt,277e637755875dd85c94d133533823d6e16497bb359b759871a3b3cfe4fe599a,231191
iir-oh-pu-cyclic-durability-2026-v1,doi:10.17632/wg3znh66bv.1,HMDI-4,IIR_OH_crosslinked_polyurethane_network,hydroxylated_butyl_rubber_IIR_OH,HMDI,4,numeric_code_4_unresolved,polymer_family_diisocyanate_code_mapped,False,polyurethane_adjacent_experimental,cyclic_and_durability_transfer_supervision,0.45,10.17632/wg3znh66bv.1|HMDI-4,CC-BY-4.0,reference-190;reference-191,HMDI-4_rep1,1,41,49.96884829,3.263052329,0.3484449237667754,0.2585343452579851,0.0899105785087903,2312,72.12205688381447,6.735017137634574,0.2580338308184686,0-50,0.5,45.0,peak_stress_and_hysteresis_retention_transfer,False,,Low-Permeability and Calcification-resistant Polyu/Dataset 2. Network and mechanical data/cyclic tensile raw data/HMDI-4-(C0-50)-1.txt,277e637755875dd85c94d133533823d6e16497bb359b759871a3b3cfe4fe599a,231191
iir-oh-pu-cyclic-durability-2026-v1,doi:10.17632/wg3znh66bv.1,HMDI-4,IIR_OH_crosslinked_polyurethane_network,hydroxylated_butyl_rubber_IIR_OH,HMDI,4,numeric_code_4_unresolved,polymer_family_diisocyanate_code_mapped,False,polyurethane_adjacent_experimental,cyclic_and_durability_transfer_supervision,0.45,10.17632/wg3znh66bv.1|HMDI-4,CC-BY-4.0,reference-190;reference-191,HMDI-4_rep1,1,42,49.97218739,3.244226956,0.3461711130105236,0.25742150170763967,0.08874961130288395,2312,71.70596652256023,6.648051463987545,0.25637497748168825,0-50,0.5,45.0,peak_stress_and_hysteresis_retention_transfer,False,,Low-Permeability and Calcification-resistant Polyu/Dataset 2. Network and mechanical data/cyclic tensile raw data/HMDI-4-(C0-50)-1.txt,277e637755875dd85c94d133533823d6e16497bb359b759871a3b3cfe4fe599a,231191
iir-oh-pu-cyclic-durability-2026-v1,doi:10.17632/wg3znh66bv.1,HMDI-4,IIR_OH_crosslinked_polyurethane_network,hydroxylated_butyl_rubber_IIR_OH,HMDI,4,numeric_code_4_unresolved,polymer_family_diisocyanate_code_mapped,False,polyurethane_adjacent_experimental,cyclic_and_durability_transfer_supervision,0.45,10.17632/wg3znh66bv.1|HMDI-4,CC-BY-4.0,reference-190;reference-191,HMDI-4_rep1,1,43,49.97107766,3.25050196,0.34382668402136574,0.25537070643070864,0.0884559775906571,2312,71.84466064996114,6.626055964494215,0.257269088472378,0-50,0.5,45.0,peak_stress_and_hysteresis_retention_transfer,False,,Low-Permeability and Calcification-resistant Polyu/Dataset 2. Network and mechanical data/cyclic tensile raw data/HMDI-4-(C0-50)-1.txt,277e637755875dd85c94d133533823d6e16497bb359b759871a3b3cfe4fe599a,231191
