Repository: fafasco16/TPU-HighThroughput-Screening

# TPU/TPUU 定向五目标筛选数据集

- 版本：`tpu-directed-five-objective-2026-08-30-v1`
- 三目标相关实验记录：120,550行
- 商用构件：24种
- 现实配方：980个

## 结论

旧数据没有作废，而是重新分工：

| 旧资产 | 继续用途 | 禁止解释 |
|---|---|---|
| Gold-V结构与虚拟候选 | 化学空间、反应规则、适用域和候选排序 | 不是实验性能真值 |
| Gold-C计算与模拟 | 表示预训练、机理描述符、低保真代理和后段复核 | 不能无标记冒充宏观实验性能 |
| Gold-E实验曲线与标量 | 性能端点、来源内校准和最终实验残差 | 曲线点数不是材料数 |
| 商用构件与980个现实配方 | 成本/EHS门、现实Pareto候选和实验设计 | 目录证据不等于实时库存或低成本 |

新主线只训练三个清晰目标：韧性、循环恢复和热稳定。成本与环保保持透明规则约束，不制造虚假标签。昂贵DFT/MD在完成便宜的结构、配方、采购/EHS和模型预筛前保持后置。

## 当前任务门

| 目标 | 类型 | 实验主目标闭合组 | 直接低保真计算组 | 机理代理组 | 状态 |
|---|---|---:|---:|---:|---|
| 韧性 | single_task_model | 8 | 1 | 7988 | insufficient_chemistry_closed_labels |

File: 结果/定向筛选/TPU压缩打印DOE端点.csv (part 7 of 10)
source_id,material_key,formulation_id,material_grade,geometry,shape_order,infill_pattern,infill_value_raw,infill_percent_resolved,infill_mapping_status,shell_count,physical_specimen_id,specimen_sample_label,loading_direction,strain_levels,stress_at_5pct_strain_kPa,stress_at_10pct_strain_kPa,stress_at_15pct_strain_kPa,stress_at_20pct_strain_kPa,peak_discrete_stress_kPa,strain_at_peak_discrete_stress,discrete_compression_energy_to_20pct_kJ_m3,direct_stress_observation_count,missing_stress_observation_count,complete_four_point_response,stress_unit,energy_unit,stress_formula,quality_status,reported_replicate_count,source_protocol,target_role,complete_toughness_available,model_admission_layer,sample_weight_ceiling,split_group,source_file,source_locator,source_member_sha256,license,citation_keys,notes
source_mendeley_7zcd9bmmg5_v1,PolyFlex_unknown_grade,PolyFlex_unknown_grade,PolyFlex (exact chemistry/hardness unavailable),cube,6,Grid 0 deg,30.0,30.0,resolved_percent,3,PolyFlex_unknown_grade|cube|6|Grid 0 deg|30|3|A,A,vertical,0.05;0.10;0.15;0.20,731.9637045279588,1056.0564486606947,961.1694668945497,900.5256902114862,1056.0564486606947,0.1,159.97262325944732,4,0,True,kPa,kJ_m3,source_reported_psi_to_kPa,complete,4,ASTM_D575_91_adapted;21C;12.65mm_min;20pct_peak_deflection;10Hz_acquisition,discrete_compression_energy_absorption_application_proxy,False,core_TPU_application_experimental,0.15,10.17632/7zcd9bmmg5.1|PolyFlex_unknown_grade|cube|6|Grid 0 deg|30|3,Impact of Infill and Shell Design Features on Compression Stiffness in Material Extrusion of Thermoplastic Urethane/PolyFlex Data.xlsx,Impact of Infill and Shell Design Features on Compression Stiffness in Material Extrusion of Thermoplastic Urethane/PolyFlex Data.xlsx#Raw data - Do not sort!31,668fc97bdde2e660aa7fa61cb334ab451046625b6ecccb8275814e414c1a2527,CC-BY-4.0,reference-103,polyflex_discrete_point_response
source_mendeley_7zcd9bmmg5_v1,PolyFlex_unknown_grade,PolyFlex_unknown_grade,PolyFlex (exact chemistry/hardness unavailable),cube,6,Grid 0 deg,30.0,30.0,resolved_percent,3,PolyFlex_unknown_grade|cube|6|Grid 0 deg|30|3|B,B,horizontal,0.05;0.10;0.15;0.20,429.8951667361118,755.5301563849771,941.1621850586964,1022.641980586643,1022.641980586643,0.2,131.89542492365536,4,0,True,kPa,kJ_m3,source_reported_psi_to_kPa,complete,4,ASTM_D575_91_adapted;21C;12.65mm_min;20pct_peak_deflection;10Hz_acquisition,discrete_compression_energy_absorption_application_proxy,False,core_TPU_application_experimental,0.15,10.17632/7zcd9bmmg5.1|PolyFlex_unknown_grade|cube|6|Grid 0 deg|30|3,Impact of Infill and Shell Design Features on Compression Stiffness in Material Extrusion of Thermoplastic Urethane/PolyFlex Data.xlsx,Impact of Infill and Shell Design Features on Compression Stiffness in Material Extrusion of Thermoplastic Urethane/PolyFlex Data.xlsx#Raw data - Do not sort!32,668fc97bdde2e660aa7fa61cb334ab451046625b6ecccb8275814e414c1a2527,CC-BY-4.0,reference-103,polyflex_discrete_point_response
source_mendeley_7zcd9bmmg5_v1,PolyFlex_unknown_grade,PolyFlex_unknown_grade,PolyFlex (exact chemistry/hardness unavailable),cube,6,Grid 0 deg,30.0,30.0,resolved_percent,3,PolyFlex_unknown_grade|cube|6|Grid 0 deg|30|3|B,B,vertical,0.05;0.10;0.15;0.20,895.1795796657515,1530.7160436097429,1983.6749329259337,1749.9149011968982,1983.6749329259337,0.15,264.22640033999386,4,0,True,kPa,kJ_m3,source_reported_psi_to_kPa,complete,4,ASTM_D575_91_adapted;21C;12.65mm_min;20pct_peak_deflection;10Hz_acquisition,discrete_compression_energy_absorption_application_proxy,False,core_TPU_application_experimental,0.15,10.17632/7zcd9bmmg5.1|PolyFlex_unknown_grade|cube|6|Grid 0 deg|30|3,Impact of Infill and Shell Design Features on Compression Stiffness in Material Extrusion of Thermoplastic Urethane/PolyFlex Data.xlsx,Impact of Infill and Shell Design Features on Compression Stiffness in Material Extrusion of Thermoplastic Urethane/PolyFlex Data.xlsx#Raw data - Do not sort!32,668fc97bdde2e660aa7fa61cb334ab451046625b6ecccb8275814e414c1a2527,CC-BY-4.0,reference-103,polyflex_discrete_point_response
source_mendeley_7zcd9bmmg5_v1,PolyFlex_unknown_grade,PolyFlex_unknown_grade,PolyFlex (exact chemistry/hardness unavailable),cube,6,Grid 0 deg,30.0,30.0,resolved_percent,3,PolyFlex_unknown_grade|cube|6|Grid 0 deg|30|3|C,C,horizontal,0.05;0.10;0.15;0.20,424.50175384967696,731.3497201456897,909.0958336945505,978.746543674677,978.746543674677,0.2,127.7160289763628,4,0,True,kPa,kJ_m3,source_reported_psi_to_kPa,complete,4,ASTM_D575_91_adapted;21C;12.65mm_min;20pct_peak_deflection;10Hz_acquisition,discrete_compression_energy_absorption_application_proxy,False,core_TPU_application_experimental,0.15,10.17632/7zcd9bmmg5.1|PolyFlex_unknown_grade|cube|6|Grid 0 deg|30|3,Impact of Infill and Shell Design Features on Compression Stiffness in Material Extrusion of Thermoplastic Urethane/PolyFlex Data.xlsx,Impact of Infill and Shell Design Features on Compression Stiffness in Material Extrusion of Thermoplastic Urethane/PolyFlex Data.xlsx#Raw data - Do not sort!33,668fc97bdde2e660aa7fa61cb334ab451046625b6ecccb8275814e414c1a2527,CC-BY-4.0,reference-103,polyflex_discrete_point_response
source_mendeley_7zcd9bmmg5_v1,PolyFlex_unknown_grade,PolyFlex_unknown_grade,PolyFlex (exact chemistry/hardness unavailable),cube,6,Grid 0 deg,30.0,30.0,resolved_percent,3,PolyFlex_unknown_grade|cube|6|Grid 0 deg|30|3|C,C,vertical,0.05;0.10;0.15;0.20,788.022891048179,1484.1293873260777,1899.9219761133825,1796.8564196404775,1899.9219761133825,0.15,253.52512321539388,4,0,True,kPa,kJ_m3,source_reported_psi_to_kPa,complete,4,ASTM_D575_91_adapted;21C;12.65mm_min;20pct_peak_deflection;10Hz_acquisition,discrete_compression_energy_absorption_application_proxy,False,core_TPU_application_experimental,0.15,10.17632/7zcd9bmmg5.1|PolyFlex_unknown_grade|cube|6|Grid 0 deg|30|3,Impact of Infill and Shell Design Features on Compression Stiffness in Material Extrusion of Thermoplastic Urethane/PolyFlex Data.xlsx,Impact of Infill and Shell Design Features on Compression Stiffness in Material Extrusion of Thermoplastic Urethane/PolyFlex Data.xlsx#Raw data - Do not sort!33,668fc97bdde2e660aa7fa61cb334ab451046625b6ecccb8275814e414c1a2527,CC-BY-4.0,reference-103,polyflex_discrete_point_response
source_mendeley_7zcd9bmmg5_v1,PolyFlex_unknown_grade,PolyFlex_unknown_grade,PolyFlex (exact chemistry/hardness unavailable),cube,6,Grid 0 deg,30.0,30.0,resolved_percent,3,PolyFlex_unknown_grade|cube|6|Grid 0 deg|30|3|D,D,horizontal,0.05;0.10;0.15;0.20,427.4435337200528,751.1610283840307,945.727617773544,1013.5053442713765,1013.5053442713765,0.2,131.5542426006658,4,0,True,kPa,kJ_m3,source_reported_psi_to_kPa,complete,4,ASTM_D575_91_adapted;21C;12.65mm_min;20pct_peak_deflection;10Hz_acquisition,discrete_compression_energy_absorption_application_proxy,False,core_TPU_application_experimental,0.15,10.17632/7zcd9bmmg5.1|PolyFlex_unknown_grade|cube|6|Grid 0 deg|30|3,Impact of Infill and Shell Design Features on Compression Stiffness in Material Extrusion of Thermoplastic Urethane/PolyFlex Data.xlsx,Impact of Infill and Shell Design Features on Compression Stiffness in Material Extrusion of Thermoplastic Urethane/PolyFlex Data.xlsx#Raw data - Do not sort!34,668fc97bdde2e660aa7fa61cb334ab451046625b6ecccb8275814e414c1a2527,CC-BY-4.0,reference-103,polyflex_discrete_point_response
source_mendeley_7zcd9bmmg5_v1,PolyFlex_unknown_grade,PolyFlex_unknown_grade,PolyFlex (exact chemistry/hardness unavailable),cube,6,Grid 0 deg,30.0,30.0,resolved_percent,3,PolyFlex_unknown_grade|cube|6|Grid 0 deg|30|3|D,D,vertical,0.05;0.10;0.15;0.20,925.3801375033923,1604.9845026935325,2011.6597545205786,1551.9728640774804,2011.6597545205786,0.15,265.90054133781223,4,0,True,kPa,kJ_m3,source_reported_psi_to_kPa,complete,4,ASTM_D575_91_adapted;21C;12.65mm_min;20pct_peak_deflection;10Hz_acquisition,discrete_compression_energy_absorption_application_proxy,False,core_TPU_application_experimental,0.15,10.17632/7zcd9bmmg5.1|PolyFlex_unknown_grade|cube|6|Grid 0 deg|30|3,Impact of Infill and Shell Design Features on Compression Stiffness in Material Extrusion of Thermoplastic Urethane/PolyFlex Data.xlsx,Impact of Infill and Shell Design Features on Compression Stiffness in Material Extrusion of Thermoplastic Urethane/PolyFlex Data.xlsx#Raw data - Do not sort!34,668fc97bdde2e660aa7fa61cb334ab451046625b6ecccb8275814e414c1a2527,CC-BY-4.0,reference-103,polyflex_discrete_point_response
source_mendeley_7zcd9bmmg5_v1,PolyFlex_unknown_grade,PolyFlex_unknown_grade,PolyFlex (exact chemistry/hardness unavailable),cube,7,Grid 45 deg,10.0,10.0,resolved_percent,2,PolyFlex_unknown_grade|cube|7|Grid 45 deg|10|2|A,A,horizontal,0.05;0.10;0.15;0.20,233.22227506880554,235.21474426370457,187.39276370153343,142.37712458273276,235.21474426370457,0.1,36.3509172662705,4,0,True,kPa,kJ_m3,source_reported_psi_to_kPa,complete,4,ASTM_D575_91_adapted;21C;12.65mm_min;20pct_peak_deflection;10Hz_acquisition,discrete_compression_energy_absorption_application_proxy,False,core_TPU_application_experimental,0.15,10.17632/7zcd9bmmg5.1|PolyFlex_unknown_grade|cube|7|Grid 45 deg|10|2,Impact of Infill and Shell Design Features on Compression Stiffness in Material Extrusion of Thermoplastic Urethane/PolyFlex Data.xlsx,Impact of Infill and Shell Design Features on Compression Stiffness in Material Extrusion of Thermoplastic Urethane/PolyFlex Data.xlsx#Raw data - Do not sort!35,668fc97bdde2e660aa7fa61cb334ab451046625b6ecccb8275814e414c1a2527,CC-BY-4.0,reference-103,polyflex_discrete_point_response
source_mendeley_7zcd9bmmg5_v1,PolyFlex_unknown_grade,PolyFlex_unknown_grade,PolyFlex (exact chemistry/hardness unavailable),cube,7,Grid 45 deg,10.0,10.0,resolved_percent,2,PolyFlex_unknown_grade|cube|7|Grid 45 deg|10|2|A,A,vertical,0.05;0.10;0.15;0.20,451.65500029484,587.9616144607961,474.2542611916033,449.765697505004,587.9616144607961,0.1,86.93768623498708,4,0,True,kPa,kJ_m3,source_reported_psi_to_kPa,complete,4,ASTM_D575_91_adapted;21C;12.65mm_min;20pct_peak_deflection;10Hz_acquisition,discrete_compression_energy_absorption_application_proxy,False,core_TPU_application_experimental,0.15,10.17632/7zcd9bmmg5.1|PolyFlex_unknown_grade|cube|7|Grid 45 deg|10|2,Impact of Infill and Shell Design Features on Compression Stiffness in Material Extrusion of Thermoplastic Urethane/PolyFlex Data.xlsx,Impact of Infill and Shell Design Features on Compression Stiffness in Material Extrusion of Thermoplastic Urethane/PolyFlex Data.xlsx#Raw data - Do not sort!35,668fc97bdde2e660aa7fa61cb334ab451046625b6ecccb8275814e414c1a2527,CC-BY-4.0,reference-103,polyflex_discrete_point_response
source_mendeley_7zcd9bmmg5_v1,PolyFlex_unknown_grade,PolyFlex_unknown_grade,PolyFlex (exact chemistry/hardness unavailable),cube,7,Grid 45 deg,10.0,10.0,resolved_percent,2,PolyFlex_unknown_grade|cube|7|Grid 45 deg|10|2|B,B,horizontal,0.05;0.10;0.15;0.20,221.91013315130937,247.86923200554088,222.65060399260287,198.57522625200454,247.86923200554088,0.1,39.585879113772776,4,0,True,kPa,kJ_m3,source_reported_psi_to_kPa,complete,4,ASTM_D575_91_adapted;21C;12.65mm_min;20pct_peak_deflection;10Hz_acquisition,discrete_compression_energy_absorption_application_proxy,False,core_TPU_application_experimental,0.15,10.17632/7zcd9bmmg5.1|PolyFlex_unknown_grade|cube|7|Grid 45 deg|10|2,Impact of Infill and Shell Design Features on Compression Stiffness in Material Extrusion of Thermoplastic Urethane/PolyFlex Data.xlsx,Impact of Infill and Shell Design Features on Compression Stiffness in Material Extrusion of Thermoplastic Urethane/PolyFlex Data.xlsx#Raw data - Do not sort!36,668fc97bdde2e660aa7fa61cb334ab451046625b6ecccb8275814e414c1a2527,CC-BY-4.0,reference-103,polyflex_discrete_point_response
source_mendeley_7zcd9bmmg5_v1,PolyFlex_unknown_grade,PolyFlex_unknown_grade,PolyFlex (exact chemistry/hardness unavailable),cube,7,Grid 45 deg,10.0,10.0,resolved_percent,2,PolyFlex_unknown_grade|cube|7|Grid 45 deg|10|2|B,B,vertical,0.05;0.10;0.15;0.20,456.7405695480098,541.2422278091345,471.06296147404254,447.00040266777387,541.2422278091345,0.1,84.62729800825369,4,0,True,kPa,kJ_m3,source_reported_psi_to_kPa,complete,4,ASTM_D575_91_adapted;21C;12.65mm_min;20pct_peak_deflection;10Hz_acquisition,discrete_compression_energy_absorption_application_proxy,False,core_TPU_application_experimental,0.15,10.17632/7zcd9bmmg5.1|PolyFlex_unknown_grade|cube|7|Grid 45 deg|10|2,Impact of Infill and Shell Design Features on Compression Stiffness in Material Extrusion of Thermoplastic Urethane/PolyFlex Data.xlsx,Impact of Infill and Shell Design Features on Compression Stiffness in Material Extrusion of Thermoplastic Urethane/PolyFlex Data.xlsx#Raw data - Do not sort!36,668fc97bdde2e660aa7fa61cb334ab451046625b6ecccb8275814e414c1a2527,CC-BY-4.0,reference-103,polyflex_discrete_point_response
source_mendeley_7zcd9bmmg5_v1,PolyFlex_unknown_grade,PolyFlex_unknown_grade,PolyFlex (exact chemistry/hardness unavailable),cube,7,Grid 45 deg,10.0,10.0,resolved_percent,2,PolyFlex_unknown_grade|cube|7|Grid 45 deg|10|2|C,C,horizontal,0.05;0.10;0.15;0.20,248.9898481078571,278.91174785644,247.41430174387386,206.77378619770803,278.91174785644,0.1,43.93513954035125,4,0,True,kPa,kJ_m3,source_reported_psi_to_kPa,complete,4,ASTM_D575_91_adapted;21C;12.65mm_min;20pct_peak_deflection;10Hz_acquisition,discrete_compression_energy_absorption_application_proxy,False,core_TPU_application_experimental,0.15,10.17632/7zcd9bmmg5.1|PolyFlex_unknown_grade|cube|7|Grid 45 deg|10|2,Impact of Infill and Shell Design Features on Compression Stiffness in Material Extrusion of Thermoplastic Urethane/PolyFlex Data.xlsx,Impact of Infill and Shell Design Features on Compression Stiffness in Material Extrusion of Thermoplastic Urethane/PolyFlex Data.xlsx#Raw data - Do not sort!37,668fc97bdde2e660aa7fa61cb334ab451046625b6ecccb8275814e414c1a2527,CC-BY-4.0,reference-103,polyflex_discrete_point_response
source_mendeley_7zcd9bmmg5_v1,PolyFlex_unknown_grade,PolyFlex_unknown_grade,PolyFlex (exact chemistry/hardness unavailable),cube,7,Grid 45 deg,10.0,10.0,resolved_percent,2,PolyFlex_unknown_grade|cube|7|Grid 45 deg|10|2|C,C,vertical,0.05;0.10;0.15;0.20,479.1772996021331,543.0438793616563,504.0073388862332,464.95074221835495,543.0438793616563,0.1,87.93519444796001,4,0,True,kPa,kJ_m3,source_reported_psi_to_kPa,complete,4,ASTM_D575_91_adapted;21C;12.65mm_min;20pct_peak_deflection;10Hz_acquisition,discrete_compression_energy_absorption_application_proxy,False,core_TPU_application_experimental,0.15,10.17632/7zcd9bmmg5.1|PolyFlex_unknown_grade|cube|7|Grid 45 deg|10|2,Impact of Infill and Shell Design Features on Compression Stiffness in Material Extrusion of Thermoplastic Urethane/PolyFlex Data.xlsx,Impact of Infill and Shell Design Features on Compression Stiffness in Material Extrusion of Thermoplastic Urethane/PolyFlex Data.xlsx#Raw data - Do not sort!37,668fc97bdde2e660aa7fa61cb334ab451046625b6ecccb8275814e414c1a2527,CC-BY-4.0,reference-103,polyflex_discrete_point_response
source_mendeley_7zcd9bmmg5_v1,PolyFlex_unknown_grade,PolyFlex_unknown_grade,PolyFlex (exact chemistry/hardness unavailable),cube,7,Grid 45 deg,10.0,10.0,resolved_percent,2,PolyFlex_unknown_grade|cube|7|Grid 45 deg|10|2|D,D,horizontal,0.05;0.10;0.15;0.20,236.9973802752661,286.1390488405825,257.98133719068846,215.50187219636024,286.1390488405825,0.1,44.44343512023586,4,0,True,kPa,kJ_m3,source_reported_psi_to_kPa,complete,4,ASTM_D575_91_adapted;21C;12.65mm_min;20pct_peak_deflection;10Hz_acquisition,discrete_compression_energy_absorption_application_proxy,False,core_TPU_application_experimental,0.15,10.17632/7zcd9bmmg5.1|PolyFlex_unknown_grade|cube|7|Grid 45 deg|10|2,Impact of Infill and Shell Design Features on Compression Stiffness in Material Extrusion of Thermoplastic Urethane/PolyFlex Data.xlsx,Impact of Infill and Shell Design Features on Compression Stiffness in Material Extrusion of Thermoplastic Urethane/PolyFlex Data.xlsx#Raw data - Do not sort!38,668fc97bdde2e660aa7fa61cb334ab451046625b6ecccb8275814e414c1a2527,CC-BY-4.0,reference-103,polyflex_discrete_point_response
source_mendeley_7zcd9bmmg5_v1,PolyFlex_unknown_grade,PolyFlex_unknown_grade,PolyFlex (exact chemistry/hardness unavailable),cube,7,Grid 45 deg,10.0,10.0,resolved_percent,2,PolyFlex_unknown_grade|cube|7|Grid 45 deg|10|2|D,D,vertical,0.05;0.10;0.15;0.20,487.41523874646776,531.2060428808078,470.0218369552702,434.5833017227328,531.2060428808078,0.1,85.29673847219561,4,0,True,kPa,kJ_m3,source_reported_psi_to_kPa,complete,4,ASTM_D575_91_adapted;21C;12.65mm_min;20pct_peak_deflection;10Hz_acquisition,discrete_compression_energy_absorption_application_proxy,False,core_TPU_application_experimental,0.15,10.17632/7zcd9bmmg5.1|PolyFlex_unknown_grade|cube|7|Grid 45 deg|10|2,Impact of Infill and Shell Design Features on Compression Stiffness in Material Extrusion of Thermoplastic Urethane/PolyFlex Data.xlsx,Impact of Infill and Shell Design Features on Compression Stiffness in Material Extrusion of Thermoplastic Urethane/PolyFlex Data.xlsx#Raw data - Do not sort!38,668fc97bdde2e660aa7fa61cb334ab451046625b6ecccb8275814e414c1a2527,CC-BY-4.0,reference-103,polyflex_discrete_point_response
source_mendeley_7zcd9bmmg5_v1,PolyFlex_unknown_grade,PolyFlex_unknown_grade,PolyFlex (exact chemistry/hardness unavailable),cube,8,Grid 45 deg,10.0,10.0,resolved_percent,3,PolyFlex_unknown_grade|cube|8|Grid 45 deg|10|3|A,A,horizontal,0.05;0.10;0.15;0.20,423.1172143374341,571.207598408819,566.1110077102674,517.1894605873902,571.207598408819,0.1,90.95152753751077,4,0,True,kPa,kJ_m3,source_reported_psi_to_kPa,complete,4,ASTM_D575_91_adapted;21C;12.65mm_min;20pct_peak_deflection;10Hz_acquisition,discrete_compression_energy_absorption_application_proxy,False,core_TPU_application_experimental,0.15,10.17632/7zcd9bmmg5.1|PolyFlex_unknown_grade|cube|8|Grid 45 deg|10|3,Impact of Infill and Shell Design Features on Compression Stiffness in Material Extrusion of Thermoplastic Urethane/PolyFlex Data.xlsx,Impact of Infill and Shell Design Features on Compression Stiffness in Material Extrusion of Thermoplastic Urethane/PolyFlex Data.xlsx#Raw data - Do not sort!39,668fc97bdde2e660aa7fa61cb334ab451046625b6ecccb8275814e414c1a2527,CC-BY-4.0,reference-103,polyflex_discrete_point_response
source_mendeley_7zcd9bmmg5_v1,PolyFlex_unknown_grade,PolyFlex_unknown_grade,PolyFlex (exact chemistry/hardness unavailable),cube,8,Grid 45 deg,10.0,10.0,resolved_percent,3,PolyFlex_unknown_grade|cube|8|Grid 45 deg|10|3|A,A,vertical,0.05;0.10;0.15;0.20,663.9948765737029,917.1388398928673,852.284114236151,811.5840450430476,917.1388398928673,0.1,141.96049266121224,4,0,True,kPa,kJ_m3,source_reported_psi_to_kPa,complete,4,ASTM_D575_91_adapted;21C;12.65mm_min;20pct_peak_deflection;10Hz_acquisition,discrete_compression_energy_absorption_application_proxy,False,core_TPU_application_experimental,0.15,10.17632/7zcd9bmmg5.1|PolyFlex_unknown_grade|cube|8|Grid 45 deg|10|3,Impact of Infill and Shell Design Features on Compression Stiffness in Material Extrusion of Thermoplastic Urethane/PolyFlex Data.xlsx,Impact of Infill and Shell Design Features on Compression Stiffness in Material Extrusion of Thermoplastic Urethane/PolyFlex Data.xlsx#Raw data - Do not sort!39,668fc97bdde2e660aa7fa61cb334ab451046625b6ecccb8275814e414c1a2527,CC-BY-4.0,reference-103,polyflex_discrete_point_response
source_mendeley_7zcd9bmmg5_v1,PolyFlex_unknown_grade,PolyFlex_unknown_grade,PolyFlex (exact chemistry/hardness unavailable),cube,8,Grid 45 deg,10.0,10.0,resolved_percent,3,PolyFlex_unknown_grade|cube|8|Grid 45 deg|10|3|B,B,horizontal,0.05;0.10;0.15;0.20,413.34473995850146,591.9284833564473,604.2141310966875,542.8338096666141,604.2141310966875,0.15,94.04521296224716,4,0,True,kPa,kJ_m3,source_reported_psi_to_kPa,complete,4,ASTM_D575_91_adapted;21C;12.65mm_min;20pct_peak_deflection;10Hz_acquisition,discrete_compression_energy_absorption_application_proxy,False,core_TPU_application_experimental,0.15,10.17632/7zcd9bmmg5.1|PolyFlex_unknown_grade|cube|8|Grid 45 deg|10|3,Impact of Infill and Shell Design Features on Compression Stiffness in Material Extrusion of Thermoplastic Urethane/PolyFlex Data.xlsx,Impact of Infill and Shell Design Features on Compression Stiffness in Material Extrusion of Thermoplastic Urethane/PolyFlex Data.xlsx#Raw data - Do not sort!40,668fc97bdde2e660aa7fa61cb334ab451046625b6ecccb8275814e414c1a2527,CC-BY-4.0,reference-103,polyflex_discrete_point_response
source_mendeley_7zcd9bmmg5_v1,PolyFlex_unknown_grade,PolyFlex_unknown_grade,PolyFlex (exact chemistry/hardness unavailable),cube,8,Grid 45 deg,10.0,10.0,resolved_percent,3,PolyFlex_unknown_grade|cube|8|Grid 45 deg|10|3|B,B,vertical,0.05;0.10;0.15;0.20,609.9327948777649,860.6254089949147,815.0661595512207,772.8351501014097,860.6254089949147,0.1,133.60209692373027,4,0,True,kPa,kJ_m3,source_reported_psi_to_kPa,complete,4,ASTM_D575_91_adapted;21C;12.65mm_min;20pct_peak_deflection;10Hz_acquisition,discrete_compression_energy_absorption_application_proxy,False,core_TPU_application_experimental,0.15,10.17632/7zcd9bmmg5.1|PolyFlex_unknown_grade|cube|8|Grid 45 deg|10|3,Impact of Infill and Shell Design Features on Compression Stiffness in Material Extrusion of Thermoplastic Urethane/PolyFlex Data.xlsx,Impact of Infill and Shell Design Features on Compression Stiffness in Material Extrusion of Thermoplastic Urethane/PolyFlex Data.xlsx#Raw data - Do not sort!40,668fc97bdde2e660aa7fa61cb334ab451046625b6ecccb8275814e414c1a2527,CC-BY-4.0,reference-103,polyflex_discrete_point_response
source_mendeley_7zcd9bmmg5_v1,PolyFlex_unknown_grade,PolyFlex_unknown_grade,PolyFlex (exact chemistry/hardness unavailable),cube,8,Grid 45 deg,10.0,10.0,resolved_percent,3,PolyFlex_unknown_grade|cube|8|Grid 45 deg|10|3|C,C,horizontal,0.05;0.10;0.15;0.20,375.4077896949545,587.8459602377883,608.978612061196,581.0928415679772,608.978612061196,0.15,93.13893913889638,4,0,True,kPa,kJ_m3,source_reported_psi_to_kPa,complete,4,ASTM_D575_91_adapted;21C;12.65mm_min;20pct_peak_deflection;10Hz_acquisition,discrete_compression_energy_absorption_application_proxy,False,core_TPU_application_experimental,0.15,10.17632/7zcd9bmmg5.1|PolyFlex_unknown_grade|cube|8|Grid 45 deg|10|3,Impact of Infill and Shell Design Features on Compression Stiffness in Material Extrusion of Thermoplastic Urethane/PolyFlex Data.xlsx,Impact of Infill and Shell Design Features on Compression Stiffness in Material Extrusion of Thermoplastic Urethane/PolyFlex Data.xlsx#Raw data - Do not sort!41,668fc97bdde2e660aa7fa61cb334ab451046625b6ecccb8275814e414c1a2527,CC-BY-4.0,reference-103,polyflex_discrete_point_response
source_mendeley_7zcd9bmmg5_v1,PolyFlex_unknown_grade,PolyFlex_unknown_grade,PolyFlex (exact chemistry/hardness unavailable),cube,8,Grid 45 deg,10.0,10.0,resolved_percent,3,PolyFlex_unknown_grade|cube|8|Grid 45 deg|10|3|C,C,vertical,0.05;0.10;0.15;0.20,623.14258844823,934.7933979070574,834.0080034651833,788.7699842171758,934.7933979070574,0.1,139.3164490964529,4,0,True,kPa,kJ_m3,source_reported_psi_to_kPa,complete,4,ASTM_D575_91_adapted;21C;12.65mm_min;20pct_peak_deflection;10Hz_acquisition,discrete_compression_energy_absorption_application_proxy,False,core_TPU_application_experimental,0.15,10.17632/7zcd9bmmg5.1|PolyFlex_unknown_grade|cube|8|Grid 45 deg|10|3,Impact of Infill and Shell Design Features on Compression Stiffness in Material Extrusion of Thermoplastic Urethane/PolyFlex Data.xlsx,Impact of Infill and Shell Design Features on Compression Stiffness in Material Extrusion of Thermoplastic Urethane/PolyFlex Data.xlsx#Raw data - Do not sort!41,668fc97bdde2e660aa7fa61cb334ab451046625b6ecccb8275814e414c1a2527,CC-BY-4.0,reference-103,polyflex_discrete_point_response
source_mendeley_7zcd9bmmg5_v1,PolyFlex_unknown_grade,PolyFlex_unknown_grade,PolyFlex (exact chemistry/hardness unavailable),cube,8,Grid 45 deg,10.0,10.0,resolved_percent,3,PolyFlex_unknown_grade|cube|8|Grid 45 deg|10|3|D,D,horizontal,0.05;0.10;0.15;0.20,411.89667340270023,592.7324339389577,572.4413380589157,489.5857066494149,592.7324339389577,0.1,91.09316493626406,4,0,True,kPa,kJ_m3,source_reported_psi_to_kPa,complete,4,ASTM_D575_91_adapted;21C;12.65mm_min;20pct_peak_deflection;10Hz_acquisition,discrete_compression_energy_absorption_application_proxy,False,core_TPU_application_experimental,0.15,10.17632/7zcd9bmmg5.1|PolyFlex_unknown_grade|cube|8|Grid 45 deg|10|3,Impact of Infill and Shell Design Features on Compression Stiffness in Material Extrusion of Thermoplastic Urethane/PolyFlex Data.xlsx,Impact of Infill and Shell Design Features on Compression Stiffness in Material Extrusion of Thermoplastic Urethane/PolyFlex Data.xlsx#Raw data - Do not sort!42,668fc97bdde2e660aa7fa61cb334ab451046625b6ecccb8275814e414c1a2527,CC-BY-4.0,reference-103,polyflex_discrete_point_response
source_mendeley_7zcd9bmmg5_v1,PolyFlex_unknown_grade,PolyFlex_unknown_grade,PolyFlex (exact chemistry/hardness unavailable),cube,8,Grid 45 deg,10.0,10.0,resolved_percent,3,PolyFlex_unknown_grade|cube|8|Grid 45 deg|10|3|D,D,vertical,0.05;0.10;0.15;0.20,600.8600167224432,942.5959190052628,888.9579027936915,875.9118226243799,942.5959190052628,0.1,143.51848749167937,4,0,True,kPa,kJ_m3,source_reported_psi_to_kPa,complete,4,ASTM_D575_91_adapted;21C;12.65mm_min;20pct_peak_deflection;10Hz_acquisition,discrete_compression_energy_absorption_application_proxy,False,core_TPU_application_experimental,0.15,10.17632/7zcd9bmmg5.1|PolyFlex_unknown_grade|cube|8|Grid 45 deg|10|3,Impact of Infill and Shell Design Features on Compression Stiffness in Material Extrusion of Thermoplastic Urethane/PolyFlex Data.xlsx,Impact of Infill and Shell Design Features on Compression Stiffness in Material Extrusion of Thermoplastic Urethane/PolyFlex Data.xlsx#Raw data - Do not sort!42,668fc97bdde2e660aa7fa61cb334ab451046625b6ecccb8275814e414c1a2527,CC-BY-4.0,reference-103,polyflex_discrete_point_response
source_mendeley_7zcd9bmmg5_v1,PolyFlex_unknown_grade,PolyFlex_unknown_grade,PolyFlex (exact chemistry/hardness unavailable),cube,9,Grid 45 deg,20.0,20.0,resolved_percent,2,PolyFlex_unknown_grade|cube|9|Grid 45 deg|20|2|A,A,horizontal,0.05;0.10;0.15;0.20,335.6966232364904,499.83082601660647,467.8019381062934,411.10549445217805,499.83082601660647,0.1,75.44410672927397,4,0,True,kPa,kJ_m3,source_reported_psi_to_kPa,complete,4,ASTM_D575_91_adapted;21C;12.65mm_min;20pct_peak_deflection;10Hz_acquisition,discrete_compression_energy_absorption_application_proxy,False,core_TPU_application_experimental,0.15,10.17632/7zcd9bmmg5.1|PolyFlex_unknown_grade|cube|9|Grid 45 deg|20|2,Impact of Infill and Shell Design Features on Compression Stiffness in Material Extrusion of Thermoplastic Urethane/PolyFlex Data.xlsx,Impact of Infill and Shell Design Features on Compression Stiffness in Material Extrusion of Thermoplastic Urethane/PolyFlex Data.xlsx#Raw data - Do not sort!43,668fc97bdde2e660aa7fa61cb334ab451046625b6ecccb8275814e414c1a2527,CC-BY-4.0,reference-103,polyflex_discrete_point_response
source_mendeley_7zcd9bmmg5_v1,PolyFlex_unknown_grade,PolyFlex_unknown_grade,PolyFlex (exact chemistry/hardness unavailable),cube,9,Grid 45 deg,20.0,20.0,resolved_percent,2,PolyFlex_unknown_grade|cube|9|Grid 45 deg|20|2|A,A,vertical,0.05;0.10;0.15;0.20,703.4793229131986,1139.3459371390802,1131.157050522052,919.8292078224321,1139.3459371390802,0.1,171.69484572427737,4,0,True,kPa,kJ_m3,source_reported_psi_to_kPa,complete,4,ASTM_D575_91_adapted;21C;12.65mm_min;20pct_peak_deflection;10Hz_acquisition,discrete_compression_energy_absorption_application_proxy,False,core_TPU_application_experimental,0.15,10.17632/7zcd9bmmg5.1|PolyFlex_unknown_grade|cube|9|Grid 45 deg|20|2,Impact of Infill and Shell Design Features on Compression Stiffness in Material Extrusion of Thermoplastic Urethane/PolyFlex Data.xlsx,Impact of Infill and Shell Design Features on Compression Stiffness in Material Extrusion of Thermoplastic Urethane/PolyFlex Data.xlsx#Raw data - Do not sort!43,668fc97bdde2e660aa7fa61cb334ab451046625b6ecccb8275814e414c1a2527,CC-BY-4.0,reference-103,polyflex_discrete_point_response
source_mendeley_7zcd9bmmg5_v1,PolyFlex_unknown_grade,PolyFlex_unknown_grade,PolyFlex (exact chemistry/hardness unavailable),cube,9,Grid 45 deg,20.0,20.0,resolved_percent,2,PolyFlex_unknown_grade|cube|9|Grid 45 deg|20|2|B,B,horizontal,0.05;0.10;0.15;0.20,343.1780087436951,450.1505020465862,426.05293950820044,365.36098539114107,450.1505020465862,0.1,70.10309714970262,4,0,True,kPa,kJ_m3,source_reported_psi_to_kPa,complete,4,ASTM_D575_91_adapted;21C;12.65mm_min;20pct_peak_deflection;10Hz_acquisition,discrete_compression_energy_absorption_application_proxy,False,core_TPU_application_experimental,0.15,10.17632/7zcd9bmmg5.1|PolyFlex_unknown_grade|cube|9|Grid 45 deg|20|2,Impact of Infill and Shell Design Features on Compression Stiffness in Material Extrusion of Thermoplastic Urethane/PolyFlex Data.xlsx,Impact of Infill and Shell Design Features on Compression Stiffness in Material Extrusion of Thermoplastic Urethane/PolyFlex Data.xlsx#Raw data - Do not sort!44,668fc97bdde2e660aa7fa61cb334ab451046625b6ecccb8275814e414c1a2527,CC-BY-4.0,reference-103,polyflex_discrete_point_response
source_mendeley_7zcd9bmmg5_v1,PolyFlex_unknown_grade,PolyFlex_unknown_grade,PolyFlex (exact chemistry/hardness unavailable),cube,9,Grid 45 deg,20.0,20.0,resolved_percent,2,PolyFlex_unknown_grade|cube|9|Grid 45 deg|20|2|B,B,vertical,0.05;0.10;0.15;0.20,653.673931554372,1087.1231123565203,1065.9727221553505,913.6358177501057,1087.1231123565203,0.1,163.1793837470648,4,0,True,kPa,kJ_m3,source_reported_psi_to_kPa,complete,4,ASTM_D575_91_adapted;21C;12.65mm_min;20pct_peak_deflection;10Hz_acquisition,discrete_compression_energy_absorption_application_proxy,False,core_TPU_application_experimental,0.15,10.17632/7zcd9bmmg5.1|PolyFlex_unknown_grade|cube|9|Grid 45 deg|20|2,Impact of Infill and Shell Design Features on Compression Stiffness in Material Extrusion of Thermoplastic Urethane/PolyFlex Data.xlsx,Impact of Infill and Shell Design Features on Compression Stiffness in Material Extrusion of Thermoplastic Urethane/PolyFlex Data.xlsx#Raw data - Do not sort!44,668fc97bdde2e660aa7fa61cb334ab451046625b6ecccb8275814e414c1a2527,CC-BY-4.0,reference-103,polyflex_discrete_point_response
source_mendeley_7zcd9bmmg5_v1,PolyFlex_unknown_grade,PolyFlex_unknown_grade,PolyFlex (exact chemistry/hardness unavailable),cube,9,Grid 45 deg,20.0,20.0,resolved_percent,2,PolyFlex_unknown_grade|cube|9|Grid 45 deg|20|2|C,C,horizontal,0.05;0.10;0.15;0.20,339.5202369933372,512.9195728972247,474.5731735725916,419.3791941660815,512.9195728972247,0.1,76.83512902730972,4,0,True,kPa,kJ_m3,source_reported_psi_to_kPa,complete,4,ASTM_D575_91_adapted;21C;12.65mm_min;20pct_peak_deflection;10Hz_acquisition,discrete_compression_energy_absorption_application_proxy,False,core_TPU_application_experimental,0.15,10.17632/7zcd9bmmg5.1|PolyFlex_unknown_grade|cube|9|Grid 45 deg|20|2,Impact of Infill and Shell Design Features on Compression Stiffness in Material Extrusion of Thermoplastic Urethane/PolyFlex Data.xlsx,Impact of Infill and Shell Design Features on Compression Stiffness in Material Extrusion of Thermoplastic Urethane/PolyFlex Data.xlsx#Raw data - Do not sort!45,668fc97bdde2e660aa7fa61cb334ab451046625b6ecccb8275814e414c1a2527,CC-BY-4.0,reference-103,polyflex_discrete_point_response
source_mendeley_7zcd9bmmg5_v1,PolyFlex_unknown_grade,PolyFlex_unknown_grade,PolyFlex (exact chemistry/hardness unavailable),cube,9,Grid 45 deg,20.0,20.0,resolved_percent,2,PolyFlex_unknown_grade|cube|9|Grid 45 deg|20|2|C,C,vertical,0.05;0.10;0.15;0.20,691.3932910507077,1106.3163209089523,1057.4246215630542,862.3213871183156,1106.3163209089523,0.1,164.31474635409361,4,0,True,kPa,kJ_m3,source_reported_psi_to_kPa,complete,4,ASTM_D575_91_adapted;21C;12.65mm_min;20pct_peak_deflection;10Hz_acquisition,discrete_compression_energy_absorption_application_proxy,False,core_TPU_application_experimental,0.15,10.17632/7zcd9bmmg5.1|PolyFlex_unknown_grade|cube|9|Grid 45 deg|20|2,Impact of Infill and Shell Design Features on Compression Stiffness in Material Extrusion of Thermoplastic Urethane/PolyFlex Data.xlsx,Impact of Infill and Shell Design Features on Compression Stiffness in Material Extrusion of Thermoplastic Urethane/PolyFlex Data.xlsx#Raw data - Do not sort!45,668fc97bdde2e660aa7fa61cb334ab451046625b6ecccb8275814e414c1a2527,CC-BY-4.0,reference-103,polyflex_discrete_point_response
source_mendeley_7zcd9bmmg5_v1,PolyFlex_unknown_grade,PolyFlex_unknown_grade,PolyFlex (exact chemistry/hardness unavailable),cube,9,Grid 45 deg,20.0,20.0,resolved_percent,2,PolyFlex_unknown_grade|cube|9|Grid 45 deg|20|2|D,D,horizontal,0.05;0.10;0.15;0.20,322.76288612634113,513.8314201188678,496.272412832886,431.7503172359636,513.8314201188678,0.1,77.43709388480384,4,0,True,kPa,kJ_m3,source_reported_psi_to_kPa,complete,4,ASTM_D575_91_adapted;21C;12.65mm_min;20pct_peak_deflection;10Hz_acquisition,discrete_compression_energy_absorption_application_proxy,False,core_TPU_application_experimental,0.15,10.17632/7zcd9bmmg5.1|PolyFlex_unknown_grade|cube|9|Grid 45 deg|20|2,Impact of Infill and Shell Design Features on Compression Stiffness in Material Extrusion of Thermoplastic Urethane/PolyFlex Data.xlsx,Impact of Infill and Shell Design Features on Compression Stiffness in Material Extrusion of Thermoplastic Urethane/PolyFlex Data.xlsx#Raw data - Do not sort!46,668fc97bdde2e660aa7fa61cb334ab451046625b6ecccb8275814e414c1a2527,CC-BY-4.0,reference-103,polyflex_discrete_point_response
source_mendeley_7zcd9bmmg5_v1,PolyFlex_unknown_grade,PolyFlex_unknown_grade,PolyFlex (exact chemistry/hardness unavailable),cube,9,Grid 45 deg,20.0,20.0,resolved_percent,2,PolyFlex_unknown_grade|cube|9|Grid 45 deg|20|2|D,D,vertical,0.05;0.10;0.15;0.20,682.6794430566047,1106.5614416384492,1131.2537365064343,927.1633411430415,1131.2537365064343,0.15,169.20381458865043,4,0,True,kPa,kJ_m3,source_reported_psi_to_kPa,complete,4,ASTM_D575_91_adapted;21C;12.65mm_min;20pct_peak_deflection;10Hz_acquisition,discrete_compression_energy_absorption_application_proxy,False,core_TPU_application_experimental,0.15,10.17632/7zcd9bmmg5.1|PolyFlex_unknown_grade|cube|9|Grid 45 deg|20|2,Impact of Infill and Shell Design Features on Compression Stiffness in Material Extrusion of Thermoplastic Urethane/PolyFlex Data.xlsx,Impact of Infill and Shell Design Features on Compression Stiffness in Material Extrusion of Thermoplastic Urethane/PolyFlex Data.xlsx#Raw data - Do not sort!46,668fc97bdde2e660aa7fa61cb334ab451046625b6ecccb8275814e414c1a2527,CC-BY-4.0,reference-103,polyflex_discrete_point_response
source_mendeley_7zcd9bmmg5_v1,PolyFlex_unknown_grade,PolyFlex_unknown_grade,PolyFlex (exact chemistry/hardness unavailable),cube,10,Grid 45 deg,20.0,20.0,resolved_percent,3,PolyFlex_unknown_grade|cube|10|Grid 45 deg|20|3|A,A,horizontal,0.05;0.10;0.15;0.20,475.86022296065516,824.2797094724602,920.1807588185035,822.5241303997805,920.1807588185035,0.15,131.57913782257546,4,0,True,kPa,kJ_m3,source_reported_psi_to_kPa,complete,4,ASTM_D575_91_adapted;21C;12.65mm_min;20pct_peak_deflection;10Hz_acquisition,discrete_compression_energy_absorption_application_proxy,False,core_TPU_application_experimental,0.15,10.17632/7zcd9bmmg5.1|PolyFlex_unknown_grade|cube|10|Grid 45 deg|20|3,Impact of Infill and Shell Design Features on Compression Stiffness in Material Extrusion of Thermoplastic Urethane/PolyFlex Data.xlsx,Impact of Infill and Shell Design Features on Compression Stiffness in Material Extrusion of Thermoplastic Urethane/PolyFlex Data.xlsx#Raw data - Do not sort!47,668fc97bdde2e660aa7fa61cb334ab451046625b6ecccb8275814e414c1a2527,CC-BY-4.0,reference-103,polyflex_discrete_point_response
source_mendeley_7zcd9bmmg5_v1,PolyFlex_unknown_grade,PolyFlex_unknown_grade,PolyFlex (exact chemistry/hardness unavailable),cube,10,Grid 45 deg,20.0,20.0,resolved_percent,3,PolyFlex_unknown_grade|cube|10|Grid 45 deg|20|3|A,A,vertical,0.05;0.10;0.15;0.20,848.3739135446598,1372.7682301555324,1380.3507007648066,1258.7500059032675,1380.3507007648066,0.15,211.54339237083167,4,0,True,kPa,kJ_m3,source_reported_psi_to_kPa,complete,4,ASTM_D575_91_adapted;21C;12.65mm_min;20pct_peak_deflection;10Hz_acquisition,discrete_compression_energy_absorption_application_proxy,False,core_TPU_application_experimental,0.15,10.17632/7zcd9bmmg5.1|PolyFlex_unknown_grade|cube|10|Grid 45 deg|20|3,Impact of Infill and Shell Design Features on Compression Stiffness in Material Extrusion of Thermoplastic Urethane/PolyFlex Data.xlsx,Impact of Infill and Shell Design Features on Compression Stiffness in Material Extrusion of Thermoplastic Urethane/PolyFlex Data.xlsx#Raw data - Do not sort!47,668fc97bdde2e660aa7fa61cb334ab451046625b6ecccb8275814e414c1a2527,CC-BY-4.0,reference-103,polyflex_discrete_point_response
source_mendeley_7zcd9bmmg5_v1,PolyFlex_unknown_grade,PolyFlex_unknown_grade,PolyFlex (exact chemistry/hardness unavailable),cube,10,Grid 45 deg,20.0,20.0,resolved_percent,3,PolyFlex_unknown_grade|cube|10|Grid 45 deg|20|3|B,B,horizontal,0.05;0.10;0.15;0.20,500.2648722948551,810.8238964280225,862.0133542756901,762.4362981269503,862.0133542756901,0.15,127.71601360310214,4,0,True,kPa,kJ_m3,source_reported_psi_to_kPa,complete,4,ASTM_D575_91_adapted;21C;12.65mm_min;20pct_peak_deflection;10Hz_acquisition,discrete_compression_energy_absorption_application_proxy,False,core_TPU_application_experimental,0.15,10.17632/7zcd9bmmg5.1|PolyFlex_unknown_grade|cube|10|Grid 45 deg|20|3,Impact of Infill and Shell Design Features on Compression Stiffness in Material Extrusion of Thermoplastic Urethane/PolyFlex Data.xlsx,Impact of Infill and Shell Design Features on Compression Stiffness in Material Extrusion of Thermoplastic Urethane/PolyFlex Data.xlsx#Raw data - Do not sort!48,668fc97bdde2e660aa7fa61cb334ab451046625b6ecccb8275814e414c1a2527,CC-BY-4.0,reference-103,polyflex_discrete_point_response
source_mendeley_7zcd9bmmg5_v1,PolyFlex_unknown_grade,PolyFlex_unknown_grade,PolyFlex (exact chemistry/hardness unavailable),cube,10,Grid 45 deg,20.0,20.0,resolved_percent,3,PolyFlex_unknown_grade|cube|10|Grid 45 deg|20|3|B,B,vertical,0.05;0.10;0.15;0.20,835.9275324507212,1367.730909289869,1373.3017059539272,1242.1905916809262,1373.3017059539272,0.15,209.90277217674904,4,0,True,kPa,kJ_m3,source_reported_psi_to_kPa,complete,4,ASTM_D575_91_adapted;21C;12.65mm_min;20pct_peak_deflection;10Hz_acquisition,discrete_compression_energy_absorption_application_proxy,False,core_TPU_application_experimental,0.15,10.17632/7zcd9bmmg5.1|PolyFlex_unknown_grade|cube|10|Grid 45 deg|20|3,Impact of Infill and Shell Design Features on Compression Stiffness in Material Extrusion of Thermoplastic Urethane/PolyFlex Data.xlsx,Impact of Infill and Shell Design Features on Compression Stiffness in Material Extrusion of Thermoplastic Urethane/PolyFlex Data.xlsx#Raw data - Do not sort!48,668fc97bdde2e660aa7fa61cb334ab451046625b6ecccb8275814e414c1a2527,CC-BY-4.0,reference-103,polyflex_discrete_point_response
source_mendeley_7zcd9bmmg5_v1,PolyFlex_unknown_grade,PolyFlex_unknown_grade,PolyFlex (exact chemistry/hardness unavailable),cube,10,Grid 45 deg,20.0,20.0,resolved_percent,3,PolyFlex_unknown_grade|cube|10|Grid 45 deg|20|3|C,C,horizontal,0.05;0.10;0.15;0.20,486.1549624832396,803.8297723323551,880.9351419971917,803.6970419643538,880.9351419971917,0.15,128.63841988974818,4,0,True,kPa,kJ_m3,source_reported_psi_to_kPa,complete,4,ASTM_D575_91_adapted;21C;12.65mm_min;20pct_peak_deflection;10Hz_acquisition,discrete_compression_energy_absorption_application_proxy,False,core_TPU_application_experimental,0.15,10.17632/7zcd9bmmg5.1|PolyFlex_unknown_grade|cube|10|Grid 45 deg|20|3,Impact of Infill and Shell Design Features on Compression Stiffness in Material Extrusion of Thermoplastic Urethane/PolyFlex Data.xlsx,Impact of Infill and Shell Design Features on Compression Stiffness in Material Extrusion of Thermoplastic Urethane/PolyFlex Data.xlsx#Raw data - Do not sort!49,668fc97bdde2e660aa7fa61cb334ab451046625b6ecccb8275814e414c1a2527,CC-BY-4.0,reference-103,polyflex_discrete_point_response
