Repository: fafasco16/TPU-HighThroughput-Screening

# TPU/TPUU 定向五目标筛选数据集

- 版本：`tpu-directed-five-objective-2026-08-30-v1`
- 三目标相关实验记录：120,550行
- 商用构件：24种
- 现实配方：980个

## 结论

旧数据没有作废，而是重新分工：

| 旧资产 | 继续用途 | 禁止解释 |
|---|---|---|
| Gold-V结构与虚拟候选 | 化学空间、反应规则、适用域和候选排序 | 不是实验性能真值 |
| Gold-C计算与模拟 | 表示预训练、机理描述符、低保真代理和后段复核 | 不能无标记冒充宏观实验性能 |
| Gold-E实验曲线与标量 | 性能端点、来源内校准和最终实验残差 | 曲线点数不是材料数 |
| 商用构件与980个现实配方 | 成本/EHS门、现实Pareto候选和实验设计 | 目录证据不等于实时库存或低成本 |

新主线只训练三个清晰目标：韧性、循环恢复和热稳定。成本与环保保持透明规则约束，不制造虚假标签。昂贵DFT/MD在完成便宜的结构、配方、采购/EHS和模型预筛前保持后置。

## 当前任务门

| 目标 | 类型 | 实验主目标闭合组 | 直接低保真计算组 | 机理代理组 | 状态 |
|---|---|---:|---:|---:|---|
| 韧性 | single_task_model | 8 | 1 | 7988 | insufficient_chemistry_closed_labels |

File: 结果/定向筛选/再生PU泡沫黏度曲线.csv (part 7 of 13)
source_directory,source_record_id,observation_id,formulation_id,sample_id,record_kind,component_name,component_role,property_name,value,unit,uncertainty_value,uncertainty_type,condition_name,condition_value,condition_unit,target_origin,data_origin,reduction_level,method_or_test_protocol,fidelity_level,gold_admission_status,mapping_status,protocol_status,potential_weight_ceiling,current_weight_materialized,training_weight,split_group,source_locator,file_sha256,license,citation_keys,notes
第十六批实验_再生PU泡沫,viscosity:RPUF_6.0,recycled-pu:RPUF_6.0:viscosity:031,RPUF_6.0,component_A_slurry_RPUF_6.0,curve_point,component_A_plus_CDW_PU_foam_powder,polyol_side_mixture_before_isocyanate_addition,dynamic_viscosity,268.2,Pa*s,,,elapsed_time,2.6,min,experimental,source_raw_workbook,raw_point,TA Instruments AR200ex rheometer; source time series,direct_experimental_process_property,conditional_reference,formulation_resolved_commercial_component_A_unresolved,rheometer_identified_shear_rate_and_temperature_unreported,0.25,False,,family_elorza_recycled_pu_foam,数据/原始/外部数据/新增开放数据/第十六批实验_再生PU泡沫/原始文件/row data for _Sustainable insulating foams_3/RPUF_viscosity_RawData/RPUF60_viscosty.xlsx#Hoja1!A33:B33,17cf98c0dcea5121f192c611323769e1ffacb2d7a1e4cc0dfc09519fe27aedfa,CC BY 4.0,elorza-2021-recycled-pu-foam-data;elorza-2021-recycled-pu-foam-paper,时间序列点共享一个配方运行预算，不按点扩增独立样本。
第十六批实验_再生PU泡沫,viscosity:RPUF_6.0,recycled-pu:RPUF_6.0:viscosity:032,RPUF_6.0,component_A_slurry_RPUF_6.0,curve_point,component_A_plus_CDW_PU_foam_powder,polyol_side_mixture_before_isocyanate_addition,dynamic_viscosity,259.1,Pa*s,,,elapsed_time,2.7,min,experimental,source_raw_workbook,raw_point,TA Instruments AR200ex rheometer; source time series,direct_experimental_process_property,conditional_reference,formulation_resolved_commercial_component_A_unresolved,rheometer_identified_shear_rate_and_temperature_unreported,0.25,False,,family_elorza_recycled_pu_foam,数据/原始/外部数据/新增开放数据/第十六批实验_再生PU泡沫/原始文件/row data for _Sustainable insulating foams_3/RPUF_viscosity_RawData/RPUF60_viscosty.xlsx#Hoja1!A34:B34,17cf98c0dcea5121f192c611323769e1ffacb2d7a1e4cc0dfc09519fe27aedfa,CC BY 4.0,elorza-2021-recycled-pu-foam-data;elorza-2021-recycled-pu-foam-paper,时间序列点共享一个配方运行预算，不按点扩增独立样本。
第十六批实验_再生PU泡沫,viscosity:RPUF_6.0,recycled-pu:RPUF_6.0:viscosity:033,RPUF_6.0,component_A_slurry_RPUF_6.0,curve_point,component_A_plus_CDW_PU_foam_powder,polyol_side_mixture_before_isocyanate_addition,dynamic_viscosity,246.3,Pa*s,,,elapsed_time,2.8,min,experimental,source_raw_workbook,raw_point,TA Instruments AR200ex rheometer; source time series,direct_experimental_process_property,conditional_reference,formulation_resolved_commercial_component_A_unresolved,rheometer_identified_shear_rate_and_temperature_unreported,0.25,False,,family_elorza_recycled_pu_foam,数据/原始/外部数据/新增开放数据/第十六批实验_再生PU泡沫/原始文件/row data for _Sustainable insulating foams_3/RPUF_viscosity_RawData/RPUF60_viscosty.xlsx#Hoja1!A35:B35,17cf98c0dcea5121f192c611323769e1ffacb2d7a1e4cc0dfc09519fe27aedfa,CC BY 4.0,elorza-2021-recycled-pu-foam-data;elorza-2021-recycled-pu-foam-paper,时间序列点共享一个配方运行预算，不按点扩增独立样本。
第十六批实验_再生PU泡沫,viscosity:RPUF_6.0,recycled-pu:RPUF_6.0:viscosity:034,RPUF_6.0,component_A_slurry_RPUF_6.0,curve_point,component_A_plus_CDW_PU_foam_powder,polyol_side_mixture_before_isocyanate_addition,dynamic_viscosity,232.2,Pa*s,,,elapsed_time,2.8,min,experimental,source_raw_workbook,raw_point,TA Instruments AR200ex rheometer; source time series,direct_experimental_process_property,conditional_reference,formulation_resolved_commercial_component_A_unresolved,rheometer_identified_shear_rate_and_temperature_unreported,0.25,False,,family_elorza_recycled_pu_foam,数据/原始/外部数据/新增开放数据/第十六批实验_再生PU泡沫/原始文件/row data for _Sustainable insulating foams_3/RPUF_viscosity_RawData/RPUF60_viscosty.xlsx#Hoja1!A36:B36,17cf98c0dcea5121f192c611323769e1ffacb2d7a1e4cc0dfc09519fe27aedfa,CC BY 4.0,elorza-2021-recycled-pu-foam-data;elorza-2021-recycled-pu-foam-paper,时间序列点共享一个配方运行预算，不按点扩增独立样本。
第十六批实验_再生PU泡沫,viscosity:RPUF_6.0,recycled-pu:RPUF_6.0:viscosity:035,RPUF_6.0,component_A_slurry_RPUF_6.0,curve_point,component_A_plus_CDW_PU_foam_powder,polyol_side_mixture_before_isocyanate_addition,dynamic_viscosity,215.4,Pa*s,,,elapsed_time,2.9,min,experimental,source_raw_workbook,raw_point,TA Instruments AR200ex rheometer; source time series,direct_experimental_process_property,conditional_reference,formulation_resolved_commercial_component_A_unresolved,rheometer_identified_shear_rate_and_temperature_unreported,0.25,False,,family_elorza_recycled_pu_foam,数据/原始/外部数据/新增开放数据/第十六批实验_再生PU泡沫/原始文件/row data for _Sustainable insulating foams_3/RPUF_viscosity_RawData/RPUF60_viscosty.xlsx#Hoja1!A37:B37,17cf98c0dcea5121f192c611323769e1ffacb2d7a1e4cc0dfc09519fe27aedfa,CC BY 4.0,elorza-2021-recycled-pu-foam-data;elorza-2021-recycled-pu-foam-paper,时间序列点共享一个配方运行预算，不按点扩增独立样本。
第十六批实验_再生PU泡沫,viscosity:RPUF_6.0,recycled-pu:RPUF_6.0:viscosity:036,RPUF_6.0,component_A_slurry_RPUF_6.0,curve_point,component_A_plus_CDW_PU_foam_powder,polyol_side_mixture_before_isocyanate_addition,dynamic_viscosity,203.4,Pa*s,,,elapsed_time,3.0,min,experimental,source_raw_workbook,raw_point,TA Instruments AR200ex rheometer; source time series,direct_experimental_process_property,conditional_reference,formulation_resolved_commercial_component_A_unresolved,rheometer_identified_shear_rate_and_temperature_unreported,0.25,False,,family_elorza_recycled_pu_foam,数据/原始/外部数据/新增开放数据/第十六批实验_再生PU泡沫/原始文件/row data for _Sustainable insulating foams_3/RPUF_viscosity_RawData/RPUF60_viscosty.xlsx#Hoja1!A38:B38,17cf98c0dcea5121f192c611323769e1ffacb2d7a1e4cc0dfc09519fe27aedfa,CC BY 4.0,elorza-2021-recycled-pu-foam-data;elorza-2021-recycled-pu-foam-paper,时间序列点共享一个配方运行预算，不按点扩增独立样本。
第十六批实验_再生PU泡沫,viscosity:RPUF_6.0,recycled-pu:RPUF_6.0:viscosity:037,RPUF_6.0,component_A_slurry_RPUF_6.0,curve_point,component_A_plus_CDW_PU_foam_powder,polyol_side_mixture_before_isocyanate_addition,dynamic_viscosity,195.7,Pa*s,,,elapsed_time,3.1,min,experimental,source_raw_workbook,raw_point,TA Instruments AR200ex rheometer; source time series,direct_experimental_process_property,conditional_reference,formulation_resolved_commercial_component_A_unresolved,rheometer_identified_shear_rate_and_temperature_unreported,0.25,False,,family_elorza_recycled_pu_foam,数据/原始/外部数据/新增开放数据/第十六批实验_再生PU泡沫/原始文件/row data for _Sustainable insulating foams_3/RPUF_viscosity_RawData/RPUF60_viscosty.xlsx#Hoja1!A39:B39,17cf98c0dcea5121f192c611323769e1ffacb2d7a1e4cc0dfc09519fe27aedfa,CC BY 4.0,elorza-2021-recycled-pu-foam-data;elorza-2021-recycled-pu-foam-paper,时间序列点共享一个配方运行预算，不按点扩增独立样本。
第十六批实验_再生PU泡沫,viscosity:RPUF_6.0,recycled-pu:RPUF_6.0:viscosity:038,RPUF_6.0,component_A_slurry_RPUF_6.0,curve_point,component_A_plus_CDW_PU_foam_powder,polyol_side_mixture_before_isocyanate_addition,dynamic_viscosity,194.6,Pa*s,,,elapsed_time,3.2,min,experimental,source_raw_workbook,raw_point,TA Instruments AR200ex rheometer; source time series,direct_experimental_process_property,conditional_reference,formulation_resolved_commercial_component_A_unresolved,rheometer_identified_shear_rate_and_temperature_unreported,0.25,False,,family_elorza_recycled_pu_foam,数据/原始/外部数据/新增开放数据/第十六批实验_再生PU泡沫/原始文件/row data for _Sustainable insulating foams_3/RPUF_viscosity_RawData/RPUF60_viscosty.xlsx#Hoja1!A40:B40,17cf98c0dcea5121f192c611323769e1ffacb2d7a1e4cc0dfc09519fe27aedfa,CC BY 4.0,elorza-2021-recycled-pu-foam-data;elorza-2021-recycled-pu-foam-paper,时间序列点共享一个配方运行预算，不按点扩增独立样本。
第十六批实验_再生PU泡沫,viscosity:RPUF_6.0,recycled-pu:RPUF_6.0:viscosity:039,RPUF_6.0,component_A_slurry_RPUF_6.0,curve_point,component_A_plus_CDW_PU_foam_powder,polyol_side_mixture_before_isocyanate_addition,dynamic_viscosity,197.7,Pa*s,,,elapsed_time,3.3,min,experimental,source_raw_workbook,raw_point,TA Instruments AR200ex rheometer; source time series,direct_experimental_process_property,conditional_reference,formulation_resolved_commercial_component_A_unresolved,rheometer_identified_shear_rate_and_temperature_unreported,0.25,False,,family_elorza_recycled_pu_foam,数据/原始/外部数据/新增开放数据/第十六批实验_再生PU泡沫/原始文件/row data for _Sustainable insulating foams_3/RPUF_viscosity_RawData/RPUF60_viscosty.xlsx#Hoja1!A41:B41,17cf98c0dcea5121f192c611323769e1ffacb2d7a1e4cc0dfc09519fe27aedfa,CC BY 4.0,elorza-2021-recycled-pu-foam-data;elorza-2021-recycled-pu-foam-paper,时间序列点共享一个配方运行预算，不按点扩增独立样本。
第十六批实验_再生PU泡沫,viscosity:RPUF_6.0,recycled-pu:RPUF_6.0:viscosity:040,RPUF_6.0,component_A_slurry_RPUF_6.0,curve_point,component_A_plus_CDW_PU_foam_powder,polyol_side_mixture_before_isocyanate_addition,dynamic_viscosity,199.7,Pa*s,,,elapsed_time,3.3,min,experimental,source_raw_workbook,raw_point,TA Instruments AR200ex rheometer; source time series,direct_experimental_process_property,conditional_reference,formulation_resolved_commercial_component_A_unresolved,rheometer_identified_shear_rate_and_temperature_unreported,0.25,False,,family_elorza_recycled_pu_foam,数据/原始/外部数据/新增开放数据/第十六批实验_再生PU泡沫/原始文件/row data for _Sustainable insulating foams_3/RPUF_viscosity_RawData/RPUF60_viscosty.xlsx#Hoja1!A42:B42,17cf98c0dcea5121f192c611323769e1ffacb2d7a1e4cc0dfc09519fe27aedfa,CC BY 4.0,elorza-2021-recycled-pu-foam-data;elorza-2021-recycled-pu-foam-paper,时间序列点共享一个配方运行预算，不按点扩增独立样本。
第十六批实验_再生PU泡沫,viscosity:RPUF_6.0,recycled-pu:RPUF_6.0:viscosity:041,RPUF_6.0,component_A_slurry_RPUF_6.0,curve_point,component_A_plus_CDW_PU_foam_powder,polyol_side_mixture_before_isocyanate_addition,dynamic_viscosity,202.1,Pa*s,,,elapsed_time,3.4,min,experimental,source_raw_workbook,raw_point,TA Instruments AR200ex rheometer; source time series,direct_experimental_process_property,conditional_reference,formulation_resolved_commercial_component_A_unresolved,rheometer_identified_shear_rate_and_temperature_unreported,0.25,False,,family_elorza_recycled_pu_foam,数据/原始/外部数据/新增开放数据/第十六批实验_再生PU泡沫/原始文件/row data for _Sustainable insulating foams_3/RPUF_viscosity_RawData/RPUF60_viscosty.xlsx#Hoja1!A43:B43,17cf98c0dcea5121f192c611323769e1ffacb2d7a1e4cc0dfc09519fe27aedfa,CC BY 4.0,elorza-2021-recycled-pu-foam-data;elorza-2021-recycled-pu-foam-paper,时间序列点共享一个配方运行预算，不按点扩增独立样本。
第十六批实验_再生PU泡沫,viscosity:SPUF_0,recycled-pu:SPUF_0:viscosity:001,SPUF_0,component_A_slurry_SPUF_0,curve_point,component_A_plus_CDW_PU_foam_powder,polyol_side_mixture_before_isocyanate_addition,dynamic_viscosity,0.2646,Pa*s,,,elapsed_time,0.1,min,experimental,source_raw_workbook,raw_point,TA Instruments AR200ex rheometer; source time series,direct_experimental_process_property,conditional_reference,formulation_resolved_commercial_component_A_unresolved,rheometer_identified_shear_rate_and_temperature_unreported,0.25,False,,family_elorza_recycled_pu_foam,数据/原始/外部数据/新增开放数据/第十六批实验_再生PU泡沫/原始文件/row data for _Sustainable insulating foams_3/SPUF_viscosity_RawData/SPUF00_viscosty.xlsx#Hoja1!A3:B3,282f63c66496cf613e1e5c6c1cf6264f0ed2926341bd3c4e829b446ddeb13561,CC BY 4.0,elorza-2021-recycled-pu-foam-data;elorza-2021-recycled-pu-foam-paper,时间序列点共享一个配方运行预算，不按点扩增独立样本。
第十六批实验_再生PU泡沫,viscosity:SPUF_0,recycled-pu:SPUF_0:viscosity:002,SPUF_0,component_A_slurry_SPUF_0,curve_point,component_A_plus_CDW_PU_foam_powder,polyol_side_mixture_before_isocyanate_addition,dynamic_viscosity,0.2574,Pa*s,,,elapsed_time,0.2,min,experimental,source_raw_workbook,raw_point,TA Instruments AR200ex rheometer; source time series,direct_experimental_process_property,conditional_reference,formulation_resolved_commercial_component_A_unresolved,rheometer_identified_shear_rate_and_temperature_unreported,0.25,False,,family_elorza_recycled_pu_foam,数据/原始/外部数据/新增开放数据/第十六批实验_再生PU泡沫/原始文件/row data for _Sustainable insulating foams_3/SPUF_viscosity_RawData/SPUF00_viscosty.xlsx#Hoja1!A4:B4,282f63c66496cf613e1e5c6c1cf6264f0ed2926341bd3c4e829b446ddeb13561,CC BY 4.0,elorza-2021-recycled-pu-foam-data;elorza-2021-recycled-pu-foam-paper,时间序列点共享一个配方运行预算，不按点扩增独立样本。
第十六批实验_再生PU泡沫,viscosity:SPUF_0,recycled-pu:SPUF_0:viscosity:003,SPUF_0,component_A_slurry_SPUF_0,curve_point,component_A_plus_CDW_PU_foam_powder,polyol_side_mixture_before_isocyanate_addition,dynamic_viscosity,0.246,Pa*s,,,elapsed_time,0.3,min,experimental,source_raw_workbook,raw_point,TA Instruments AR200ex rheometer; source time series,direct_experimental_process_property,conditional_reference,formulation_resolved_commercial_component_A_unresolved,rheometer_identified_shear_rate_and_temperature_unreported,0.25,False,,family_elorza_recycled_pu_foam,数据/原始/外部数据/新增开放数据/第十六批实验_再生PU泡沫/原始文件/row data for _Sustainable insulating foams_3/SPUF_viscosity_RawData/SPUF00_viscosty.xlsx#Hoja1!A5:B5,282f63c66496cf613e1e5c6c1cf6264f0ed2926341bd3c4e829b446ddeb13561,CC BY 4.0,elorza-2021-recycled-pu-foam-data;elorza-2021-recycled-pu-foam-paper,时间序列点共享一个配方运行预算，不按点扩增独立样本。
第十六批实验_再生PU泡沫,viscosity:SPUF_0,recycled-pu:SPUF_0:viscosity:004,SPUF_0,component_A_slurry_SPUF_0,curve_point,component_A_plus_CDW_PU_foam_powder,polyol_side_mixture_before_isocyanate_addition,dynamic_viscosity,0.2536,Pa*s,,,elapsed_time,0.3,min,experimental,source_raw_workbook,raw_point,TA Instruments AR200ex rheometer; source time series,direct_experimental_process_property,conditional_reference,formulation_resolved_commercial_component_A_unresolved,rheometer_identified_shear_rate_and_temperature_unreported,0.25,False,,family_elorza_recycled_pu_foam,数据/原始/外部数据/新增开放数据/第十六批实验_再生PU泡沫/原始文件/row data for _Sustainable insulating foams_3/SPUF_viscosity_RawData/SPUF00_viscosty.xlsx#Hoja1!A6:B6,282f63c66496cf613e1e5c6c1cf6264f0ed2926341bd3c4e829b446ddeb13561,CC BY 4.0,elorza-2021-recycled-pu-foam-data;elorza-2021-recycled-pu-foam-paper,时间序列点共享一个配方运行预算，不按点扩增独立样本。
第十六批实验_再生PU泡沫,viscosity:SPUF_0,recycled-pu:SPUF_0:viscosity:005,SPUF_0,component_A_slurry_SPUF_0,curve_point,component_A_plus_CDW_PU_foam_powder,polyol_side_mixture_before_isocyanate_addition,dynamic_viscosity,0.2535,Pa*s,,,elapsed_time,0.4,min,experimental,source_raw_workbook,raw_point,TA Instruments AR200ex rheometer; source time series,direct_experimental_process_property,conditional_reference,formulation_resolved_commercial_component_A_unresolved,rheometer_identified_shear_rate_and_temperature_unreported,0.25,False,,family_elorza_recycled_pu_foam,数据/原始/外部数据/新增开放数据/第十六批实验_再生PU泡沫/原始文件/row data for _Sustainable insulating foams_3/SPUF_viscosity_RawData/SPUF00_viscosty.xlsx#Hoja1!A7:B7,282f63c66496cf613e1e5c6c1cf6264f0ed2926341bd3c4e829b446ddeb13561,CC BY 4.0,elorza-2021-recycled-pu-foam-data;elorza-2021-recycled-pu-foam-paper,时间序列点共享一个配方运行预算，不按点扩增独立样本。
第十六批实验_再生PU泡沫,viscosity:SPUF_0,recycled-pu:SPUF_0:viscosity:006,SPUF_0,component_A_slurry_SPUF_0,curve_point,component_A_plus_CDW_PU_foam_powder,polyol_side_mixture_before_isocyanate_addition,dynamic_viscosity,0.2535,Pa*s,,,elapsed_time,0.5,min,experimental,source_raw_workbook,raw_point,TA Instruments AR200ex rheometer; source time series,direct_experimental_process_property,conditional_reference,formulation_resolved_commercial_component_A_unresolved,rheometer_identified_shear_rate_and_temperature_unreported,0.25,False,,family_elorza_recycled_pu_foam,数据/原始/外部数据/新增开放数据/第十六批实验_再生PU泡沫/原始文件/row data for _Sustainable insulating foams_3/SPUF_viscosity_RawData/SPUF00_viscosty.xlsx#Hoja1!A8:B8,282f63c66496cf613e1e5c6c1cf6264f0ed2926341bd3c4e829b446ddeb13561,CC BY 4.0,elorza-2021-recycled-pu-foam-data;elorza-2021-recycled-pu-foam-paper,时间序列点共享一个配方运行预算，不按点扩增独立样本。
第十六批实验_再生PU泡沫,viscosity:SPUF_0,recycled-pu:SPUF_0:viscosity:007,SPUF_0,component_A_slurry_SPUF_0,curve_point,component_A_plus_CDW_PU_foam_powder,polyol_side_mixture_before_isocyanate_addition,dynamic_viscosity,0.2513,Pa*s,,,elapsed_time,0.6,min,experimental,source_raw_workbook,raw_point,TA Instruments AR200ex rheometer; source time series,direct_experimental_process_property,conditional_reference,formulation_resolved_commercial_component_A_unresolved,rheometer_identified_shear_rate_and_temperature_unreported,0.25,False,,family_elorza_recycled_pu_foam,数据/原始/外部数据/新增开放数据/第十六批实验_再生PU泡沫/原始文件/row data for _Sustainable insulating foams_3/SPUF_viscosity_RawData/SPUF00_viscosty.xlsx#Hoja1!A9:B9,282f63c66496cf613e1e5c6c1cf6264f0ed2926341bd3c4e829b446ddeb13561,CC BY 4.0,elorza-2021-recycled-pu-foam-data;elorza-2021-recycled-pu-foam-paper,时间序列点共享一个配方运行预算，不按点扩增独立样本。
第十六批实验_再生PU泡沫,viscosity:SPUF_0,recycled-pu:SPUF_0:viscosity:008,SPUF_0,component_A_slurry_SPUF_0,curve_point,component_A_plus_CDW_PU_foam_powder,polyol_side_mixture_before_isocyanate_addition,dynamic_viscosity,0.2523,Pa*s,,,elapsed_time,0.7,min,experimental,source_raw_workbook,raw_point,TA Instruments AR200ex rheometer; source time series,direct_experimental_process_property,conditional_reference,formulation_resolved_commercial_component_A_unresolved,rheometer_identified_shear_rate_and_temperature_unreported,0.25,False,,family_elorza_recycled_pu_foam,数据/原始/外部数据/新增开放数据/第十六批实验_再生PU泡沫/原始文件/row data for _Sustainable insulating foams_3/SPUF_viscosity_RawData/SPUF00_viscosty.xlsx#Hoja1!A10:B10,282f63c66496cf613e1e5c6c1cf6264f0ed2926341bd3c4e829b446ddeb13561,CC BY 4.0,elorza-2021-recycled-pu-foam-data;elorza-2021-recycled-pu-foam-paper,时间序列点共享一个配方运行预算，不按点扩增独立样本。
第十六批实验_再生PU泡沫,viscosity:SPUF_0,recycled-pu:SPUF_0:viscosity:009,SPUF_0,component_A_slurry_SPUF_0,curve_point,component_A_plus_CDW_PU_foam_powder,polyol_side_mixture_before_isocyanate_addition,dynamic_viscosity,0.2523,Pa*s,,,elapsed_time,0.8,min,experimental,source_raw_workbook,raw_point,TA Instruments AR200ex rheometer; source time series,direct_experimental_process_property,conditional_reference,formulation_resolved_commercial_component_A_unresolved,rheometer_identified_shear_rate_and_temperature_unreported,0.25,False,,family_elorza_recycled_pu_foam,数据/原始/外部数据/新增开放数据/第十六批实验_再生PU泡沫/原始文件/row data for _Sustainable insulating foams_3/SPUF_viscosity_RawData/SPUF00_viscosty.xlsx#Hoja1!A11:B11,282f63c66496cf613e1e5c6c1cf6264f0ed2926341bd3c4e829b446ddeb13561,CC BY 4.0,elorza-2021-recycled-pu-foam-data;elorza-2021-recycled-pu-foam-paper,时间序列点共享一个配方运行预算，不按点扩增独立样本。
第十六批实验_再生PU泡沫,viscosity:SPUF_0,recycled-pu:SPUF_0:viscosity:010,SPUF_0,component_A_slurry_SPUF_0,curve_point,component_A_plus_CDW_PU_foam_powder,polyol_side_mixture_before_isocyanate_addition,dynamic_viscosity,0.2534,Pa*s,,,elapsed_time,0.8,min,experimental,source_raw_workbook,raw_point,TA Instruments AR200ex rheometer; source time series,direct_experimental_process_property,conditional_reference,formulation_resolved_commercial_component_A_unresolved,rheometer_identified_shear_rate_and_temperature_unreported,0.25,False,,family_elorza_recycled_pu_foam,数据/原始/外部数据/新增开放数据/第十六批实验_再生PU泡沫/原始文件/row data for _Sustainable insulating foams_3/SPUF_viscosity_RawData/SPUF00_viscosty.xlsx#Hoja1!A12:B12,282f63c66496cf613e1e5c6c1cf6264f0ed2926341bd3c4e829b446ddeb13561,CC BY 4.0,elorza-2021-recycled-pu-foam-data;elorza-2021-recycled-pu-foam-paper,时间序列点共享一个配方运行预算，不按点扩增独立样本。
第十六批实验_再生PU泡沫,viscosity:SPUF_0,recycled-pu:SPUF_0:viscosity:011,SPUF_0,component_A_slurry_SPUF_0,curve_point,component_A_plus_CDW_PU_foam_powder,polyol_side_mixture_before_isocyanate_addition,dynamic_viscosity,0.253,Pa*s,,,elapsed_time,0.9,min,experimental,source_raw_workbook,raw_point,TA Instruments AR200ex rheometer; source time series,direct_experimental_process_property,conditional_reference,formulation_resolved_commercial_component_A_unresolved,rheometer_identified_shear_rate_and_temperature_unreported,0.25,False,,family_elorza_recycled_pu_foam,数据/原始/外部数据/新增开放数据/第十六批实验_再生PU泡沫/原始文件/row data for _Sustainable insulating foams_3/SPUF_viscosity_RawData/SPUF00_viscosty.xlsx#Hoja1!A13:B13,282f63c66496cf613e1e5c6c1cf6264f0ed2926341bd3c4e829b446ddeb13561,CC BY 4.0,elorza-2021-recycled-pu-foam-data;elorza-2021-recycled-pu-foam-paper,时间序列点共享一个配方运行预算，不按点扩增独立样本。
第十六批实验_再生PU泡沫,viscosity:SPUF_0,recycled-pu:SPUF_0:viscosity:012,SPUF_0,component_A_slurry_SPUF_0,curve_point,component_A_plus_CDW_PU_foam_powder,polyol_side_mixture_before_isocyanate_addition,dynamic_viscosity,0.2512,Pa*s,,,elapsed_time,1.0,min,experimental,source_raw_workbook,raw_point,TA Instruments AR200ex rheometer; source time series,direct_experimental_process_property,conditional_reference,formulation_resolved_commercial_component_A_unresolved,rheometer_identified_shear_rate_and_temperature_unreported,0.25,False,,family_elorza_recycled_pu_foam,数据/原始/外部数据/新增开放数据/第十六批实验_再生PU泡沫/原始文件/row data for _Sustainable insulating foams_3/SPUF_viscosity_RawData/SPUF00_viscosty.xlsx#Hoja1!A14:B14,282f63c66496cf613e1e5c6c1cf6264f0ed2926341bd3c4e829b446ddeb13561,CC BY 4.0,elorza-2021-recycled-pu-foam-data;elorza-2021-recycled-pu-foam-paper,时间序列点共享一个配方运行预算，不按点扩增独立样本。
第十六批实验_再生PU泡沫,viscosity:SPUF_0,recycled-pu:SPUF_0:viscosity:013,SPUF_0,component_A_slurry_SPUF_0,curve_point,component_A_plus_CDW_PU_foam_powder,polyol_side_mixture_before_isocyanate_addition,dynamic_viscosity,0.2506,Pa*s,,,elapsed_time,1.1,min,experimental,source_raw_workbook,raw_point,TA Instruments AR200ex rheometer; source time series,direct_experimental_process_property,conditional_reference,formulation_resolved_commercial_component_A_unresolved,rheometer_identified_shear_rate_and_temperature_unreported,0.25,False,,family_elorza_recycled_pu_foam,数据/原始/外部数据/新增开放数据/第十六批实验_再生PU泡沫/原始文件/row data for _Sustainable insulating foams_3/SPUF_viscosity_RawData/SPUF00_viscosty.xlsx#Hoja1!A15:B15,282f63c66496cf613e1e5c6c1cf6264f0ed2926341bd3c4e829b446ddeb13561,CC BY 4.0,elorza-2021-recycled-pu-foam-data;elorza-2021-recycled-pu-foam-paper,时间序列点共享一个配方运行预算，不按点扩增独立样本。
第十六批实验_再生PU泡沫,viscosity:SPUF_0,recycled-pu:SPUF_0:viscosity:014,SPUF_0,component_A_slurry_SPUF_0,curve_point,component_A_plus_CDW_PU_foam_powder,polyol_side_mixture_before_isocyanate_addition,dynamic_viscosity,0.2486,Pa*s,,,elapsed_time,1.2,min,experimental,source_raw_workbook,raw_point,TA Instruments AR200ex rheometer; source time series,direct_experimental_process_property,conditional_reference,formulation_resolved_commercial_component_A_unresolved,rheometer_identified_shear_rate_and_temperature_unreported,0.25,False,,family_elorza_recycled_pu_foam,数据/原始/外部数据/新增开放数据/第十六批实验_再生PU泡沫/原始文件/row data for _Sustainable insulating foams_3/SPUF_viscosity_RawData/SPUF00_viscosty.xlsx#Hoja1!A16:B16,282f63c66496cf613e1e5c6c1cf6264f0ed2926341bd3c4e829b446ddeb13561,CC BY 4.0,elorza-2021-recycled-pu-foam-data;elorza-2021-recycled-pu-foam-paper,时间序列点共享一个配方运行预算，不按点扩增独立样本。
第十六批实验_再生PU泡沫,viscosity:SPUF_0,recycled-pu:SPUF_0:viscosity:015,SPUF_0,component_A_slurry_SPUF_0,curve_point,component_A_plus_CDW_PU_foam_powder,polyol_side_mixture_before_isocyanate_addition,dynamic_viscosity,0.248,Pa*s,,,elapsed_time,1.3,min,experimental,source_raw_workbook,raw_point,TA Instruments AR200ex rheometer; source time series,direct_experimental_process_property,conditional_reference,formulation_resolved_commercial_component_A_unresolved,rheometer_identified_shear_rate_and_temperature_unreported,0.25,False,,family_elorza_recycled_pu_foam,数据/原始/外部数据/新增开放数据/第十六批实验_再生PU泡沫/原始文件/row data for _Sustainable insulating foams_3/SPUF_viscosity_RawData/SPUF00_viscosty.xlsx#Hoja1!A17:B17,282f63c66496cf613e1e5c6c1cf6264f0ed2926341bd3c4e829b446ddeb13561,CC BY 4.0,elorza-2021-recycled-pu-foam-data;elorza-2021-recycled-pu-foam-paper,时间序列点共享一个配方运行预算，不按点扩增独立样本。
第十六批实验_再生PU泡沫,viscosity:SPUF_0,recycled-pu:SPUF_0:viscosity:016,SPUF_0,component_A_slurry_SPUF_0,curve_point,component_A_plus_CDW_PU_foam_powder,polyol_side_mixture_before_isocyanate_addition,dynamic_viscosity,0.2477,Pa*s,,,elapsed_time,1.3,min,experimental,source_raw_workbook,raw_point,TA Instruments AR200ex rheometer; source time series,direct_experimental_process_property,conditional_reference,formulation_resolved_commercial_component_A_unresolved,rheometer_identified_shear_rate_and_temperature_unreported,0.25,False,,family_elorza_recycled_pu_foam,数据/原始/外部数据/新增开放数据/第十六批实验_再生PU泡沫/原始文件/row data for _Sustainable insulating foams_3/SPUF_viscosity_RawData/SPUF00_viscosty.xlsx#Hoja1!A18:B18,282f63c66496cf613e1e5c6c1cf6264f0ed2926341bd3c4e829b446ddeb13561,CC BY 4.0,elorza-2021-recycled-pu-foam-data;elorza-2021-recycled-pu-foam-paper,时间序列点共享一个配方运行预算，不按点扩增独立样本。
第十六批实验_再生PU泡沫,viscosity:SPUF_0,recycled-pu:SPUF_0:viscosity:017,SPUF_0,component_A_slurry_SPUF_0,curve_point,component_A_plus_CDW_PU_foam_powder,polyol_side_mixture_before_isocyanate_addition,dynamic_viscosity,0.2418,Pa*s,,,elapsed_time,1.4,min,experimental,source_raw_workbook,raw_point,TA Instruments AR200ex rheometer; source time series,direct_experimental_process_property,conditional_reference,formulation_resolved_commercial_component_A_unresolved,rheometer_identified_shear_rate_and_temperature_unreported,0.25,False,,family_elorza_recycled_pu_foam,数据/原始/外部数据/新增开放数据/第十六批实验_再生PU泡沫/原始文件/row data for _Sustainable insulating foams_3/SPUF_viscosity_RawData/SPUF00_viscosty.xlsx#Hoja1!A19:B19,282f63c66496cf613e1e5c6c1cf6264f0ed2926341bd3c4e829b446ddeb13561,CC BY 4.0,elorza-2021-recycled-pu-foam-data;elorza-2021-recycled-pu-foam-paper,时间序列点共享一个配方运行预算，不按点扩增独立样本。
第十六批实验_再生PU泡沫,viscosity:SPUF_0,recycled-pu:SPUF_0:viscosity:018,SPUF_0,component_A_slurry_SPUF_0,curve_point,component_A_plus_CDW_PU_foam_powder,polyol_side_mixture_before_isocyanate_addition,dynamic_viscosity,0.2442,Pa*s,,,elapsed_time,1.5,min,experimental,source_raw_workbook,raw_point,TA Instruments AR200ex rheometer; source time series,direct_experimental_process_property,conditional_reference,formulation_resolved_commercial_component_A_unresolved,rheometer_identified_shear_rate_and_temperature_unreported,0.25,False,,family_elorza_recycled_pu_foam,数据/原始/外部数据/新增开放数据/第十六批实验_再生PU泡沫/原始文件/row data for _Sustainable insulating foams_3/SPUF_viscosity_RawData/SPUF00_viscosty.xlsx#Hoja1!A20:B20,282f63c66496cf613e1e5c6c1cf6264f0ed2926341bd3c4e829b446ddeb13561,CC BY 4.0,elorza-2021-recycled-pu-foam-data;elorza-2021-recycled-pu-foam-paper,时间序列点共享一个配方运行预算，不按点扩增独立样本。
第十六批实验_再生PU泡沫,viscosity:SPUF_0,recycled-pu:SPUF_0:viscosity:019,SPUF_0,component_A_slurry_SPUF_0,curve_point,component_A_plus_CDW_PU_foam_powder,polyol_side_mixture_before_isocyanate_addition,dynamic_viscosity,0.2421,Pa*s,,,elapsed_time,1.6,min,experimental,source_raw_workbook,raw_point,TA Instruments AR200ex rheometer; source time series,direct_experimental_process_property,conditional_reference,formulation_resolved_commercial_component_A_unresolved,rheometer_identified_shear_rate_and_temperature_unreported,0.25,False,,family_elorza_recycled_pu_foam,数据/原始/外部数据/新增开放数据/第十六批实验_再生PU泡沫/原始文件/row data for _Sustainable insulating foams_3/SPUF_viscosity_RawData/SPUF00_viscosty.xlsx#Hoja1!A21:B21,282f63c66496cf613e1e5c6c1cf6264f0ed2926341bd3c4e829b446ddeb13561,CC BY 4.0,elorza-2021-recycled-pu-foam-data;elorza-2021-recycled-pu-foam-paper,时间序列点共享一个配方运行预算，不按点扩增独立样本。
第十六批实验_再生PU泡沫,viscosity:SPUF_0,recycled-pu:SPUF_0:viscosity:020,SPUF_0,component_A_slurry_SPUF_0,curve_point,component_A_plus_CDW_PU_foam_powder,polyol_side_mixture_before_isocyanate_addition,dynamic_viscosity,0.2436,Pa*s,,,elapsed_time,1.7,min,experimental,source_raw_workbook,raw_point,TA Instruments AR200ex rheometer; source time series,direct_experimental_process_property,conditional_reference,formulation_resolved_commercial_component_A_unresolved,rheometer_identified_shear_rate_and_temperature_unreported,0.25,False,,family_elorza_recycled_pu_foam,数据/原始/外部数据/新增开放数据/第十六批实验_再生PU泡沫/原始文件/row data for _Sustainable insulating foams_3/SPUF_viscosity_RawData/SPUF00_viscosty.xlsx#Hoja1!A22:B22,282f63c66496cf613e1e5c6c1cf6264f0ed2926341bd3c4e829b446ddeb13561,CC BY 4.0,elorza-2021-recycled-pu-foam-data;elorza-2021-recycled-pu-foam-paper,时间序列点共享一个配方运行预算，不按点扩增独立样本。
第十六批实验_再生PU泡沫,viscosity:SPUF_0,recycled-pu:SPUF_0:viscosity:021,SPUF_0,component_A_slurry_SPUF_0,curve_point,component_A_plus_CDW_PU_foam_powder,polyol_side_mixture_before_isocyanate_addition,dynamic_viscosity,0.2417,Pa*s,,,elapsed_time,1.8,min,experimental,source_raw_workbook,raw_point,TA Instruments AR200ex rheometer; source time series,direct_experimental_process_property,conditional_reference,formulation_resolved_commercial_component_A_unresolved,rheometer_identified_shear_rate_and_temperature_unreported,0.25,False,,family_elorza_recycled_pu_foam,数据/原始/外部数据/新增开放数据/第十六批实验_再生PU泡沫/原始文件/row data for _Sustainable insulating foams_3/SPUF_viscosity_RawData/SPUF00_viscosty.xlsx#Hoja1!A23:B23,282f63c66496cf613e1e5c6c1cf6264f0ed2926341bd3c4e829b446ddeb13561,CC BY 4.0,elorza-2021-recycled-pu-foam-data;elorza-2021-recycled-pu-foam-paper,时间序列点共享一个配方运行预算，不按点扩增独立样本。
第十六批实验_再生PU泡沫,viscosity:SPUF_0,recycled-pu:SPUF_0:viscosity:022,SPUF_0,component_A_slurry_SPUF_0,curve_point,component_A_plus_CDW_PU_foam_powder,polyol_side_mixture_before_isocyanate_addition,dynamic_viscosity,0.2438,Pa*s,,,elapsed_time,1.8,min,experimental,source_raw_workbook,raw_point,TA Instruments AR200ex rheometer; source time series,direct_experimental_process_property,conditional_reference,formulation_resolved_commercial_component_A_unresolved,rheometer_identified_shear_rate_and_temperature_unreported,0.25,False,,family_elorza_recycled_pu_foam,数据/原始/外部数据/新增开放数据/第十六批实验_再生PU泡沫/原始文件/row data for _Sustainable insulating foams_3/SPUF_viscosity_RawData/SPUF00_viscosty.xlsx#Hoja1!A24:B24,282f63c66496cf613e1e5c6c1cf6264f0ed2926341bd3c4e829b446ddeb13561,CC BY 4.0,elorza-2021-recycled-pu-foam-data;elorza-2021-recycled-pu-foam-paper,时间序列点共享一个配方运行预算，不按点扩增独立样本。
第十六批实验_再生PU泡沫,viscosity:SPUF_0,recycled-pu:SPUF_0:viscosity:023,SPUF_0,component_A_slurry_SPUF_0,curve_point,component_A_plus_CDW_PU_foam_powder,polyol_side_mixture_before_isocyanate_addition,dynamic_viscosity,0.2405,Pa*s,,,elapsed_time,1.9,min,experimental,source_raw_workbook,raw_point,TA Instruments AR200ex rheometer; source time series,direct_experimental_process_property,conditional_reference,formulation_resolved_commercial_component_A_unresolved,rheometer_identified_shear_rate_and_temperature_unreported,0.25,False,,family_elorza_recycled_pu_foam,数据/原始/外部数据/新增开放数据/第十六批实验_再生PU泡沫/原始文件/row data for _Sustainable insulating foams_3/SPUF_viscosity_RawData/SPUF00_viscosty.xlsx#Hoja1!A25:B25,282f63c66496cf613e1e5c6c1cf6264f0ed2926341bd3c4e829b446ddeb13561,CC BY 4.0,elorza-2021-recycled-pu-foam-data;elorza-2021-recycled-pu-foam-paper,时间序列点共享一个配方运行预算，不按点扩增独立样本。
第十六批实验_再生PU泡沫,viscosity:SPUF_0,recycled-pu:SPUF_0:viscosity:024,SPUF_0,component_A_slurry_SPUF_0,curve_point,component_A_plus_CDW_PU_foam_powder,polyol_side_mixture_before_isocyanate_addition,dynamic_viscosity,0.2402,Pa*s,,,elapsed_time,2.0,min,experimental,source_raw_workbook,raw_point,TA Instruments AR200ex rheometer; source time series,direct_experimental_process_property,conditional_reference,formulation_resolved_commercial_component_A_unresolved,rheometer_identified_shear_rate_and_temperature_unreported,0.25,False,,family_elorza_recycled_pu_foam,数据/原始/外部数据/新增开放数据/第十六批实验_再生PU泡沫/原始文件/row data for _Sustainable insulating foams_3/SPUF_viscosity_RawData/SPUF00_viscosty.xlsx#Hoja1!A26:B26,282f63c66496cf613e1e5c6c1cf6264f0ed2926341bd3c4e829b446ddeb13561,CC BY 4.0,elorza-2021-recycled-pu-foam-data;elorza-2021-recycled-pu-foam-paper,时间序列点共享一个配方运行预算，不按点扩增独立样本。
第十六批实验_再生PU泡沫,viscosity:SPUF_0,recycled-pu:SPUF_0:viscosity:025,SPUF_0,component_A_slurry_SPUF_0,curve_point,component_A_plus_CDW_PU_foam_powder,polyol_side_mixture_before_isocyanate_addition,dynamic_viscosity,0.2429,Pa*s,,,elapsed_time,2.1,min,experimental,source_raw_workbook,raw_point,TA Instruments AR200ex rheometer; source time series,direct_experimental_process_property,conditional_reference,formulation_resolved_commercial_component_A_unresolved,rheometer_identified_shear_rate_and_temperature_unreported,0.25,False,,family_elorza_recycled_pu_foam,数据/原始/外部数据/新增开放数据/第十六批实验_再生PU泡沫/原始文件/row data for _Sustainable insulating foams_3/SPUF_viscosity_RawData/SPUF00_viscosty.xlsx#Hoja1!A27:B27,282f63c66496cf613e1e5c6c1cf6264f0ed2926341bd3c4e829b446ddeb13561,CC BY 4.0,elorza-2021-recycled-pu-foam-data;elorza-2021-recycled-pu-foam-paper,时间序列点共享一个配方运行预算，不按点扩增独立样本。
第十六批实验_再生PU泡沫,viscosity:SPUF_0,recycled-pu:SPUF_0:viscosity:026,SPUF_0,component_A_slurry_SPUF_0,curve_point,component_A_plus_CDW_PU_foam_powder,polyol_side_mixture_before_isocyanate_addition,dynamic_viscosity,0.2425,Pa*s,,,elapsed_time,2.2,min,experimental,source_raw_workbook,raw_point,TA Instruments AR200ex rheometer; source time series,direct_experimental_process_property,conditional_reference,formulation_resolved_commercial_component_A_unresolved,rheometer_identified_shear_rate_and_temperature_unreported,0.25,False,,family_elorza_recycled_pu_foam,数据/原始/外部数据/新增开放数据/第十六批实验_再生PU泡沫/原始文件/row data for _Sustainable insulating foams_3/SPUF_viscosity_RawData/SPUF00_viscosty.xlsx#Hoja1!A28:B28,282f63c66496cf613e1e5c6c1cf6264f0ed2926341bd3c4e829b446ddeb13561,CC BY 4.0,elorza-2021-recycled-pu-foam-data;elorza-2021-recycled-pu-foam-paper,时间序列点共享一个配方运行预算，不按点扩增独立样本。
第十六批实验_再生PU泡沫,viscosity:SPUF_0,recycled-pu:SPUF_0:viscosity:027,SPUF_0,component_A_slurry_SPUF_0,curve_point,component_A_plus_CDW_PU_foam_powder,polyol_side_mixture_before_isocyanate_addition,dynamic_viscosity,0.2421,Pa*s,,,elapsed_time,2.3,min,experimental,source_raw_workbook,raw_point,TA Instruments AR200ex rheometer; source time series,direct_experimental_process_property,conditional_reference,formulation_resolved_commercial_component_A_unresolved,rheometer_identified_shear_rate_and_temperature_unreported,0.25,False,,family_elorza_recycled_pu_foam,数据/原始/外部数据/新增开放数据/第十六批实验_再生PU泡沫/原始文件/row data for _Sustainable insulating foams_3/SPUF_viscosity_RawData/SPUF00_viscosty.xlsx#Hoja1!A29:B29,282f63c66496cf613e1e5c6c1cf6264f0ed2926341bd3c4e829b446ddeb13561,CC BY 4.0,elorza-2021-recycled-pu-foam-data;elorza-2021-recycled-pu-foam-paper,时间序列点共享一个配方运行预算，不按点扩增独立样本。
第十六批实验_再生PU泡沫,viscosity:SPUF_0,recycled-pu:SPUF_0:viscosity:028,SPUF_0,component_A_slurry_SPUF_0,curve_point,component_A_plus_CDW_PU_foam_powder,polyol_side_mixture_before_isocyanate_addition,dynamic_viscosity,0.2444,Pa*s,,,elapsed_time,2.3,min,experimental,source_raw_workbook,raw_point,TA Instruments AR200ex rheometer; source time series,direct_experimental_process_property,conditional_reference,formulation_resolved_commercial_component_A_unresolved,rheometer_identified_shear_rate_and_temperature_unreported,0.25,False,,family_elorza_recycled_pu_foam,数据/原始/外部数据/新增开放数据/第十六批实验_再生PU泡沫/原始文件/row data for _Sustainable insulating foams_3/SPUF_viscosity_RawData/SPUF00_viscosty.xlsx#Hoja1!A30:B30,282f63c66496cf613e1e5c6c1cf6264f0ed2926341bd3c4e829b446ddeb13561,CC BY 4.0,elorza-2021-recycled-pu-foam-data;elorza-2021-recycled-pu-foam-paper,时间序列点共享一个配方运行预算，不按点扩增独立样本。
第十六批实验_再生PU泡沫,viscosity:SPUF_0,recycled-pu:SPUF_0:viscosity:029,SPUF_0,component_A_slurry_SPUF_0,curve_point,component_A_plus_CDW_PU_foam_powder,polyol_side_mixture_before_isocyanate_addition,dynamic_viscosity,0.2446,Pa*s,,,elapsed_time,2.4,min,experimental,source_raw_workbook,raw_point,TA Instruments AR200ex rheometer; source time series,direct_experimental_process_property,conditional_reference,formulation_resolved_commercial_component_A_unresolved,rheometer_identified_shear_rate_and_temperature_unreported,0.25,False,,family_elorza_recycled_pu_foam,数据/原始/外部数据/新增开放数据/第十六批实验_再生PU泡沫/原始文件/row data for _Sustainable insulating foams_3/SPUF_viscosity_RawData/SPUF00_viscosty.xlsx#Hoja1!A31:B31,282f63c66496cf613e1e5c6c1cf6264f0ed2926341bd3c4e829b446ddeb13561,CC BY 4.0,elorza-2021-recycled-pu-foam-data;elorza-2021-recycled-pu-foam-paper,时间序列点共享一个配方运行预算，不按点扩增独立样本。
第十六批实验_再生PU泡沫,viscosity:SPUF_0,recycled-pu:SPUF_0:viscosity:030,SPUF_0,component_A_slurry_SPUF_0,curve_point,component_A_plus_CDW_PU_foam_powder,polyol_side_mixture_before_isocyanate_addition,dynamic_viscosity,0.2424,Pa*s,,,elapsed_time,2.5,min,experimental,source_raw_workbook,raw_point,TA Instruments AR200ex rheometer; source time series,direct_experimental_process_property,conditional_reference,formulation_resolved_commercial_component_A_unresolved,rheometer_identified_shear_rate_and_temperature_unreported,0.25,False,,family_elorza_recycled_pu_foam,数据/原始/外部数据/新增开放数据/第十六批实验_再生PU泡沫/原始文件/row data for _Sustainable insulating foams_3/SPUF_viscosity_RawData/SPUF00_viscosty.xlsx#Hoja1!A32:B32,282f63c66496cf613e1e5c6c1cf6264f0ed2926341bd3c4e829b446ddeb13561,CC BY 4.0,elorza-2021-recycled-pu-foam-data;elorza-2021-recycled-pu-foam-paper,时间序列点共享一个配方运行预算，不按点扩增独立样本。
第十六批实验_再生PU泡沫,viscosity:SPUF_0,recycled-pu:SPUF_0:viscosity:031,SPUF_0,component_A_slurry_SPUF_0,curve_point,component_A_plus_CDW_PU_foam_powder,polyol_side_mixture_before_isocyanate_addition,dynamic_viscosity,0.2453,Pa*s,,,elapsed_time,2.6,min,experimental,source_raw_workbook,raw_point,TA Instruments AR200ex rheometer; source time series,direct_experimental_process_property,conditional_reference,formulation_resolved_commercial_component_A_unresolved,rheometer_identified_shear_rate_and_temperature_unreported,0.25,False,,family_elorza_recycled_pu_foam,数据/原始/外部数据/新增开放数据/第十六批实验_再生PU泡沫/原始文件/row data for _Sustainable insulating foams_3/SPUF_viscosity_RawData/SPUF00_viscosty.xlsx#Hoja1!A33:B33,282f63c66496cf613e1e5c6c1cf6264f0ed2926341bd3c4e829b446ddeb13561,CC BY 4.0,elorza-2021-recycled-pu-foam-data;elorza-2021-recycled-pu-foam-paper,时间序列点共享一个配方运行预算，不按点扩增独立样本。
第十六批实验_再生PU泡沫,viscosity:SPUF_0,recycled-pu:SPUF_0:viscosity:032,SPUF_0,component_A_slurry_SPUF_0,curve_point,component_A_plus_CDW_PU_foam_powder,polyol_side_mixture_before_isocyanate_addition,dynamic_viscosity,0.2432,Pa*s,,,elapsed_time,2.7,min,experimental,source_raw_workbook,raw_point,TA Instruments AR200ex rheometer; source time series,direct_experimental_process_property,conditional_reference,formulation_resolved_commercial_component_A_unresolved,rheometer_identified_shear_rate_and_temperature_unreported,0.25,False,,family_elorza_recycled_pu_foam,数据/原始/外部数据/新增开放数据/第十六批实验_再生PU泡沫/原始文件/row data for _Sustainable insulating foams_3/SPUF_viscosity_RawData/SPUF00_viscosty.xlsx#Hoja1!A34:B34,282f63c66496cf613e1e5c6c1cf6264f0ed2926341bd3c4e829b446ddeb13561,CC BY 4.0,elorza-2021-recycled-pu-foam-data;elorza-2021-recycled-pu-foam-paper,时间序列点共享一个配方运行预算，不按点扩增独立样本。
第十六批实验_再生PU泡沫,viscosity:SPUF_0,recycled-pu:SPUF_0:viscosity:033,SPUF_0,component_A_slurry_SPUF_0,curve_point,component_A_plus_CDW_PU_foam_powder,polyol_side_mixture_before_isocyanate_addition,dynamic_viscosity,0.2435,Pa*s,,,elapsed_time,2.8,min,experimental,source_raw_workbook,raw_point,TA Instruments AR200ex rheometer; source time series,direct_experimental_process_property,conditional_reference,formulation_resolved_commercial_component_A_unresolved,rheometer_identified_shear_rate_and_temperature_unreported,0.25,False,,family_elorza_recycled_pu_foam,数据/原始/外部数据/新增开放数据/第十六批实验_再生PU泡沫/原始文件/row data for _Sustainable insulating foams_3/SPUF_viscosity_RawData/SPUF00_viscosty.xlsx#Hoja1!A35:B35,282f63c66496cf613e1e5c6c1cf6264f0ed2926341bd3c4e829b446ddeb13561,CC BY 4.0,elorza-2021-recycled-pu-foam-data;elorza-2021-recycled-pu-foam-paper,时间序列点共享一个配方运行预算，不按点扩增独立样本。
第十六批实验_再生PU泡沫,viscosity:SPUF_0,recycled-pu:SPUF_0:viscosity:034,SPUF_0,component_A_slurry_SPUF_0,curve_point,component_A_plus_CDW_PU_foam_powder,polyol_side_mixture_before_isocyanate_addition,dynamic_viscosity,0.2423,Pa*s,,,elapsed_time,2.8,min,experimental,source_raw_workbook,raw_point,TA Instruments AR200ex rheometer; source time series,direct_experimental_process_property,conditional_reference,formulation_resolved_commercial_component_A_unresolved,rheometer_identified_shear_rate_and_temperature_unreported,0.25,False,,family_elorza_recycled_pu_foam,数据/原始/外部数据/新增开放数据/第十六批实验_再生PU泡沫/原始文件/row data for _Sustainable insulating foams_3/SPUF_viscosity_RawData/SPUF00_viscosty.xlsx#Hoja1!A36:B36,282f63c66496cf613e1e5c6c1cf6264f0ed2926341bd3c4e829b446ddeb13561,CC BY 4.0,elorza-2021-recycled-pu-foam-data;elorza-2021-recycled-pu-foam-paper,时间序列点共享一个配方运行预算，不按点扩增独立样本。
第十六批实验_再生PU泡沫,viscosity:SPUF_0,recycled-pu:SPUF_0:viscosity:035,SPUF_0,component_A_slurry_SPUF_0,curve_point,component_A_plus_CDW_PU_foam_powder,polyol_side_mixture_before_isocyanate_addition,dynamic_viscosity,0.2424,Pa*s,,,elapsed_time,2.9,min,experimental,source_raw_workbook,raw_point,TA Instruments AR200ex rheometer; source time series,direct_experimental_process_property,conditional_reference,formulation_resolved_commercial_component_A_unresolved,rheometer_identified_shear_rate_and_temperature_unreported,0.25,False,,family_elorza_recycled_pu_foam,数据/原始/外部数据/新增开放数据/第十六批实验_再生PU泡沫/原始文件/row data for _Sustainable insulating foams_3/SPUF_viscosity_RawData/SPUF00_viscosty.xlsx#Hoja1!A37:B37,282f63c66496cf613e1e5c6c1cf6264f0ed2926341bd3c4e829b446ddeb13561,CC BY 4.0,elorza-2021-recycled-pu-foam-data;elorza-2021-recycled-pu-foam-paper,时间序列点共享一个配方运行预算，不按点扩增独立样本。
