Repository: fafasco16/TPU-HighThroughput-Screening

# TPU/TPUU 定向五目标筛选数据集

- 版本：`tpu-directed-five-objective-2026-08-30-v1`
- 三目标相关实验记录：120,550行
- 商用构件：24种
- 现实配方：980个

## 结论

旧数据没有作废，而是重新分工：

| 旧资产 | 继续用途 | 禁止解释 |
|---|---|---|
| Gold-V结构与虚拟候选 | 化学空间、反应规则、适用域和候选排序 | 不是实验性能真值 |
| Gold-C计算与模拟 | 表示预训练、机理描述符、低保真代理和后段复核 | 不能无标记冒充宏观实验性能 |
| Gold-E实验曲线与标量 | 性能端点、来源内校准和最终实验残差 | 曲线点数不是材料数 |
| 商用构件与980个现实配方 | 成本/EHS门、现实Pareto候选和实验设计 | 目录证据不等于实时库存或低成本 |

新主线只训练三个清晰目标：韧性、循环恢复和热稳定。成本与环保保持透明规则约束，不制造虚假标签。昂贵DFT/MD在完成便宜的结构、配方、采购/EHS和模型预筛前保持后置。

## 当前任务门

| 目标 | 类型 | 实验主目标闭合组 | 直接低保真计算组 | 机理代理组 | 状态 |
|---|---|---:|---:|---:|---|
| 韧性 | single_task_model | 8 | 1 | 7988 | insufficient_chemistry_closed_labels |

File: 结果/定向筛选/TPU压缩打印DOE端点.csv (part 8 of 10)
source_id,material_key,formulation_id,material_grade,geometry,shape_order,infill_pattern,infill_value_raw,infill_percent_resolved,infill_mapping_status,shell_count,physical_specimen_id,specimen_sample_label,loading_direction,strain_levels,stress_at_5pct_strain_kPa,stress_at_10pct_strain_kPa,stress_at_15pct_strain_kPa,stress_at_20pct_strain_kPa,peak_discrete_stress_kPa,strain_at_peak_discrete_stress,discrete_compression_energy_to_20pct_kJ_m3,direct_stress_observation_count,missing_stress_observation_count,complete_four_point_response,stress_unit,energy_unit,stress_formula,quality_status,reported_replicate_count,source_protocol,target_role,complete_toughness_available,model_admission_layer,sample_weight_ceiling,split_group,source_file,source_locator,source_member_sha256,license,citation_keys,notes
source_mendeley_7zcd9bmmg5_v1,PolyFlex_unknown_grade,PolyFlex_unknown_grade,PolyFlex (exact chemistry/hardness unavailable),cube,10,Grid 45 deg,20.0,20.0,resolved_percent,3,PolyFlex_unknown_grade|cube|10|Grid 45 deg|20|3|C,C,vertical,0.05;0.10;0.15;0.20,823.7845485700295,1341.6232337835095,1409.627727702647,1246.2462943724088,1409.627727702647,0.15,209.90793286211954,4,0,True,kPa,kJ_m3,source_reported_psi_to_kPa,complete,4,ASTM_D575_91_adapted;21C;12.65mm_min;20pct_peak_deflection;10Hz_acquisition,discrete_compression_energy_absorption_application_proxy,False,core_TPU_application_experimental,0.15,10.17632/7zcd9bmmg5.1|PolyFlex_unknown_grade|cube|10|Grid 45 deg|20|3,Impact of Infill and Shell Design Features on Compression Stiffness in Material Extrusion of Thermoplastic Urethane/PolyFlex Data.xlsx,Impact of Infill and Shell Design Features on Compression Stiffness in Material Extrusion of Thermoplastic Urethane/PolyFlex Data.xlsx#Raw data - Do not sort!49,668fc97bdde2e660aa7fa61cb334ab451046625b6ecccb8275814e414c1a2527,CC-BY-4.0,reference-103,polyflex_discrete_point_response
source_mendeley_7zcd9bmmg5_v1,PolyFlex_unknown_grade,PolyFlex_unknown_grade,PolyFlex (exact chemistry/hardness unavailable),cube,10,Grid 45 deg,20.0,20.0,resolved_percent,3,PolyFlex_unknown_grade|cube|10|Grid 45 deg|20|3|D,D,horizontal,0.05;0.10;0.15;0.20,488.80890761046567,834.0109362103065,923.4675146595916,816.8263742532928,923.4675146595916,0.15,132.73502728035052,4,0,True,kPa,kJ_m3,source_reported_psi_to_kPa,complete,4,ASTM_D575_91_adapted;21C;12.65mm_min;20pct_peak_deflection;10Hz_acquisition,discrete_compression_energy_absorption_application_proxy,False,core_TPU_application_experimental,0.15,10.17632/7zcd9bmmg5.1|PolyFlex_unknown_grade|cube|10|Grid 45 deg|20|3,Impact of Infill and Shell Design Features on Compression Stiffness in Material Extrusion of Thermoplastic Urethane/PolyFlex Data.xlsx,Impact of Infill and Shell Design Features on Compression Stiffness in Material Extrusion of Thermoplastic Urethane/PolyFlex Data.xlsx#Raw data - Do not sort!50,668fc97bdde2e660aa7fa61cb334ab451046625b6ecccb8275814e414c1a2527,CC-BY-4.0,reference-103,polyflex_discrete_point_response
source_mendeley_7zcd9bmmg5_v1,PolyFlex_unknown_grade,PolyFlex_unknown_grade,PolyFlex (exact chemistry/hardness unavailable),cube,10,Grid 45 deg,20.0,20.0,resolved_percent,3,PolyFlex_unknown_grade|cube|10|Grid 45 deg|20|3|D,D,vertical,0.05;0.10;0.15;0.20,821.7418442893128,1330.2441827050939,1348.3752644994847,1202.8393014304927,1348.3752644994847,0.15,205.08904711045693,4,0,True,kPa,kJ_m3,source_reported_psi_to_kPa,complete,4,ASTM_D575_91_adapted;21C;12.65mm_min;20pct_peak_deflection;10Hz_acquisition,discrete_compression_energy_absorption_application_proxy,False,core_TPU_application_experimental,0.15,10.17632/7zcd9bmmg5.1|PolyFlex_unknown_grade|cube|10|Grid 45 deg|20|3,Impact of Infill and Shell Design Features on Compression Stiffness in Material Extrusion of Thermoplastic Urethane/PolyFlex Data.xlsx,Impact of Infill and Shell Design Features on Compression Stiffness in Material Extrusion of Thermoplastic Urethane/PolyFlex Data.xlsx#Raw data - Do not sort!50,668fc97bdde2e660aa7fa61cb334ab451046625b6ecccb8275814e414c1a2527,CC-BY-4.0,reference-103,polyflex_discrete_point_response
source_mendeley_7zcd9bmmg5_v1,PolyFlex_unknown_grade,PolyFlex_unknown_grade,PolyFlex (exact chemistry/hardness unavailable),cube,11,Grid 45 deg,30.0,30.0,resolved_percent,2,PolyFlex_unknown_grade|cube|11|Grid 45 deg|30|2|A,A,horizontal,0.05;0.10;0.15;0.20,356.57767390972384,631.8637683051402,796.2497614447958,755.6923088088914,796.2497614447958,0.15,108.12686790320528,4,0,True,kPa,kJ_m3,source_reported_psi_to_kPa,complete,4,ASTM_D575_91_adapted;21C;12.65mm_min;20pct_peak_deflection;10Hz_acquisition,discrete_compression_energy_absorption_application_proxy,False,core_TPU_application_experimental,0.15,10.17632/7zcd9bmmg5.1|PolyFlex_unknown_grade|cube|11|Grid 45 deg|30|2,Impact of Infill and Shell Design Features on Compression Stiffness in Material Extrusion of Thermoplastic Urethane/PolyFlex Data.xlsx,Impact of Infill and Shell Design Features on Compression Stiffness in Material Extrusion of Thermoplastic Urethane/PolyFlex Data.xlsx#Raw data - Do not sort!51,668fc97bdde2e660aa7fa61cb334ab451046625b6ecccb8275814e414c1a2527,CC-BY-4.0,reference-103,polyflex_discrete_point_response
source_mendeley_7zcd9bmmg5_v1,PolyFlex_unknown_grade,PolyFlex_unknown_grade,PolyFlex (exact chemistry/hardness unavailable),cube,11,Grid 45 deg,30.0,30.0,resolved_percent,2,PolyFlex_unknown_grade|cube|11|Grid 45 deg|30|2|A,A,vertical,0.05;0.10;0.15;0.20,902.095276480547,1594.3384486865805,2024.4599571229335,1556.8521951252064,2024.4599571229335,0.15,264.96598899263324,4,0,True,kPa,kJ_m3,source_reported_psi_to_kPa,complete,4,ASTM_D575_91_adapted;21C;12.65mm_min;20pct_peak_deflection;10Hz_acquisition,discrete_compression_energy_absorption_application_proxy,False,core_TPU_application_experimental,0.15,10.17632/7zcd9bmmg5.1|PolyFlex_unknown_grade|cube|11|Grid 45 deg|30|2,Impact of Infill and Shell Design Features on Compression Stiffness in Material Extrusion of Thermoplastic Urethane/PolyFlex Data.xlsx,Impact of Infill and Shell Design Features on Compression Stiffness in Material Extrusion of Thermoplastic Urethane/PolyFlex Data.xlsx#Raw data - Do not sort!51,668fc97bdde2e660aa7fa61cb334ab451046625b6ecccb8275814e414c1a2527,CC-BY-4.0,reference-103,polyflex_discrete_point_response
source_mendeley_7zcd9bmmg5_v1,PolyFlex_unknown_grade,PolyFlex_unknown_grade,PolyFlex (exact chemistry/hardness unavailable),cube,11,Grid 45 deg,30.0,30.0,resolved_percent,2,PolyFlex_unknown_grade|cube|11|Grid 45 deg|30|2|B,B,horizontal,0.05;0.10;0.15;0.20,371.261219206989,655.6673940984259,825.171263989944,784.7037804060546,825.171263989944,0.15,112.22258837491933,4,0,True,kPa,kJ_m3,source_reported_psi_to_kPa,complete,4,ASTM_D575_91_adapted;21C;12.65mm_min;20pct_peak_deflection;10Hz_acquisition,discrete_compression_energy_absorption_application_proxy,False,core_TPU_application_experimental,0.15,10.17632/7zcd9bmmg5.1|PolyFlex_unknown_grade|cube|11|Grid 45 deg|30|2,Impact of Infill and Shell Design Features on Compression Stiffness in Material Extrusion of Thermoplastic Urethane/PolyFlex Data.xlsx,Impact of Infill and Shell Design Features on Compression Stiffness in Material Extrusion of Thermoplastic Urethane/PolyFlex Data.xlsx#Raw data - Do not sort!52,668fc97bdde2e660aa7fa61cb334ab451046625b6ecccb8275814e414c1a2527,CC-BY-4.0,reference-103,polyflex_discrete_point_response
source_mendeley_7zcd9bmmg5_v1,PolyFlex_unknown_grade,PolyFlex_unknown_grade,PolyFlex (exact chemistry/hardness unavailable),cube,11,Grid 45 deg,30.0,30.0,resolved_percent,2,PolyFlex_unknown_grade|cube|11|Grid 45 deg|30|2|B,B,vertical,0.05;0.10;0.15;0.20,923.7400707466945,1648.571906762866,2058.770426134498,1611.312609832167,2058.770426134498,0.15,271.8369354280071,4,0,True,kPa,kJ_m3,source_reported_psi_to_kPa,complete,4,ASTM_D575_91_adapted;21C;12.65mm_min;20pct_peak_deflection;10Hz_acquisition,discrete_compression_energy_absorption_application_proxy,False,core_TPU_application_experimental,0.15,10.17632/7zcd9bmmg5.1|PolyFlex_unknown_grade|cube|11|Grid 45 deg|30|2,Impact of Infill and Shell Design Features on Compression Stiffness in Material Extrusion of Thermoplastic Urethane/PolyFlex Data.xlsx,Impact of Infill and Shell Design Features on Compression Stiffness in Material Extrusion of Thermoplastic Urethane/PolyFlex Data.xlsx#Raw data - Do not sort!52,668fc97bdde2e660aa7fa61cb334ab451046625b6ecccb8275814e414c1a2527,CC-BY-4.0,reference-103,polyflex_discrete_point_response
source_mendeley_7zcd9bmmg5_v1,PolyFlex_unknown_grade,PolyFlex_unknown_grade,PolyFlex (exact chemistry/hardness unavailable),cube,11,Grid 45 deg,30.0,30.0,resolved_percent,2,PolyFlex_unknown_grade|cube|11|Grid 45 deg|30|2|C,C,horizontal,0.05;0.10;0.15;0.20,377.54185844673435,639.3971863871127,770.2614770463505,711.5939921576762,770.2614770463505,0.15,107.14987589795179,4,0,True,kPa,kJ_m3,source_reported_psi_to_kPa,complete,4,ASTM_D575_91_adapted;21C;12.65mm_min;20pct_peak_deflection;10Hz_acquisition,discrete_compression_energy_absorption_application_proxy,False,core_TPU_application_experimental,0.15,10.17632/7zcd9bmmg5.1|PolyFlex_unknown_grade|cube|11|Grid 45 deg|30|2,Impact of Infill and Shell Design Features on Compression Stiffness in Material Extrusion of Thermoplastic Urethane/PolyFlex Data.xlsx,Impact of Infill and Shell Design Features on Compression Stiffness in Material Extrusion of Thermoplastic Urethane/PolyFlex Data.xlsx#Raw data - Do not sort!53,668fc97bdde2e660aa7fa61cb334ab451046625b6ecccb8275814e414c1a2527,CC-BY-4.0,reference-103,polyflex_discrete_point_response
source_mendeley_7zcd9bmmg5_v1,PolyFlex_unknown_grade,PolyFlex_unknown_grade,PolyFlex (exact chemistry/hardness unavailable),cube,11,Grid 45 deg,30.0,30.0,resolved_percent,2,PolyFlex_unknown_grade|cube|11|Grid 45 deg|30|2|C,C,vertical,0.05;0.10;0.15;0.20,862.6154184680965,1597.2874658150854,2019.8002981454122,1856.8666287722262,2019.8002981454122,0.15,270.4068248407354,4,0,True,kPa,kJ_m3,source_reported_psi_to_kPa,complete,4,ASTM_D575_91_adapted;21C;12.65mm_min;20pct_peak_deflection;10Hz_acquisition,discrete_compression_energy_absorption_application_proxy,False,core_TPU_application_experimental,0.15,10.17632/7zcd9bmmg5.1|PolyFlex_unknown_grade|cube|11|Grid 45 deg|30|2,Impact of Infill and Shell Design Features on Compression Stiffness in Material Extrusion of Thermoplastic Urethane/PolyFlex Data.xlsx,Impact of Infill and Shell Design Features on Compression Stiffness in Material Extrusion of Thermoplastic Urethane/PolyFlex Data.xlsx#Raw data - Do not sort!53,668fc97bdde2e660aa7fa61cb334ab451046625b6ecccb8275814e414c1a2527,CC-BY-4.0,reference-103,polyflex_discrete_point_response
source_mendeley_7zcd9bmmg5_v1,PolyFlex_unknown_grade,PolyFlex_unknown_grade,PolyFlex (exact chemistry/hardness unavailable),cube,11,Grid 45 deg,30.0,30.0,resolved_percent,2,PolyFlex_unknown_grade|cube|11|Grid 45 deg|30|2|D,D,horizontal,0.05;0.10;0.15;0.20,377.8132556264913,649.0553783109182,794.9266203707743,736.8322979443458,794.9266203707743,0.15,109.51057016401785,4,0,True,kPa,kJ_m3,source_reported_psi_to_kPa,complete,4,ASTM_D575_91_adapted;21C;12.65mm_min;20pct_peak_deflection;10Hz_acquisition,discrete_compression_energy_absorption_application_proxy,False,core_TPU_application_experimental,0.15,10.17632/7zcd9bmmg5.1|PolyFlex_unknown_grade|cube|11|Grid 45 deg|30|2,Impact of Infill and Shell Design Features on Compression Stiffness in Material Extrusion of Thermoplastic Urethane/PolyFlex Data.xlsx,Impact of Infill and Shell Design Features on Compression Stiffness in Material Extrusion of Thermoplastic Urethane/PolyFlex Data.xlsx#Raw data - Do not sort!54,668fc97bdde2e660aa7fa61cb334ab451046625b6ecccb8275814e414c1a2527,CC-BY-4.0,reference-103,polyflex_discrete_point_response
source_mendeley_7zcd9bmmg5_v1,PolyFlex_unknown_grade,PolyFlex_unknown_grade,PolyFlex (exact chemistry/hardness unavailable),cube,11,Grid 45 deg,30.0,30.0,resolved_percent,2,PolyFlex_unknown_grade|cube|11|Grid 45 deg|30|2|D,D,vertical,0.05;0.10;0.15;0.20,907.4902030418841,1614.4604860009629,2019.1371193288207,1856.6482811675573,2019.1371193288207,0.15,273.4705974477723,4,0,True,kPa,kJ_m3,source_reported_psi_to_kPa,complete,4,ASTM_D575_91_adapted;21C;12.65mm_min;20pct_peak_deflection;10Hz_acquisition,discrete_compression_energy_absorption_application_proxy,False,core_TPU_application_experimental,0.15,10.17632/7zcd9bmmg5.1|PolyFlex_unknown_grade|cube|11|Grid 45 deg|30|2,Impact of Infill and Shell Design Features on Compression Stiffness in Material Extrusion of Thermoplastic Urethane/PolyFlex Data.xlsx,Impact of Infill and Shell Design Features on Compression Stiffness in Material Extrusion of Thermoplastic Urethane/PolyFlex Data.xlsx#Raw data - Do not sort!54,668fc97bdde2e660aa7fa61cb334ab451046625b6ecccb8275814e414c1a2527,CC-BY-4.0,reference-103,polyflex_discrete_point_response
source_mendeley_7zcd9bmmg5_v1,PolyFlex_unknown_grade,PolyFlex_unknown_grade,PolyFlex (exact chemistry/hardness unavailable),cube,12,Grid 45 deg,30.0,30.0,resolved_percent,3,PolyFlex_unknown_grade|cube|12|Grid 45 deg|30|3|A,A,horizontal,0.05;0.10;0.15;0.20,477.7284289065401,842.4871372447416,1083.7689979822746,1168.9220094748202,1168.9220094748202,0.2,149.42227844354835,4,0,True,kPa,kJ_m3,source_reported_psi_to_kPa,complete,4,ASTM_D575_91_adapted;21C;12.65mm_min;20pct_peak_deflection;10Hz_acquisition,discrete_compression_energy_absorption_application_proxy,False,core_TPU_application_experimental,0.15,10.17632/7zcd9bmmg5.1|PolyFlex_unknown_grade|cube|12|Grid 45 deg|30|3,Impact of Infill and Shell Design Features on Compression Stiffness in Material Extrusion of Thermoplastic Urethane/PolyFlex Data.xlsx,Impact of Infill and Shell Design Features on Compression Stiffness in Material Extrusion of Thermoplastic Urethane/PolyFlex Data.xlsx#Raw data - Do not sort!55,668fc97bdde2e660aa7fa61cb334ab451046625b6ecccb8275814e414c1a2527,CC-BY-4.0,reference-103,polyflex_discrete_point_response
source_mendeley_7zcd9bmmg5_v1,PolyFlex_unknown_grade,PolyFlex_unknown_grade,PolyFlex (exact chemistry/hardness unavailable),cube,12,Grid 45 deg,30.0,30.0,resolved_percent,3,PolyFlex_unknown_grade|cube|12|Grid 45 deg|30|3|A,A,vertical,0.05;0.10;0.15;0.20,1039.0780303044426,1907.1034174782183,2439.9379853445953,2869.850039016337,2869.850039016337,0.2,341.05222263177126,4,0,True,kPa,kJ_m3,source_reported_psi_to_kPa,complete,4,ASTM_D575_91_adapted;21C;12.65mm_min;20pct_peak_deflection;10Hz_acquisition,discrete_compression_energy_absorption_application_proxy,False,core_TPU_application_experimental,0.15,10.17632/7zcd9bmmg5.1|PolyFlex_unknown_grade|cube|12|Grid 45 deg|30|3,Impact of Infill and Shell Design Features on Compression Stiffness in Material Extrusion of Thermoplastic Urethane/PolyFlex Data.xlsx,Impact of Infill and Shell Design Features on Compression Stiffness in Material Extrusion of Thermoplastic Urethane/PolyFlex Data.xlsx#Raw data - Do not sort!55,668fc97bdde2e660aa7fa61cb334ab451046625b6ecccb8275814e414c1a2527,CC-BY-4.0,reference-103,polyflex_discrete_point_response
source_mendeley_7zcd9bmmg5_v1,PolyFlex_unknown_grade,PolyFlex_unknown_grade,PolyFlex (exact chemistry/hardness unavailable),cube,12,Grid 45 deg,30.0,30.0,resolved_percent,3,PolyFlex_unknown_grade|cube|12|Grid 45 deg|30|3|B,B,horizontal,0.05;0.10;0.15;0.20,473.55962631844636,822.7283819069165,1038.2891218662755,1081.902447291884,1081.902447291884,0.2,143.77641768687903,4,0,True,kPa,kJ_m3,source_reported_psi_to_kPa,complete,4,ASTM_D575_91_adapted;21C;12.65mm_min;20pct_peak_deflection;10Hz_acquisition,discrete_compression_energy_absorption_application_proxy,False,core_TPU_application_experimental,0.15,10.17632/7zcd9bmmg5.1|PolyFlex_unknown_grade|cube|12|Grid 45 deg|30|3,Impact of Infill and Shell Design Features on Compression Stiffness in Material Extrusion of Thermoplastic Urethane/PolyFlex Data.xlsx,Impact of Infill and Shell Design Features on Compression Stiffness in Material Extrusion of Thermoplastic Urethane/PolyFlex Data.xlsx#Raw data - Do not sort!56,668fc97bdde2e660aa7fa61cb334ab451046625b6ecccb8275814e414c1a2527,CC-BY-4.0,reference-103,polyflex_discrete_point_response
source_mendeley_7zcd9bmmg5_v1,PolyFlex_unknown_grade,PolyFlex_unknown_grade,PolyFlex (exact chemistry/hardness unavailable),cube,12,Grid 45 deg,30.0,30.0,resolved_percent,3,PolyFlex_unknown_grade|cube|12|Grid 45 deg|30|3|B,B,vertical,0.05;0.10;0.15;0.20,1035.3656480017514,1877.5125868121877,2401.681176653246,2687.575577787732,2687.575577787732,0.2,332.9173600180526,4,0,True,kPa,kJ_m3,source_reported_psi_to_kPa,complete,4,ASTM_D575_91_adapted;21C;12.65mm_min;20pct_peak_deflection;10Hz_acquisition,discrete_compression_energy_absorption_application_proxy,False,core_TPU_application_experimental,0.15,10.17632/7zcd9bmmg5.1|PolyFlex_unknown_grade|cube|12|Grid 45 deg|30|3,Impact of Infill and Shell Design Features on Compression Stiffness in Material Extrusion of Thermoplastic Urethane/PolyFlex Data.xlsx,Impact of Infill and Shell Design Features on Compression Stiffness in Material Extrusion of Thermoplastic Urethane/PolyFlex Data.xlsx#Raw data - Do not sort!56,668fc97bdde2e660aa7fa61cb334ab451046625b6ecccb8275814e414c1a2527,CC-BY-4.0,reference-103,polyflex_discrete_point_response
source_mendeley_7zcd9bmmg5_v1,PolyFlex_unknown_grade,PolyFlex_unknown_grade,PolyFlex (exact chemistry/hardness unavailable),cube,12,Grid 45 deg,30.0,30.0,resolved_percent,3,PolyFlex_unknown_grade|cube|12|Grid 45 deg|30|3|C,C,horizontal,0.05;0.10;0.15;0.20,456.0866146878539,829.5731252106599,1066.443948073388,1120.0205658467366,1120.0205658467366,0.2,145.60569854476353,4,0,True,kPa,kJ_m3,source_reported_psi_to_kPa,complete,4,ASTM_D575_91_adapted;21C;12.65mm_min;20pct_peak_deflection;10Hz_acquisition,discrete_compression_energy_absorption_application_proxy,False,core_TPU_application_experimental,0.15,10.17632/7zcd9bmmg5.1|PolyFlex_unknown_grade|cube|12|Grid 45 deg|30|3,Impact of Infill and Shell Design Features on Compression Stiffness in Material Extrusion of Thermoplastic Urethane/PolyFlex Data.xlsx,Impact of Infill and Shell Design Features on Compression Stiffness in Material Extrusion of Thermoplastic Urethane/PolyFlex Data.xlsx#Raw data - Do not sort!57,668fc97bdde2e660aa7fa61cb334ab451046625b6ecccb8275814e414c1a2527,CC-BY-4.0,reference-103,polyflex_discrete_point_response
source_mendeley_7zcd9bmmg5_v1,PolyFlex_unknown_grade,PolyFlex_unknown_grade,PolyFlex (exact chemistry/hardness unavailable),cube,12,Grid 45 deg,30.0,30.0,resolved_percent,3,PolyFlex_unknown_grade|cube|12|Grid 45 deg|30|3|C,C,vertical,0.05;0.10;0.15;0.20,1049.140278822498,1880.0911320083394,2412.233193606887,2843.77490752037,2843.77490752037,0.2,338.16760290989555,4,0,True,kPa,kJ_m3,source_reported_psi_to_kPa,complete,4,ASTM_D575_91_adapted;21C;12.65mm_min;20pct_peak_deflection;10Hz_acquisition,discrete_compression_energy_absorption_application_proxy,False,core_TPU_application_experimental,0.15,10.17632/7zcd9bmmg5.1|PolyFlex_unknown_grade|cube|12|Grid 45 deg|30|3,Impact of Infill and Shell Design Features on Compression Stiffness in Material Extrusion of Thermoplastic Urethane/PolyFlex Data.xlsx,Impact of Infill and Shell Design Features on Compression Stiffness in Material Extrusion of Thermoplastic Urethane/PolyFlex Data.xlsx#Raw data - Do not sort!57,668fc97bdde2e660aa7fa61cb334ab451046625b6ecccb8275814e414c1a2527,CC-BY-4.0,reference-103,polyflex_discrete_point_response
source_mendeley_7zcd9bmmg5_v1,PolyFlex_unknown_grade,PolyFlex_unknown_grade,PolyFlex (exact chemistry/hardness unavailable),cube,12,Grid 45 deg,30.0,30.0,resolved_percent,3,PolyFlex_unknown_grade|cube|12|Grid 45 deg|30|3|D,D,horizontal,0.05;0.10;0.15;0.20,560.1742328362291,907.8188597050531,1127.0482746043012,1160.0010718331375,1160.0010718331375,0.2,158.75209515310763,4,0,True,kPa,kJ_m3,source_reported_psi_to_kPa,complete,4,ASTM_D575_91_adapted;21C;12.65mm_min;20pct_peak_deflection;10Hz_acquisition,discrete_compression_energy_absorption_application_proxy,False,core_TPU_application_experimental,0.15,10.17632/7zcd9bmmg5.1|PolyFlex_unknown_grade|cube|12|Grid 45 deg|30|3,Impact of Infill and Shell Design Features on Compression Stiffness in Material Extrusion of Thermoplastic Urethane/PolyFlex Data.xlsx,Impact of Infill and Shell Design Features on Compression Stiffness in Material Extrusion of Thermoplastic Urethane/PolyFlex Data.xlsx#Raw data - Do not sort!58,668fc97bdde2e660aa7fa61cb334ab451046625b6ecccb8275814e414c1a2527,CC-BY-4.0,reference-103,polyflex_discrete_point_response
source_mendeley_7zcd9bmmg5_v1,PolyFlex_unknown_grade,PolyFlex_unknown_grade,PolyFlex (exact chemistry/hardness unavailable),cube,12,Grid 45 deg,30.0,30.0,resolved_percent,3,PolyFlex_unknown_grade|cube|12|Grid 45 deg|30|3|D,D,vertical,0.05;0.10;0.15;0.20,983.6301319330619,1845.7203052100433,2381.125471479337,2861.5842387933294,2861.5842387933294,0.2,332.0634014009554,4,0,True,kPa,kJ_m3,source_reported_psi_to_kPa,complete,4,ASTM_D575_91_adapted;21C;12.65mm_min;20pct_peak_deflection;10Hz_acquisition,discrete_compression_energy_absorption_application_proxy,False,core_TPU_application_experimental,0.15,10.17632/7zcd9bmmg5.1|PolyFlex_unknown_grade|cube|12|Grid 45 deg|30|3,Impact of Infill and Shell Design Features on Compression Stiffness in Material Extrusion of Thermoplastic Urethane/PolyFlex Data.xlsx,Impact of Infill and Shell Design Features on Compression Stiffness in Material Extrusion of Thermoplastic Urethane/PolyFlex Data.xlsx#Raw data - Do not sort!58,668fc97bdde2e660aa7fa61cb334ab451046625b6ecccb8275814e414c1a2527,CC-BY-4.0,reference-103,polyflex_discrete_point_response
source_mendeley_7zcd9bmmg5_v1,PolyFlex_unknown_grade,PolyFlex_unknown_grade,PolyFlex (exact chemistry/hardness unavailable),cube,13,Tri-Hex,10.0,10.0,resolved_percent,2,PolyFlex_unknown_grade|cube|13|Tri-Hex|10|2|A,A,horizontal,0.05;0.10;0.15;0.20,164.88843860255204,213.59821314612205,194.25016038141416,166.77078794830524,213.59821314612205,0.1,32.806110305212044,4,0,True,kPa,kJ_m3,source_reported_psi_to_kPa,complete,4,ASTM_D575_91_adapted;21C;12.65mm_min;20pct_peak_deflection;10Hz_acquisition,discrete_compression_energy_absorption_application_proxy,False,core_TPU_application_experimental,0.15,10.17632/7zcd9bmmg5.1|PolyFlex_unknown_grade|cube|13|Tri-Hex|10|2,Impact of Infill and Shell Design Features on Compression Stiffness in Material Extrusion of Thermoplastic Urethane/PolyFlex Data.xlsx,Impact of Infill and Shell Design Features on Compression Stiffness in Material Extrusion of Thermoplastic Urethane/PolyFlex Data.xlsx#Raw data - Do not sort!63,668fc97bdde2e660aa7fa61cb334ab451046625b6ecccb8275814e414c1a2527,CC-BY-4.0,reference-103,polyflex_discrete_point_response
source_mendeley_7zcd9bmmg5_v1,PolyFlex_unknown_grade,PolyFlex_unknown_grade,PolyFlex (exact chemistry/hardness unavailable),cube,13,Tri-Hex,10.0,10.0,resolved_percent,2,PolyFlex_unknown_grade|cube|13|Tri-Hex|10|2|A,A,vertical,0.05;0.10;0.15;0.20,236.51279144598058,450.2526278001536,428.7580184657217,380.3207054045743,450.2526278001536,0.1,65.28418952070716,4,0,True,kPa,kJ_m3,source_reported_psi_to_kPa,complete,4,ASTM_D575_91_adapted;21C;12.65mm_min;20pct_peak_deflection;10Hz_acquisition,discrete_compression_energy_absorption_application_proxy,False,core_TPU_application_experimental,0.15,10.17632/7zcd9bmmg5.1|PolyFlex_unknown_grade|cube|13|Tri-Hex|10|2,Impact of Infill and Shell Design Features on Compression Stiffness in Material Extrusion of Thermoplastic Urethane/PolyFlex Data.xlsx,Impact of Infill and Shell Design Features on Compression Stiffness in Material Extrusion of Thermoplastic Urethane/PolyFlex Data.xlsx#Raw data - Do not sort!63,668fc97bdde2e660aa7fa61cb334ab451046625b6ecccb8275814e414c1a2527,CC-BY-4.0,reference-103,polyflex_discrete_point_response
source_mendeley_7zcd9bmmg5_v1,PolyFlex_unknown_grade,PolyFlex_unknown_grade,PolyFlex (exact chemistry/hardness unavailable),cube,13,Tri-Hex,10.0,10.0,resolved_percent,2,PolyFlex_unknown_grade|cube|13|Tri-Hex|10|2|B,B,horizontal,0.05;0.10;0.15;0.20,149.9477104789091,200.20230851617885,185.91727361371258,153.00009504742314,200.20230851617885,0.1,30.62836700662561,4,0,True,kPa,kJ_m3,source_reported_psi_to_kPa,complete,4,ASTM_D575_91_adapted;21C;12.65mm_min;20pct_peak_deflection;10Hz_acquisition,discrete_compression_energy_absorption_application_proxy,False,core_TPU_application_experimental,0.15,10.17632/7zcd9bmmg5.1|PolyFlex_unknown_grade|cube|13|Tri-Hex|10|2,Impact of Infill and Shell Design Features on Compression Stiffness in Material Extrusion of Thermoplastic Urethane/PolyFlex Data.xlsx,Impact of Infill and Shell Design Features on Compression Stiffness in Material Extrusion of Thermoplastic Urethane/PolyFlex Data.xlsx#Raw data - Do not sort!64,668fc97bdde2e660aa7fa61cb334ab451046625b6ecccb8275814e414c1a2527,CC-BY-4.0,reference-103,polyflex_discrete_point_response
source_mendeley_7zcd9bmmg5_v1,PolyFlex_unknown_grade,PolyFlex_unknown_grade,PolyFlex (exact chemistry/hardness unavailable),cube,13,Tri-Hex,10.0,10.0,resolved_percent,2,PolyFlex_unknown_grade|cube|13|Tri-Hex|10|2|B,B,vertical,0.05;0.10;0.15;0.20,292.2780648722763,445.488714463734,420.81226587988067,378.8620431244571,445.488714463734,0.1,67.40050333890599,4,0,True,kPa,kJ_m3,source_reported_psi_to_kPa,complete,4,ASTM_D575_91_adapted;21C;12.65mm_min;20pct_peak_deflection;10Hz_acquisition,discrete_compression_energy_absorption_application_proxy,False,core_TPU_application_experimental,0.15,10.17632/7zcd9bmmg5.1|PolyFlex_unknown_grade|cube|13|Tri-Hex|10|2,Impact of Infill and Shell Design Features on Compression Stiffness in Material Extrusion of Thermoplastic Urethane/PolyFlex Data.xlsx,Impact of Infill and Shell Design Features on Compression Stiffness in Material Extrusion of Thermoplastic Urethane/PolyFlex Data.xlsx#Raw data - Do not sort!64,668fc97bdde2e660aa7fa61cb334ab451046625b6ecccb8275814e414c1a2527,CC-BY-4.0,reference-103,polyflex_discrete_point_response
source_mendeley_7zcd9bmmg5_v1,PolyFlex_unknown_grade,PolyFlex_unknown_grade,PolyFlex (exact chemistry/hardness unavailable),cube,13,Tri-Hex,10.0,10.0,resolved_percent,2,PolyFlex_unknown_grade|cube|13|Tri-Hex|10|2|C,C,horizontal,0.05;0.10;0.15;0.20,159.86346364781747,210.0158413268376,193.0069366120073,166.5292503711144,210.0158413268376,0.1,32.307543338610984,4,0,True,kPa,kJ_m3,source_reported_psi_to_kPa,complete,4,ASTM_D575_91_adapted;21C;12.65mm_min;20pct_peak_deflection;10Hz_acquisition,discrete_compression_energy_absorption_application_proxy,False,core_TPU_application_experimental,0.15,10.17632/7zcd9bmmg5.1|PolyFlex_unknown_grade|cube|13|Tri-Hex|10|2,Impact of Infill and Shell Design Features on Compression Stiffness in Material Extrusion of Thermoplastic Urethane/PolyFlex Data.xlsx,Impact of Infill and Shell Design Features on Compression Stiffness in Material Extrusion of Thermoplastic Urethane/PolyFlex Data.xlsx#Raw data - Do not sort!65,668fc97bdde2e660aa7fa61cb334ab451046625b6ecccb8275814e414c1a2527,CC-BY-4.0,reference-103,polyflex_discrete_point_response
source_mendeley_7zcd9bmmg5_v1,PolyFlex_unknown_grade,PolyFlex_unknown_grade,PolyFlex (exact chemistry/hardness unavailable),cube,13,Tri-Hex,10.0,10.0,resolved_percent,2,PolyFlex_unknown_grade|cube|13|Tri-Hex|10|2|C,C,vertical,0.05;0.10;0.15;0.20,273.9787523031934,431.24810828476853,413.69042546432513,363.73768731422314,431.24810828476853,0.1,65.03930648546994,4,0,True,kPa,kJ_m3,source_reported_psi_to_kPa,complete,4,ASTM_D575_91_adapted;21C;12.65mm_min;20pct_peak_deflection;10Hz_acquisition,discrete_compression_energy_absorption_application_proxy,False,core_TPU_application_experimental,0.15,10.17632/7zcd9bmmg5.1|PolyFlex_unknown_grade|cube|13|Tri-Hex|10|2,Impact of Infill and Shell Design Features on Compression Stiffness in Material Extrusion of Thermoplastic Urethane/PolyFlex Data.xlsx,Impact of Infill and Shell Design Features on Compression Stiffness in Material Extrusion of Thermoplastic Urethane/PolyFlex Data.xlsx#Raw data - Do not sort!65,668fc97bdde2e660aa7fa61cb334ab451046625b6ecccb8275814e414c1a2527,CC-BY-4.0,reference-103,polyflex_discrete_point_response
source_mendeley_7zcd9bmmg5_v1,PolyFlex_unknown_grade,PolyFlex_unknown_grade,PolyFlex (exact chemistry/hardness unavailable),cube,13,Tri-Hex,10.0,10.0,resolved_percent,2,PolyFlex_unknown_grade|cube|13|Tri-Hex|10|2|D,D,horizontal,0.05;0.10;0.15;0.20,158.06611660829944,212.38850308510087,196.86025623881275,167.79118221626666,212.38850308510087,0.1,32.56052335201732,4,0,True,kPa,kJ_m3,source_reported_psi_to_kPa,complete,4,ASTM_D575_91_adapted;21C;12.65mm_min;20pct_peak_deflection;10Hz_acquisition,discrete_compression_energy_absorption_application_proxy,False,core_TPU_application_experimental,0.15,10.17632/7zcd9bmmg5.1|PolyFlex_unknown_grade|cube|13|Tri-Hex|10|2,Impact of Infill and Shell Design Features on Compression Stiffness in Material Extrusion of Thermoplastic Urethane/PolyFlex Data.xlsx,Impact of Infill and Shell Design Features on Compression Stiffness in Material Extrusion of Thermoplastic Urethane/PolyFlex Data.xlsx#Raw data - Do not sort!66,668fc97bdde2e660aa7fa61cb334ab451046625b6ecccb8275814e414c1a2527,CC-BY-4.0,reference-103,polyflex_discrete_point_response
source_mendeley_7zcd9bmmg5_v1,PolyFlex_unknown_grade,PolyFlex_unknown_grade,PolyFlex (exact chemistry/hardness unavailable),cube,13,Tri-Hex,10.0,10.0,resolved_percent,2,PolyFlex_unknown_grade|cube|13|Tri-Hex|10|2|D,D,vertical,0.05;0.10;0.15;0.20,264.6639280705183,462.0801996730704,445.96977926863667,396.604559841179,462.0801996730704,0.1,68.55080934664075,4,0,True,kPa,kJ_m3,source_reported_psi_to_kPa,complete,4,ASTM_D575_91_adapted;21C;12.65mm_min;20pct_peak_deflection;10Hz_acquisition,discrete_compression_energy_absorption_application_proxy,False,core_TPU_application_experimental,0.15,10.17632/7zcd9bmmg5.1|PolyFlex_unknown_grade|cube|13|Tri-Hex|10|2,Impact of Infill and Shell Design Features on Compression Stiffness in Material Extrusion of Thermoplastic Urethane/PolyFlex Data.xlsx,Impact of Infill and Shell Design Features on Compression Stiffness in Material Extrusion of Thermoplastic Urethane/PolyFlex Data.xlsx#Raw data - Do not sort!66,668fc97bdde2e660aa7fa61cb334ab451046625b6ecccb8275814e414c1a2527,CC-BY-4.0,reference-103,polyflex_discrete_point_response
source_mendeley_7zcd9bmmg5_v1,PolyFlex_unknown_grade,PolyFlex_unknown_grade,PolyFlex (exact chemistry/hardness unavailable),cube,14,Tri-Hex,10.0,10.0,resolved_percent,3,PolyFlex_unknown_grade|cube|14|Tri-Hex|10|3|A,A,horizontal,0.05;0.10;0.15;0.20,276.60928277177374,395.5274145899645,413.40382058203363,398.9990752808448,413.40382058203363,0.15,64.25200277920972,4,0,True,kPa,kJ_m3,source_reported_psi_to_kPa,complete,4,ASTM_D575_91_adapted;21C;12.65mm_min;20pct_peak_deflection;10Hz_acquisition,discrete_compression_energy_absorption_application_proxy,False,core_TPU_application_experimental,0.15,10.17632/7zcd9bmmg5.1|PolyFlex_unknown_grade|cube|14|Tri-Hex|10|3,Impact of Infill and Shell Design Features on Compression Stiffness in Material Extrusion of Thermoplastic Urethane/PolyFlex Data.xlsx,Impact of Infill and Shell Design Features on Compression Stiffness in Material Extrusion of Thermoplastic Urethane/PolyFlex Data.xlsx#Raw data - Do not sort!67,668fc97bdde2e660aa7fa61cb334ab451046625b6ecccb8275814e414c1a2527,CC-BY-4.0,reference-103,polyflex_discrete_point_response
source_mendeley_7zcd9bmmg5_v1,PolyFlex_unknown_grade,PolyFlex_unknown_grade,PolyFlex (exact chemistry/hardness unavailable),cube,14,Tri-Hex,10.0,10.0,resolved_percent,3,PolyFlex_unknown_grade|cube|14|Tri-Hex|10|3|A,A,vertical,0.05;0.10;0.15;0.20,378.501717544187,759.6027933144343,813.353341794534,781.8853650402182,813.353341794534,0.15,117.12002675866322,4,0,True,kPa,kJ_m3,source_reported_psi_to_kPa,complete,4,ASTM_D575_91_adapted;21C;12.65mm_min;20pct_peak_deflection;10Hz_acquisition,discrete_compression_energy_absorption_application_proxy,False,core_TPU_application_experimental,0.15,10.17632/7zcd9bmmg5.1|PolyFlex_unknown_grade|cube|14|Tri-Hex|10|3,Impact of Infill and Shell Design Features on Compression Stiffness in Material Extrusion of Thermoplastic Urethane/PolyFlex Data.xlsx,Impact of Infill and Shell Design Features on Compression Stiffness in Material Extrusion of Thermoplastic Urethane/PolyFlex Data.xlsx#Raw data - Do not sort!67,668fc97bdde2e660aa7fa61cb334ab451046625b6ecccb8275814e414c1a2527,CC-BY-4.0,reference-103,polyflex_discrete_point_response
source_mendeley_7zcd9bmmg5_v1,PolyFlex_unknown_grade,PolyFlex_unknown_grade,PolyFlex (exact chemistry/hardness unavailable),cube,14,Tri-Hex,10.0,10.0,resolved_percent,3,PolyFlex_unknown_grade|cube|14|Tri-Hex|10|3|B,B,horizontal,0.05;0.10;0.15;0.20,242.8651410342247,419.3075784222637,441.8774172631119,424.31098350963987,441.8774172631119,0.15,65.81028142372102,4,0,True,kPa,kJ_m3,source_reported_psi_to_kPa,complete,4,ASTM_D575_91_adapted;21C;12.65mm_min;20pct_peak_deflection;10Hz_acquisition,discrete_compression_energy_absorption_application_proxy,False,core_TPU_application_experimental,0.15,10.17632/7zcd9bmmg5.1|PolyFlex_unknown_grade|cube|14|Tri-Hex|10|3,Impact of Infill and Shell Design Features on Compression Stiffness in Material Extrusion of Thermoplastic Urethane/PolyFlex Data.xlsx,Impact of Infill and Shell Design Features on Compression Stiffness in Material Extrusion of Thermoplastic Urethane/PolyFlex Data.xlsx#Raw data - Do not sort!68,668fc97bdde2e660aa7fa61cb334ab451046625b6ecccb8275814e414c1a2527,CC-BY-4.0,reference-103,polyflex_discrete_point_response
source_mendeley_7zcd9bmmg5_v1,PolyFlex_unknown_grade,PolyFlex_unknown_grade,PolyFlex (exact chemistry/hardness unavailable),cube,14,Tri-Hex,10.0,10.0,resolved_percent,3,PolyFlex_unknown_grade|cube|14|Tri-Hex|10|3|B,B,vertical,0.05;0.10;0.15;0.20,395.3119997304242,770.0574147485777,831.2874566422526,788.1997071977158,831.2874566422526,0.15,119.53783623600562,4,0,True,kPa,kJ_m3,source_reported_psi_to_kPa,complete,4,ASTM_D575_91_adapted;21C;12.65mm_min;20pct_peak_deflection;10Hz_acquisition,discrete_compression_energy_absorption_application_proxy,False,core_TPU_application_experimental,0.15,10.17632/7zcd9bmmg5.1|PolyFlex_unknown_grade|cube|14|Tri-Hex|10|3,Impact of Infill and Shell Design Features on Compression Stiffness in Material Extrusion of Thermoplastic Urethane/PolyFlex Data.xlsx,Impact of Infill and Shell Design Features on Compression Stiffness in Material Extrusion of Thermoplastic Urethane/PolyFlex Data.xlsx#Raw data - Do not sort!68,668fc97bdde2e660aa7fa61cb334ab451046625b6ecccb8275814e414c1a2527,CC-BY-4.0,reference-103,polyflex_discrete_point_response
source_mendeley_7zcd9bmmg5_v1,PolyFlex_unknown_grade,PolyFlex_unknown_grade,PolyFlex (exact chemistry/hardness unavailable),cube,14,Tri-Hex,10.0,10.0,resolved_percent,3,PolyFlex_unknown_grade|cube|14|Tri-Hex|10|3|C,C,horizontal,0.05;0.10;0.15;0.20,298.1110347596516,372.9803281749921,380.53630947347784,359.4396783825116,380.53630947347784,0.15,61.567375579968875,4,0,True,kPa,kJ_m3,source_reported_psi_to_kPa,complete,4,ASTM_D575_91_adapted;21C;12.65mm_min;20pct_peak_deflection;10Hz_acquisition,discrete_compression_energy_absorption_application_proxy,False,core_TPU_application_experimental,0.15,10.17632/7zcd9bmmg5.1|PolyFlex_unknown_grade|cube|14|Tri-Hex|10|3,Impact of Infill and Shell Design Features on Compression Stiffness in Material Extrusion of Thermoplastic Urethane/PolyFlex Data.xlsx,Impact of Infill and Shell Design Features on Compression Stiffness in Material Extrusion of Thermoplastic Urethane/PolyFlex Data.xlsx#Raw data - Do not sort!69,668fc97bdde2e660aa7fa61cb334ab451046625b6ecccb8275814e414c1a2527,CC-BY-4.0,reference-103,polyflex_discrete_point_response
source_mendeley_7zcd9bmmg5_v1,PolyFlex_unknown_grade,PolyFlex_unknown_grade,PolyFlex (exact chemistry/hardness unavailable),cube,14,Tri-Hex,10.0,10.0,resolved_percent,3,PolyFlex_unknown_grade|cube|14|Tri-Hex|10|3|C,C,vertical,0.05;0.10;0.15;0.20,356.88875775332684,711.1931994249385,733.3876468900022,694.4140185277106,733.3876468900022,0.15,107.43383066660616,4,0,True,kPa,kJ_m3,source_reported_psi_to_kPa,complete,4,ASTM_D575_91_adapted;21C;12.65mm_min;20pct_peak_deflection;10Hz_acquisition,discrete_compression_energy_absorption_application_proxy,False,core_TPU_application_experimental,0.15,10.17632/7zcd9bmmg5.1|PolyFlex_unknown_grade|cube|14|Tri-Hex|10|3,Impact of Infill and Shell Design Features on Compression Stiffness in Material Extrusion of Thermoplastic Urethane/PolyFlex Data.xlsx,Impact of Infill and Shell Design Features on Compression Stiffness in Material Extrusion of Thermoplastic Urethane/PolyFlex Data.xlsx#Raw data - Do not sort!69,668fc97bdde2e660aa7fa61cb334ab451046625b6ecccb8275814e414c1a2527,CC-BY-4.0,reference-103,polyflex_discrete_point_response
source_mendeley_7zcd9bmmg5_v1,PolyFlex_unknown_grade,PolyFlex_unknown_grade,PolyFlex (exact chemistry/hardness unavailable),cube,14,Tri-Hex,10.0,10.0,resolved_percent,3,PolyFlex_unknown_grade|cube|14|Tri-Hex|10|3|D,D,horizontal,0.05;0.10;0.15;0.20,295.8530575264121,412.29424957627066,426.3061489379594,401.50108528974744,426.3061489379594,0.15,66.7601999342758,4,0,True,kPa,kJ_m3,source_reported_psi_to_kPa,complete,4,ASTM_D575_91_adapted;21C;12.65mm_min;20pct_peak_deflection;10Hz_acquisition,discrete_compression_energy_absorption_application_proxy,False,core_TPU_application_experimental,0.15,10.17632/7zcd9bmmg5.1|PolyFlex_unknown_grade|cube|14|Tri-Hex|10|3,Impact of Infill and Shell Design Features on Compression Stiffness in Material Extrusion of Thermoplastic Urethane/PolyFlex Data.xlsx,Impact of Infill and Shell Design Features on Compression Stiffness in Material Extrusion of Thermoplastic Urethane/PolyFlex Data.xlsx#Raw data - Do not sort!70,668fc97bdde2e660aa7fa61cb334ab451046625b6ecccb8275814e414c1a2527,CC-BY-4.0,reference-103,polyflex_discrete_point_response
source_mendeley_7zcd9bmmg5_v1,PolyFlex_unknown_grade,PolyFlex_unknown_grade,PolyFlex (exact chemistry/hardness unavailable),cube,14,Tri-Hex,10.0,10.0,resolved_percent,3,PolyFlex_unknown_grade|cube|14|Tri-Hex|10|3|D,D,vertical,0.05;0.10;0.15;0.20,379.6866884810234,709.4176587644794,731.9438848472055,695.0094130900804,731.9438848472055,0.15,108.42764693188744,4,0,True,kPa,kJ_m3,source_reported_psi_to_kPa,complete,4,ASTM_D575_91_adapted;21C;12.65mm_min;20pct_peak_deflection;10Hz_acquisition,discrete_compression_energy_absorption_application_proxy,False,core_TPU_application_experimental,0.15,10.17632/7zcd9bmmg5.1|PolyFlex_unknown_grade|cube|14|Tri-Hex|10|3,Impact of Infill and Shell Design Features on Compression Stiffness in Material Extrusion of Thermoplastic Urethane/PolyFlex Data.xlsx,Impact of Infill and Shell Design Features on Compression Stiffness in Material Extrusion of Thermoplastic Urethane/PolyFlex Data.xlsx#Raw data - Do not sort!70,668fc97bdde2e660aa7fa61cb334ab451046625b6ecccb8275814e414c1a2527,CC-BY-4.0,reference-103,polyflex_discrete_point_response
source_mendeley_7zcd9bmmg5_v1,PolyFlex_unknown_grade,PolyFlex_unknown_grade,PolyFlex (exact chemistry/hardness unavailable),cube,15,Tri-Hex,20.0,20.0,resolved_percent,2,PolyFlex_unknown_grade|cube|15|Tri-Hex|20|2|A,A,horizontal,0.05;0.10;0.15;0.20,356.8706409568391,393.8989369067402,383.26026206493776,345.26259924710456,393.8989369067402,0.1,65.33305697760348,4,0,True,kPa,kJ_m3,source_reported_psi_to_kPa,complete,4,ASTM_D575_91_adapted;21C;12.65mm_min;20pct_peak_deflection;10Hz_acquisition,discrete_compression_energy_absorption_application_proxy,False,core_TPU_application_experimental,0.15,10.17632/7zcd9bmmg5.1|PolyFlex_unknown_grade|cube|15|Tri-Hex|20|2,Impact of Infill and Shell Design Features on Compression Stiffness in Material Extrusion of Thermoplastic Urethane/PolyFlex Data.xlsx,Impact of Infill and Shell Design Features on Compression Stiffness in Material Extrusion of Thermoplastic Urethane/PolyFlex Data.xlsx#Raw data - Do not sort!71,668fc97bdde2e660aa7fa61cb334ab451046625b6ecccb8275814e414c1a2527,CC-BY-4.0,reference-103,polyflex_discrete_point_response
