Repository: fafasco16/TPU-HighThroughput-Screening

# TPU/TPUU 定向五目标筛选数据集

- 版本：`tpu-directed-five-objective-2026-08-30-v1`
- 三目标相关实验记录：120,550行
- 商用构件：24种
- 现实配方：980个

## 结论

旧数据没有作废，而是重新分工：

| 旧资产 | 继续用途 | 禁止解释 |
|---|---|---|
| Gold-V结构与虚拟候选 | 化学空间、反应规则、适用域和候选排序 | 不是实验性能真值 |
| Gold-C计算与模拟 | 表示预训练、机理描述符、低保真代理和后段复核 | 不能无标记冒充宏观实验性能 |
| Gold-E实验曲线与标量 | 性能端点、来源内校准和最终实验残差 | 曲线点数不是材料数 |
| 商用构件与980个现实配方 | 成本/EHS门、现实Pareto候选和实验设计 | 目录证据不等于实时库存或低成本 |

新主线只训练三个清晰目标：韧性、循环恢复和热稳定。成本与环保保持透明规则约束，不制造虚假标签。昂贵DFT/MD在完成便宜的结构、配方、采购/EHS和模型预筛前保持后置。

## 当前任务门

| 目标 | 类型 | 实验主目标闭合组 | 直接低保真计算组 | 机理代理组 | 状态 |
|---|---|---:|---:|---:|---|
| 韧性 | single_task_model | 8 | 1 | 7988 | insufficient_chemistry_closed_labels |

File: 结果/定向筛选/IIR-OH聚氨酯循环端点.csv (part 9 of 13)
release_id,source_id,formulation_id,polymer_family,soft_segment_family,diisocyanate_family,formulation_code_value,formulation_semantics_status,chemistry_mapping_status,thermoplastic_tpu_core,model_admission_layer,usage_mode,future_weight_ceiling,split_group,license,citation_keys,cyclic_run_id,replicate_id,cycle_number,maximum_strain_percent,peak_stress_MPa,loading_energy_MJ_m3,unloading_energy_MJ_m3,hysteresis_energy_MJ_m3,cycle_point_count,peak_stress_retention_percent,hysteresis_retention_percent,dissipation_fraction,cycle_strain_range_percent,segmentation_low_threshold_percent,segmentation_high_threshold_percent,cyclic_target_role,direct_shape_recovery_available,shape_recovery_ratio_percent,source_member,source_curve_sha256,source_run_point_count
iir-oh-pu-cyclic-durability-2026-v1,doi:10.17632/wg3znh66bv.1,HMDI-4,IIR_OH_crosslinked_polyurethane_network,hydroxylated_butyl_rubber_IIR_OH,HMDI,4,numeric_code_4_unresolved,polymer_family_diisocyanate_code_mapped,False,polyurethane_adjacent_experimental,cyclic_and_durability_transfer_supervision,0.45,10.17632/wg3znh66bv.1|HMDI-4,CC-BY-4.0,reference-190;reference-191,HMDI-4_rep1,1,93,49.97265308,2.823795181,0.2401959344456609,0.17639083810185643,0.06380509634380446,2312,62.413316164848766,4.779508979601714,0.2656377031986733,0-50,0.5,45.0,peak_stress_and_hysteresis_retention_transfer,False,,Low-Permeability and Calcification-resistant Polyu/Dataset 2. Network and mechanical data/cyclic tensile raw data/HMDI-4-(C0-50)-1.txt,277e637755875dd85c94d133533823d6e16497bb359b759871a3b3cfe4fe599a,231191
iir-oh-pu-cyclic-durability-2026-v1,doi:10.17632/wg3znh66bv.1,HMDI-4,IIR_OH_crosslinked_polyurethane_network,hydroxylated_butyl_rubber_IIR_OH,HMDI,4,numeric_code_4_unresolved,polymer_family_diisocyanate_code_mapped,False,polyurethane_adjacent_experimental,cyclic_and_durability_transfer_supervision,0.45,10.17632/wg3znh66bv.1|HMDI-4,CC-BY-4.0,reference-190;reference-191,HMDI-4_rep1,1,94,49.9767353,2.817519997,0.23847902201641383,0.17518892448753476,0.06329009752887907,2313,62.27461805897344,4.74093147401882,0.2653906284659411,0-50,0.5,45.0,peak_stress_and_hysteresis_retention_transfer,False,,Low-Permeability and Calcification-resistant Polyu/Dataset 2. Network and mechanical data/cyclic tensile raw data/HMDI-4-(C0-50)-1.txt,277e637755875dd85c94d133533823d6e16497bb359b759871a3b3cfe4fe599a,231191
iir-oh-pu-cyclic-durability-2026-v1,doi:10.17632/wg3znh66bv.1,HMDI-4,IIR_OH_crosslinked_polyurethane_network,hydroxylated_butyl_rubber_IIR_OH,HMDI,4,numeric_code_4_unresolved,polymer_family_diisocyanate_code_mapped,False,polyurethane_adjacent_experimental,cyclic_and_durability_transfer_supervision,0.45,10.17632/wg3znh66bv.1|HMDI-4,CC-BY-4.0,reference-190;reference-191,HMDI-4_rep1,1,95,49.97061197,2.798694803,0.23658282583011495,0.17371399972653292,0.06286882610358202,2311,61.85853165409101,4.709374895070838,0.2657370664290179,0-50,0.5,45.0,peak_stress_and_hysteresis_retention_transfer,False,,Low-Permeability and Calcification-resistant Polyu/Dataset 2. Network and mechanical data/cyclic tensile raw data/HMDI-4-(C0-50)-1.txt,277e637755875dd85c94d133533823d6e16497bb359b759871a3b3cfe4fe599a,231191
iir-oh-pu-cyclic-durability-2026-v1,doi:10.17632/wg3znh66bv.1,HMDI-4,IIR_OH_crosslinked_polyurethane_network,hydroxylated_butyl_rubber_IIR_OH,HMDI,4,numeric_code_4_unresolved,polymer_family_diisocyanate_code_mapped,False,polyurethane_adjacent_experimental,cyclic_and_durability_transfer_supervision,0.45,10.17632/wg3znh66bv.1|HMDI-4,CC-BY-4.0,reference-190;reference-191,HMDI-4_rep1,1,96,49.97182078,2.804969808,0.23460424167157842,0.17243556905475532,0.0621686726168231,2312,61.99722580359456,4.656927832550438,0.2649938132996452,0-50,0.5,45.0,peak_stress_and_hysteresis_retention_transfer,False,,Low-Permeability and Calcification-resistant Polyu/Dataset 2. Network and mechanical data/cyclic tensile raw data/HMDI-4-(C0-50)-1.txt,277e637755875dd85c94d133533823d6e16497bb359b759871a3b3cfe4fe599a,231191
iir-oh-pu-cyclic-durability-2026-v1,doi:10.17632/wg3znh66bv.1,HMDI-4,IIR_OH_crosslinked_polyurethane_network,hydroxylated_butyl_rubber_IIR_OH,HMDI,4,numeric_code_4_unresolved,polymer_family_diisocyanate_code_mapped,False,polyurethane_adjacent_experimental,cyclic_and_durability_transfer_supervision,0.45,10.17632/wg3znh66bv.1|HMDI-4,CC-BY-4.0,reference-190;reference-191,HMDI-4_rep1,1,97,49.97182078,2.798694803,0.233788708964755,0.17135856807573366,0.06243014088902135,2312,61.85853165409101,4.676513884863857,0.2670365954175873,0-50,0.5,45.0,peak_stress_and_hysteresis_retention_transfer,False,,Low-Permeability and Calcification-resistant Polyu/Dataset 2. Network and mechanical data/cyclic tensile raw data/HMDI-4-(C0-50)-1.txt,277e637755875dd85c94d133533823d6e16497bb359b759871a3b3cfe4fe599a,231191
iir-oh-pu-cyclic-durability-2026-v1,doi:10.17632/wg3znh66bv.1,HMDI-4,IIR_OH_crosslinked_polyurethane_network,hydroxylated_butyl_rubber_IIR_OH,HMDI,4,numeric_code_4_unresolved,polymer_family_diisocyanate_code_mapped,False,polyurethane_adjacent_experimental,cyclic_and_durability_transfer_supervision,0.45,10.17632/wg3znh66bv.1|HMDI-4,CC-BY-4.0,reference-190;reference-191,HMDI-4_rep1,1,98,49.97163252,2.786144614,0.23155188186582637,0.17030471267582672,0.061247169189999645,2312,61.581139398712125,4.5878998997423075,0.26450732637746194,0-50,0.5,45.0,peak_stress_and_hysteresis_retention_transfer,False,,Low-Permeability and Calcification-resistant Polyu/Dataset 2. Network and mechanical data/cyclic tensile raw data/HMDI-4-(C0-50)-1.txt,277e637755875dd85c94d133533823d6e16497bb359b759871a3b3cfe4fe599a,231191
iir-oh-pu-cyclic-durability-2026-v1,doi:10.17632/wg3znh66bv.1,HMDI-4,IIR_OH_crosslinked_polyurethane_network,hydroxylated_butyl_rubber_IIR_OH,HMDI,4,numeric_code_4_unresolved,polymer_family_diisocyanate_code_mapped,False,polyurethane_adjacent_experimental,cyclic_and_durability_transfer_supervision,0.45,10.17632/wg3znh66bv.1|HMDI-4,CC-BY-4.0,reference-190;reference-191,HMDI-4_rep1,1,99,49.97228647,2.773594425,0.23000350172339823,0.16884722880070105,0.06115627292269718,2312,61.30374714333325,4.5810910466776,0.2658927906073517,0-50,0.5,45.0,peak_stress_and_hysteresis_retention_transfer,False,,Low-Permeability and Calcification-resistant Polyu/Dataset 2. Network and mechanical data/cyclic tensile raw data/HMDI-4-(C0-50)-1.txt,277e637755875dd85c94d133533823d6e16497bb359b759871a3b3cfe4fe599a,231191
iir-oh-pu-cyclic-durability-2026-v1,doi:10.17632/wg3znh66bv.1,HMDI-4,IIR_OH_crosslinked_polyurethane_network,hydroxylated_butyl_rubber_IIR_OH,HMDI,4,numeric_code_4_unresolved,polymer_family_diisocyanate_code_mapped,False,polyurethane_adjacent_experimental,cyclic_and_durability_transfer_supervision,0.45,10.17632/wg3znh66bv.1|HMDI-4,CC-BY-4.0,reference-190;reference-191,HMDI-4_rep1,1,100,49.97190996,2.761044237,0.22871340519985037,0.1680335832709028,0.06067982192894758,2312,61.026354910056995,4.545401079363767,0.2653094245871832,0-50,0.5,45.0,peak_stress_and_hysteresis_retention_transfer,False,,Low-Permeability and Calcification-resistant Polyu/Dataset 2. Network and mechanical data/cyclic tensile raw data/HMDI-4-(C0-50)-1.txt,277e637755875dd85c94d133533823d6e16497bb359b759871a3b3cfe4fe599a,231191
iir-oh-pu-cyclic-durability-2026-v1,doi:10.17632/wg3znh66bv.1,HMDI-4,IIR_OH_crosslinked_polyurethane_network,hydroxylated_butyl_rubber_IIR_OH,HMDI,4,numeric_code_4_unresolved,polymer_family_diisocyanate_code_mapped,False,polyurethane_adjacent_experimental,cyclic_and_durability_transfer_supervision,0.45,10.17632/wg3znh66bv.1|HMDI-4,CC-BY-4.0,reference-190;reference-191,HMDI-4_rep2,2,1,50.08116157994048,4.529711844914485,1.7508957025732343,0.41158640114960426,1.3393093014236301,2295,100.0,100.00000000000001,0.7649280876383961,0-50,0.5,45.0,peak_stress_and_hysteresis_retention_transfer,False,,Low-Permeability and Calcification-resistant Polyu/Dataset 2. Network and mechanical data/cyclic tensile raw data/HMDI-4-(C0-50)-2.txt,374badd35df5ee90290b5b514bcf21884374acf0e79096a9d8c5f431ecf2569c,231191
iir-oh-pu-cyclic-durability-2026-v1,doi:10.17632/wg3znh66bv.1,HMDI-4,IIR_OH_crosslinked_polyurethane_network,hydroxylated_butyl_rubber_IIR_OH,HMDI,4,numeric_code_4_unresolved,polymer_family_diisocyanate_code_mapped,False,polyurethane_adjacent_experimental,cyclic_and_durability_transfer_supervision,0.45,10.17632/wg3znh66bv.1|HMDI-4,CC-BY-4.0,reference-190;reference-191,HMDI-4_rep2,2,2,50.09438917163237,4.343877510788143,0.6214851726466502,0.39334428760055423,0.22814088504609592,2312,95.89743585268062,17.034219414708136,0.3670898278627269,0-50,0.5,45.0,peak_stress_and_hysteresis_retention_transfer,False,,Low-Permeability and Calcification-resistant Polyu/Dataset 2. Network and mechanical data/cyclic tensile raw data/HMDI-4-(C0-50)-2.txt,374badd35df5ee90290b5b514bcf21884374acf0e79096a9d8c5f431ecf2569c,231191
iir-oh-pu-cyclic-durability-2026-v1,doi:10.17632/wg3znh66bv.1,HMDI-4,IIR_OH_crosslinked_polyurethane_network,hydroxylated_butyl_rubber_IIR_OH,HMDI,4,numeric_code_4_unresolved,polymer_family_diisocyanate_code_mapped,False,polyurethane_adjacent_experimental,cyclic_and_durability_transfer_supervision,0.45,10.17632/wg3znh66bv.1|HMDI-4,CC-BY-4.0,reference-190;reference-191,HMDI-4_rep2,2,3,50.11090950092368,4.195674785918582,0.5637155559606107,0.3811695961206415,0.18254595983996924,2312,92.62564440228297,13.629858289338427,0.32382636581475593,0-50,0.5,45.0,peak_stress_and_hysteresis_retention_transfer,False,,Low-Permeability and Calcification-resistant Polyu/Dataset 2. Network and mechanical data/cyclic tensile raw data/HMDI-4-(C0-50)-2.txt,374badd35df5ee90290b5b514bcf21884374acf0e79096a9d8c5f431ecf2569c,231191
iir-oh-pu-cyclic-durability-2026-v1,doi:10.17632/wg3znh66bv.1,HMDI-4,IIR_OH_crosslinked_polyurethane_network,hydroxylated_butyl_rubber_IIR_OH,HMDI,4,numeric_code_4_unresolved,polymer_family_diisocyanate_code_mapped,False,polyurethane_adjacent_experimental,cyclic_and_durability_transfer_supervision,0.45,10.17632/wg3znh66bv.1|HMDI-4,CC-BY-4.0,reference-190;reference-191,HMDI-4_rep2,2,4,50.11627055460797,4.085138572456707,0.5359528841607797,0.3728973954438539,0.16305548871692577,2312,90.18539616472732,12.174595408514266,0.30423474438848436,0-50,0.5,45.0,peak_stress_and_hysteresis_retention_transfer,False,,Low-Permeability and Calcification-resistant Polyu/Dataset 2. Network and mechanical data/cyclic tensile raw data/HMDI-4-(C0-50)-2.txt,374badd35df5ee90290b5b514bcf21884374acf0e79096a9d8c5f431ecf2569c,231191
iir-oh-pu-cyclic-durability-2026-v1,doi:10.17632/wg3znh66bv.1,HMDI-4,IIR_OH_crosslinked_polyurethane_network,hydroxylated_butyl_rubber_IIR_OH,HMDI,4,numeric_code_4_unresolved,polymer_family_diisocyanate_code_mapped,False,polyurethane_adjacent_experimental,cyclic_and_durability_transfer_supervision,0.45,10.17632/wg3znh66bv.1|HMDI-4,CC-BY-4.0,reference-190;reference-191,HMDI-4_rep2,2,5,50.12006465072435,4.018626862257179,0.5182428522484644,0.3659894079950633,0.15225344425340115,2312,88.71705308956679,11.368056959774869,0.29378783246663154,0-50,0.5,45.0,peak_stress_and_hysteresis_retention_transfer,False,,Low-Permeability and Calcification-resistant Polyu/Dataset 2. Network and mechanical data/cyclic tensile raw data/HMDI-4-(C0-50)-2.txt,374badd35df5ee90290b5b514bcf21884374acf0e79096a9d8c5f431ecf2569c,231191
iir-oh-pu-cyclic-durability-2026-v1,doi:10.17632/wg3znh66bv.1,HMDI-4,IIR_OH_crosslinked_polyurethane_network,hydroxylated_butyl_rubber_IIR_OH,HMDI,4,numeric_code_4_unresolved,polymer_family_diisocyanate_code_mapped,False,polyurethane_adjacent_experimental,cyclic_and_durability_transfer_supervision,0.45,10.17632/wg3znh66bv.1|HMDI-4,CC-BY-4.0,reference-190;reference-191,HMDI-4_rep2,2,6,50.12378966096353,3.970989931681033,0.5052736682309322,0.3618840707267001,0.14338959750423214,2312,87.66539832195441,10.706234725004519,0.28378600849371155,0-50,0.5,45.0,peak_stress_and_hysteresis_retention_transfer,False,,Low-Permeability and Calcification-resistant Polyu/Dataset 2. Network and mechanical data/cyclic tensile raw data/HMDI-4-(C0-50)-2.txt,374badd35df5ee90290b5b514bcf21884374acf0e79096a9d8c5f431ecf2569c,231191
iir-oh-pu-cyclic-durability-2026-v1,doi:10.17632/wg3znh66bv.1,HMDI-4,IIR_OH_crosslinked_polyurethane_network,hydroxylated_butyl_rubber_IIR_OH,HMDI,4,numeric_code_4_unresolved,polymer_family_diisocyanate_code_mapped,False,polyurethane_adjacent_experimental,cyclic_and_durability_transfer_supervision,0.45,10.17632/wg3znh66bv.1|HMDI-4,CC-BY-4.0,reference-190;reference-191,HMDI-4_rep2,2,7,50.122984626744405,3.917013436921285,0.49437719111533496,0.3559353410486573,0.13844185006667764,2312,86.47378842252235,10.336809422552335,0.28003284244232063,0-50,0.5,45.0,peak_stress_and_hysteresis_retention_transfer,False,,Low-Permeability and Calcification-resistant Polyu/Dataset 2. Network and mechanical data/cyclic tensile raw data/HMDI-4-(C0-50)-2.txt,374badd35df5ee90290b5b514bcf21884374acf0e79096a9d8c5f431ecf2569c,231191
iir-oh-pu-cyclic-durability-2026-v1,doi:10.17632/wg3znh66bv.1,HMDI-4,IIR_OH_crosslinked_polyurethane_network,hydroxylated_butyl_rubber_IIR_OH,HMDI,4,numeric_code_4_unresolved,polymer_family_diisocyanate_code_mapped,False,polyurethane_adjacent_experimental,cyclic_and_durability_transfer_supervision,0.45,10.17632/wg3znh66bv.1|HMDI-4,CC-BY-4.0,reference-190;reference-191,HMDI-4_rep2,2,8,50.124603594051635,3.8882162259312305,0.4850924533636484,0.35141988791991097,0.13367256544373746,2312,85.8380479609655,9.98070910891525,0.2755610080446461,0-50,0.5,45.0,peak_stress_and_hysteresis_retention_transfer,False,,Low-Permeability and Calcification-resistant Polyu/Dataset 2. Network and mechanical data/cyclic tensile raw data/HMDI-4-(C0-50)-2.txt,374badd35df5ee90290b5b514bcf21884374acf0e79096a9d8c5f431ecf2569c,231191
iir-oh-pu-cyclic-durability-2026-v1,doi:10.17632/wg3znh66bv.1,HMDI-4,IIR_OH_crosslinked_polyurethane_network,hydroxylated_butyl_rubber_IIR_OH,HMDI,4,numeric_code_4_unresolved,polymer_family_diisocyanate_code_mapped,False,polyurethane_adjacent_experimental,cyclic_and_durability_transfer_supervision,0.45,10.17632/wg3znh66bv.1|HMDI-4,CC-BY-4.0,reference-190;reference-191,HMDI-4_rep2,2,9,50.12019066541817,3.8214737330897943,0.4776609421476115,0.34745370500285033,0.13020723714476118,2312,84.36461002216221,9.721969152783176,0.27259343533372515,0-50,0.5,45.0,peak_stress_and_hysteresis_retention_transfer,False,,Low-Permeability and Calcification-resistant Polyu/Dataset 2. Network and mechanical data/cyclic tensile raw data/HMDI-4-(C0-50)-2.txt,374badd35df5ee90290b5b514bcf21884374acf0e79096a9d8c5f431ecf2569c,231191
iir-oh-pu-cyclic-durability-2026-v1,doi:10.17632/wg3znh66bv.1,HMDI-4,IIR_OH_crosslinked_polyurethane_network,hydroxylated_butyl_rubber_IIR_OH,HMDI,4,numeric_code_4_unresolved,polymer_family_diisocyanate_code_mapped,False,polyurethane_adjacent_experimental,cyclic_and_durability_transfer_supervision,0.45,10.17632/wg3znh66bv.1|HMDI-4,CC-BY-4.0,reference-190;reference-191,HMDI-4_rep2,2,10,50.11883309862237,3.8114812922217345,0.4701978389539619,0.3443613875437454,0.1258364514102165,2312,84.14401230623292,9.395622898792501,0.26762447843265696,0-50,0.5,45.0,peak_stress_and_hysteresis_retention_transfer,False,,Low-Permeability and Calcification-resistant Polyu/Dataset 2. Network and mechanical data/cyclic tensile raw data/HMDI-4-(C0-50)-2.txt,374badd35df5ee90290b5b514bcf21884374acf0e79096a9d8c5f431ecf2569c,231191
iir-oh-pu-cyclic-durability-2026-v1,doi:10.17632/wg3znh66bv.1,HMDI-4,IIR_OH_crosslinked_polyurethane_network,hydroxylated_butyl_rubber_IIR_OH,HMDI,4,numeric_code_4_unresolved,polymer_family_diisocyanate_code_mapped,False,polyurethane_adjacent_experimental,cyclic_and_durability_transfer_supervision,0.45,10.17632/wg3znh66bv.1|HMDI-4,CC-BY-4.0,reference-190;reference-191,HMDI-4_rep2,2,11,50.11571320783344,3.7761145015041895,0.4643138967645634,0.3402251103722533,0.12408878639231014,2312,83.36323878402197,9.265132875610503,0.2672519329207823,0-50,0.5,45.0,peak_stress_and_hysteresis_retention_transfer,False,,Low-Permeability and Calcification-resistant Polyu/Dataset 2. Network and mechanical data/cyclic tensile raw data/HMDI-4-(C0-50)-2.txt,374badd35df5ee90290b5b514bcf21884374acf0e79096a9d8c5f431ecf2569c,231191
iir-oh-pu-cyclic-durability-2026-v1,doi:10.17632/wg3znh66bv.1,HMDI-4,IIR_OH_crosslinked_polyurethane_network,hydroxylated_butyl_rubber_IIR_OH,HMDI,4,numeric_code_4_unresolved,polymer_family_diisocyanate_code_mapped,False,polyurethane_adjacent_experimental,cyclic_and_durability_transfer_supervision,0.45,10.17632/wg3znh66bv.1|HMDI-4,CC-BY-4.0,reference-190;reference-191,HMDI-4_rep2,2,12,50.112716665455025,3.7532678231959142,0.4581947247199967,0.3369830803669594,0.12121164435303733,2312,82.85886501609842,9.050310053412934,0.26454177190082206,0-50,0.5,45.0,peak_stress_and_hysteresis_retention_transfer,False,,Low-Permeability and Calcification-resistant Polyu/Dataset 2. Network and mechanical data/cyclic tensile raw data/HMDI-4-(C0-50)-2.txt,374badd35df5ee90290b5b514bcf21884374acf0e79096a9d8c5f431ecf2569c,231191
iir-oh-pu-cyclic-durability-2026-v1,doi:10.17632/wg3znh66bv.1,HMDI-4,IIR_OH_crosslinked_polyurethane_network,hydroxylated_butyl_rubber_IIR_OH,HMDI,4,numeric_code_4_unresolved,polymer_family_diisocyanate_code_mapped,False,polyurethane_adjacent_experimental,cyclic_and_durability_transfer_supervision,0.45,10.17632/wg3znh66bv.1|HMDI-4,CC-BY-4.0,reference-190;reference-191,HMDI-4_rep2,2,13,50.112695429729456,3.717615355410333,0.4529105696124015,0.3338955594212689,0.11901501019113259,2312,82.07178475567063,8.886297591200522,0.26277816897270695,0-50,0.5,45.0,peak_stress_and_hysteresis_retention_transfer,False,,Low-Permeability and Calcification-resistant Polyu/Dataset 2. Network and mechanical data/cyclic tensile raw data/HMDI-4-(C0-50)-2.txt,374badd35df5ee90290b5b514bcf21884374acf0e79096a9d8c5f431ecf2569c,231191
iir-oh-pu-cyclic-durability-2026-v1,doi:10.17632/wg3znh66bv.1,HMDI-4,IIR_OH_crosslinked_polyurethane_network,hydroxylated_butyl_rubber_IIR_OH,HMDI,4,numeric_code_4_unresolved,polymer_family_diisocyanate_code_mapped,False,polyurethane_adjacent_experimental,cyclic_and_durability_transfer_supervision,0.45,10.17632/wg3znh66bv.1|HMDI-4,CC-BY-4.0,reference-190;reference-191,HMDI-4_rep2,2,14,50.1148967444892,3.7007898642446353,0.4483248310225734,0.33048407543112185,0.11784075559145157,2312,81.70033748172123,8.798621458552685,0.2628468187288922,0-50,0.5,45.0,peak_stress_and_hysteresis_retention_transfer,False,,Low-Permeability and Calcification-resistant Polyu/Dataset 2. Network and mechanical data/cyclic tensile raw data/HMDI-4-(C0-50)-2.txt,374badd35df5ee90290b5b514bcf21884374acf0e79096a9d8c5f431ecf2569c,231191
iir-oh-pu-cyclic-durability-2026-v1,doi:10.17632/wg3znh66bv.1,HMDI-4,IIR_OH_crosslinked_polyurethane_network,hydroxylated_butyl_rubber_IIR_OH,HMDI,4,numeric_code_4_unresolved,polymer_family_diisocyanate_code_mapped,False,polyurethane_adjacent_experimental,cyclic_and_durability_transfer_supervision,0.45,10.17632/wg3znh66bv.1|HMDI-4,CC-BY-4.0,reference-190;reference-191,HMDI-4_rep2,2,15,50.115879060712444,3.6774464138301832,0.4434451391261193,0.3279054032746101,0.11553973585150923,2312,81.18499674452491,8.626815010445704,0.26055023644908826,0-50,0.5,45.0,peak_stress_and_hysteresis_retention_transfer,False,,Low-Permeability and Calcification-resistant Polyu/Dataset 2. Network and mechanical data/cyclic tensile raw data/HMDI-4-(C0-50)-2.txt,374badd35df5ee90290b5b514bcf21884374acf0e79096a9d8c5f431ecf2569c,231191
iir-oh-pu-cyclic-durability-2026-v1,doi:10.17632/wg3znh66bv.1,HMDI-4,IIR_OH_crosslinked_polyurethane_network,hydroxylated_butyl_rubber_IIR_OH,HMDI,4,numeric_code_4_unresolved,polymer_family_diisocyanate_code_mapped,False,polyurethane_adjacent_experimental,cyclic_and_durability_transfer_supervision,0.45,10.17632/wg3znh66bv.1|HMDI-4,CC-BY-4.0,reference-190;reference-191,HMDI-4_rep2,2,16,50.12234541956748,3.65389552055251,0.43880973443638605,0.32426945693931153,0.11454027749707452,2312,80.66507640336425,8.552190100921644,0.26102492380710696,0-50,0.5,45.0,peak_stress_and_hysteresis_retention_transfer,False,,Low-Permeability and Calcification-resistant Polyu/Dataset 2. Network and mechanical data/cyclic tensile raw data/HMDI-4-(C0-50)-2.txt,374badd35df5ee90290b5b514bcf21884374acf0e79096a9d8c5f431ecf2569c,231191
iir-oh-pu-cyclic-durability-2026-v1,doi:10.17632/wg3znh66bv.1,HMDI-4,IIR_OH_crosslinked_polyurethane_network,hydroxylated_butyl_rubber_IIR_OH,HMDI,4,numeric_code_4_unresolved,polymer_family_diisocyanate_code_mapped,False,polyurethane_adjacent_experimental,cyclic_and_durability_transfer_supervision,0.45,10.17632/wg3znh66bv.1|HMDI-4,CC-BY-4.0,reference-190;reference-191,HMDI-4_rep2,2,17,50.13007606874673,3.630115753128513,0.434705403290749,0.3217351608644393,0.11297024242630971,2312,80.1401033313863,8.434962880211991,0.25987770469637,0-50,0.5,45.0,peak_stress_and_hysteresis_retention_transfer,False,,Low-Permeability and Calcification-resistant Polyu/Dataset 2. Network and mechanical data/cyclic tensile raw data/HMDI-4-(C0-50)-2.txt,374badd35df5ee90290b5b514bcf21884374acf0e79096a9d8c5f431ecf2569c,231191
iir-oh-pu-cyclic-durability-2026-v1,doi:10.17632/wg3znh66bv.1,HMDI-4,IIR_OH_crosslinked_polyurethane_network,hydroxylated_butyl_rubber_IIR_OH,HMDI,4,numeric_code_4_unresolved,polymer_family_diisocyanate_code_mapped,False,polyurethane_adjacent_experimental,cyclic_and_durability_transfer_supervision,0.45,10.17632/wg3znh66bv.1|HMDI-4,CC-BY-4.0,reference-190;reference-191,HMDI-4_rep2,2,18,50.13995941952728,3.631488224505826,0.4294776476628888,0.3193154943696359,0.1101621532932529,2312,80.17040264013491,8.22529591754161,0.25650264662835914,0-50,0.5,45.0,peak_stress_and_hysteresis_retention_transfer,False,,Low-Permeability and Calcification-resistant Polyu/Dataset 2. Network and mechanical data/cyclic tensile raw data/HMDI-4-(C0-50)-2.txt,374badd35df5ee90290b5b514bcf21884374acf0e79096a9d8c5f431ecf2569c,231191
iir-oh-pu-cyclic-durability-2026-v1,doi:10.17632/wg3znh66bv.1,HMDI-4,IIR_OH_crosslinked_polyurethane_network,hydroxylated_butyl_rubber_IIR_OH,HMDI,4,numeric_code_4_unresolved,polymer_family_diisocyanate_code_mapped,False,polyurethane_adjacent_experimental,cyclic_and_durability_transfer_supervision,0.45,10.17632/wg3znh66bv.1|HMDI-4,CC-BY-4.0,reference-190;reference-191,HMDI-4_rep2,2,19,50.15255419131909,3.61991815111471,0.4266421577627913,0.3163296630984608,0.11031249466433052,2312,79.91497638373616,8.236521208885275,0.25855976175158746,0-50,0.5,45.0,peak_stress_and_hysteresis_retention_transfer,False,,Low-Permeability and Calcification-resistant Polyu/Dataset 2. Network and mechanical data/cyclic tensile raw data/HMDI-4-(C0-50)-2.txt,374badd35df5ee90290b5b514bcf21884374acf0e79096a9d8c5f431ecf2569c,231191
iir-oh-pu-cyclic-durability-2026-v1,doi:10.17632/wg3znh66bv.1,HMDI-4,IIR_OH_crosslinked_polyurethane_network,hydroxylated_butyl_rubber_IIR_OH,HMDI,4,numeric_code_4_unresolved,polymer_family_diisocyanate_code_mapped,False,polyurethane_adjacent_experimental,cyclic_and_durability_transfer_supervision,0.45,10.17632/wg3znh66bv.1|HMDI-4,CC-BY-4.0,reference-190;reference-191,HMDI-4_rep2,2,20,50.16544515787965,3.582676214269266,0.4225626015929691,0.31346605765749813,0.10909654393547097,2312,79.09280627401371,8.1457318200886,0.25817841788222795,0-50,0.5,45.0,peak_stress_and_hysteresis_retention_transfer,False,,Low-Permeability and Calcification-resistant Polyu/Dataset 2. Network and mechanical data/cyclic tensile raw data/HMDI-4-(C0-50)-2.txt,374badd35df5ee90290b5b514bcf21884374acf0e79096a9d8c5f431ecf2569c,231191
iir-oh-pu-cyclic-durability-2026-v1,doi:10.17632/wg3znh66bv.1,HMDI-4,IIR_OH_crosslinked_polyurethane_network,hydroxylated_butyl_rubber_IIR_OH,HMDI,4,numeric_code_4_unresolved,polymer_family_diisocyanate_code_mapped,False,polyurethane_adjacent_experimental,cyclic_and_durability_transfer_supervision,0.45,10.17632/wg3znh66bv.1|HMDI-4,CC-BY-4.0,reference-190;reference-191,HMDI-4_rep2,2,21,50.18455836613364,3.5769160492546486,0.41904799678929455,0.31107023606434914,0.10797776072494542,2312,78.96564222447081,8.062197478220268,0.25767396945519516,0-50,0.5,45.0,peak_stress_and_hysteresis_retention_transfer,False,,Low-Permeability and Calcification-resistant Polyu/Dataset 2. Network and mechanical data/cyclic tensile raw data/HMDI-4-(C0-50)-2.txt,374badd35df5ee90290b5b514bcf21884374acf0e79096a9d8c5f431ecf2569c,231191
iir-oh-pu-cyclic-durability-2026-v1,doi:10.17632/wg3znh66bv.1,HMDI-4,IIR_OH_crosslinked_polyurethane_network,hydroxylated_butyl_rubber_IIR_OH,HMDI,4,numeric_code_4_unresolved,polymer_family_diisocyanate_code_mapped,False,polyurethane_adjacent_experimental,cyclic_and_durability_transfer_supervision,0.45,10.17632/wg3znh66bv.1|HMDI-4,CC-BY-4.0,reference-190;reference-191,HMDI-4_rep2,2,22,50.20220731951849,3.551813226157807,0.4146086483953217,0.30831141461098555,0.10629723378433614,2312,78.41146076754161,7.936720343190822,0.2563796828545257,0-50,0.5,45.0,peak_stress_and_hysteresis_retention_transfer,False,,Low-Permeability and Calcification-resistant Polyu/Dataset 2. Network and mechanical data/cyclic tensile raw data/HMDI-4-(C0-50)-2.txt,374badd35df5ee90290b5b514bcf21884374acf0e79096a9d8c5f431ecf2569c,231191
iir-oh-pu-cyclic-durability-2026-v1,doi:10.17632/wg3znh66bv.1,HMDI-4,IIR_OH_crosslinked_polyurethane_network,hydroxylated_butyl_rubber_IIR_OH,HMDI,4,numeric_code_4_unresolved,polymer_family_diisocyanate_code_mapped,False,polyurethane_adjacent_experimental,cyclic_and_durability_transfer_supervision,0.45,10.17632/wg3znh66bv.1|HMDI-4,CC-BY-4.0,reference-190;reference-191,HMDI-4_rep2,2,23,50.2234809115163,3.5454835325822605,0.4115669219697531,0.30608612435409144,0.10548079761566165,2312,78.2717235438007,7.875760849531915,0.2562907560958304,0-50,0.5,45.0,peak_stress_and_hysteresis_retention_transfer,False,,Low-Permeability and Calcification-resistant Polyu/Dataset 2. Network and mechanical data/cyclic tensile raw data/HMDI-4-(C0-50)-2.txt,374badd35df5ee90290b5b514bcf21884374acf0e79096a9d8c5f431ecf2569c,231191
iir-oh-pu-cyclic-durability-2026-v1,doi:10.17632/wg3znh66bv.1,HMDI-4,IIR_OH_crosslinked_polyurethane_network,hydroxylated_butyl_rubber_IIR_OH,HMDI,4,numeric_code_4_unresolved,polymer_family_diisocyanate_code_mapped,False,polyurethane_adjacent_experimental,cyclic_and_durability_transfer_supervision,0.45,10.17632/wg3znh66bv.1|HMDI-4,CC-BY-4.0,reference-190;reference-191,HMDI-4_rep2,2,24,50.24230667985241,3.5261557420704457,0.4078818895242623,0.30305112955386,0.10483075997040231,2312,77.84503435973012,7.827225560142946,0.2570125388324372,0-50,0.5,45.0,peak_stress_and_hysteresis_retention_transfer,False,,Low-Permeability and Calcification-resistant Polyu/Dataset 2. Network and mechanical data/cyclic tensile raw data/HMDI-4-(C0-50)-2.txt,374badd35df5ee90290b5b514bcf21884374acf0e79096a9d8c5f431ecf2569c,231191
iir-oh-pu-cyclic-durability-2026-v1,doi:10.17632/wg3znh66bv.1,HMDI-4,IIR_OH_crosslinked_polyurethane_network,hydroxylated_butyl_rubber_IIR_OH,HMDI,4,numeric_code_4_unresolved,polymer_family_diisocyanate_code_mapped,False,polyurethane_adjacent_experimental,cyclic_and_durability_transfer_supervision,0.45,10.17632/wg3znh66bv.1|HMDI-4,CC-BY-4.0,reference-190;reference-191,HMDI-4_rep2,2,25,50.26393213138445,3.512891080455209,0.4048788929344516,0.30093643843425755,0.10394245450019407,2312,77.5521975950664,7.760899919809976,0.2567248041676057,0-50,0.5,45.0,peak_stress_and_hysteresis_retention_transfer,False,,Low-Permeability and Calcification-resistant Polyu/Dataset 2. Network and mechanical data/cyclic tensile raw data/HMDI-4-(C0-50)-2.txt,374badd35df5ee90290b5b514bcf21884374acf0e79096a9d8c5f431ecf2569c,231191
iir-oh-pu-cyclic-durability-2026-v1,doi:10.17632/wg3znh66bv.1,HMDI-4,IIR_OH_crosslinked_polyurethane_network,hydroxylated_butyl_rubber_IIR_OH,HMDI,4,numeric_code_4_unresolved,polymer_family_diisocyanate_code_mapped,False,polyurethane_adjacent_experimental,cyclic_and_durability_transfer_supervision,0.45,10.17632/wg3znh66bv.1|HMDI-4,CC-BY-4.0,reference-190;reference-191,HMDI-4_rep2,2,26,50.27975561228079,3.480288699723491,0.4009455342873008,0.29883579858127374,0.10210973570602705,2312,76.83245245789347,7.6240593265117065,0.2546723357014858,0-50,0.5,45.0,peak_stress_and_hysteresis_retention_transfer,False,,Low-Permeability and Calcification-resistant Polyu/Dataset 2. Network and mechanical data/cyclic tensile raw data/HMDI-4-(C0-50)-2.txt,374badd35df5ee90290b5b514bcf21884374acf0e79096a9d8c5f431ecf2569c,231191
iir-oh-pu-cyclic-durability-2026-v1,doi:10.17632/wg3znh66bv.1,HMDI-4,IIR_OH_crosslinked_polyurethane_network,hydroxylated_butyl_rubber_IIR_OH,HMDI,4,numeric_code_4_unresolved,polymer_family_diisocyanate_code_mapped,False,polyurethane_adjacent_experimental,cyclic_and_durability_transfer_supervision,0.45,10.17632/wg3znh66bv.1|HMDI-4,CC-BY-4.0,reference-190;reference-191,HMDI-4_rep2,2,27,50.29882903020013,3.4601154625192585,0.3983359128367502,0.29669134550393605,0.10164456733281413,2312,76.38709880417528,7.589327366335033,0.2551729935896367,0-50,0.5,45.0,peak_stress_and_hysteresis_retention_transfer,False,,Low-Permeability and Calcification-resistant Polyu/Dataset 2. Network and mechanical data/cyclic tensile raw data/HMDI-4-(C0-50)-2.txt,374badd35df5ee90290b5b514bcf21884374acf0e79096a9d8c5f431ecf2569c,231191
iir-oh-pu-cyclic-durability-2026-v1,doi:10.17632/wg3znh66bv.1,HMDI-4,IIR_OH_crosslinked_polyurethane_network,hydroxylated_butyl_rubber_IIR_OH,HMDI,4,numeric_code_4_unresolved,polymer_family_diisocyanate_code_mapped,False,polyurethane_adjacent_experimental,cyclic_and_durability_transfer_supervision,0.45,10.17632/wg3znh66bv.1|HMDI-4,CC-BY-4.0,reference-190;reference-191,HMDI-4_rep2,2,28,50.312376550868926,3.4396786675138187,0.3948774454438523,0.29399491651716814,0.10088252892668415,2312,75.93592672733811,7.5324295007471544,0.2554780732368485,0-50,0.5,45.0,peak_stress_and_hysteresis_retention_transfer,False,,Low-Permeability and Calcification-resistant Polyu/Dataset 2. Network and mechanical data/cyclic tensile raw data/HMDI-4-(C0-50)-2.txt,374badd35df5ee90290b5b514bcf21884374acf0e79096a9d8c5f431ecf2569c,231191
iir-oh-pu-cyclic-durability-2026-v1,doi:10.17632/wg3znh66bv.1,HMDI-4,IIR_OH_crosslinked_polyurethane_network,hydroxylated_butyl_rubber_IIR_OH,HMDI,4,numeric_code_4_unresolved,polymer_family_diisocyanate_code_mapped,False,polyurethane_adjacent_experimental,cyclic_and_durability_transfer_supervision,0.45,10.17632/wg3znh66bv.1|HMDI-4,CC-BY-4.0,reference-190;reference-191,HMDI-4_rep2,2,29,50.32670006894375,3.444365752474277,0.3911838226435396,0.29137064871261636,0.09981317393092326,2312,76.03940096854664,7.452585733917177,0.25515670166625604,0-50,0.5,45.0,peak_stress_and_hysteresis_retention_transfer,False,,Low-Permeability and Calcification-resistant Polyu/Dataset 2. Network and mechanical data/cyclic tensile raw data/HMDI-4-(C0-50)-2.txt,374badd35df5ee90290b5b514bcf21884374acf0e79096a9d8c5f431ecf2569c,231191
iir-oh-pu-cyclic-durability-2026-v1,doi:10.17632/wg3znh66bv.1,HMDI-4,IIR_OH_crosslinked_polyurethane_network,hydroxylated_butyl_rubber_IIR_OH,HMDI,4,numeric_code_4_unresolved,polymer_family_diisocyanate_code_mapped,False,polyurethane_adjacent_experimental,cyclic_and_durability_transfer_supervision,0.45,10.17632/wg3znh66bv.1|HMDI-4,CC-BY-4.0,reference-190;reference-191,HMDI-4_rep2,2,30,50.333857534425555,3.4170868761174433,0.38786659047963645,0.2890398981051709,0.09882669237446556,2312,75.43717995999707,7.3789297415777595,0.2547955786866209,0-50,0.5,45.0,peak_stress_and_hysteresis_retention_transfer,False,,Low-Permeability and Calcification-resistant Polyu/Dataset 2. Network and mechanical data/cyclic tensile raw data/HMDI-4-(C0-50)-2.txt,374badd35df5ee90290b5b514bcf21884374acf0e79096a9d8c5f431ecf2569c,231191
iir-oh-pu-cyclic-durability-2026-v1,doi:10.17632/wg3znh66bv.1,HMDI-4,IIR_OH_crosslinked_polyurethane_network,hydroxylated_butyl_rubber_IIR_OH,HMDI,4,numeric_code_4_unresolved,polymer_family_diisocyanate_code_mapped,False,polyurethane_adjacent_experimental,cyclic_and_durability_transfer_supervision,0.45,10.17632/wg3znh66bv.1|HMDI-4,CC-BY-4.0,reference-190;reference-191,HMDI-4_rep2,2,31,50.33975787948589,3.408610993930067,0.3843397723191409,0.286503035809706,0.09783673650943492,2312,75.25006249033083,7.305014338766894,0.25455792909247776,0-50,0.5,45.0,peak_stress_and_hysteresis_retention_transfer,False,,Low-Permeability and Calcification-resistant Polyu/Dataset 2. Network and mechanical data/cyclic tensile raw data/HMDI-4-(C0-50)-2.txt,374badd35df5ee90290b5b514bcf21884374acf0e79096a9d8c5f431ecf2569c,231191
iir-oh-pu-cyclic-durability-2026-v1,doi:10.17632/wg3znh66bv.1,HMDI-4,IIR_OH_crosslinked_polyurethane_network,hydroxylated_butyl_rubber_IIR_OH,HMDI,4,numeric_code_4_unresolved,polymer_family_diisocyanate_code_mapped,False,polyurethane_adjacent_experimental,cyclic_and_durability_transfer_supervision,0.45,10.17632/wg3znh66bv.1|HMDI-4,CC-BY-4.0,reference-190;reference-191,HMDI-4_rep2,2,32,50.3405592708399,3.3935918066645137,0.3813264103326424,0.2838366140897001,0.0974897962429423,2313,74.9184920112414,7.279109921757034,0.2556597015084768,0-50,0.5,45.0,peak_stress_and_hysteresis_retention_transfer,False,,Low-Permeability and Calcification-resistant Polyu/Dataset 2. Network and mechanical data/cyclic tensile raw data/HMDI-4-(C0-50)-2.txt,374badd35df5ee90290b5b514bcf21884374acf0e79096a9d8c5f431ecf2569c,231191
iir-oh-pu-cyclic-durability-2026-v1,doi:10.17632/wg3znh66bv.1,HMDI-4,IIR_OH_crosslinked_polyurethane_network,hydroxylated_butyl_rubber_IIR_OH,HMDI,4,numeric_code_4_unresolved,polymer_family_diisocyanate_code_mapped,False,polyurethane_adjacent_experimental,cyclic_and_durability_transfer_supervision,0.45,10.17632/wg3znh66bv.1|HMDI-4,CC-BY-4.0,reference-190;reference-191,HMDI-4_rep2,2,33,50.33759211877653,3.3847157651335693,0.37814411879404725,0.2812504815901328,0.09689363720391447,2311,74.72254044004136,7.234597497450407,0.25623467981710624,0-50,0.5,45.0,peak_stress_and_hysteresis_retention_transfer,False,,Low-Permeability and Calcification-resistant Polyu/Dataset 2. Network and mechanical data/cyclic tensile raw data/HMDI-4-(C0-50)-2.txt,374badd35df5ee90290b5b514bcf21884374acf0e79096a9d8c5f431ecf2569c,231191
iir-oh-pu-cyclic-durability-2026-v1,doi:10.17632/wg3znh66bv.1,HMDI-4,IIR_OH_crosslinked_polyurethane_network,hydroxylated_butyl_rubber_IIR_OH,HMDI,4,numeric_code_4_unresolved,polymer_family_diisocyanate_code_mapped,False,polyurethane_adjacent_experimental,cyclic_and_durability_transfer_supervision,0.45,10.17632/wg3znh66bv.1|HMDI-4,CC-BY-4.0,reference-190;reference-191,HMDI-4_rep2,2,34,50.32989366965616,3.3630277477714334,0.37421152009745107,0.27897096375210556,0.0952405563453455,2312,74.2437458035462,7.111169633788755,0.2545099528751633,0-50,0.5,45.0,peak_stress_and_hysteresis_retention_transfer,False,,Low-Permeability and Calcification-resistant Polyu/Dataset 2. Network and mechanical data/cyclic tensile raw data/HMDI-4-(C0-50)-2.txt,374badd35df5ee90290b5b514bcf21884374acf0e79096a9d8c5f431ecf2569c,231191
iir-oh-pu-cyclic-durability-2026-v1,doi:10.17632/wg3znh66bv.1,HMDI-4,IIR_OH_crosslinked_polyurethane_network,hydroxylated_butyl_rubber_IIR_OH,HMDI,4,numeric_code_4_unresolved,polymer_family_diisocyanate_code_mapped,False,polyurethane_adjacent_experimental,cyclic_and_durability_transfer_supervision,0.45,10.17632/wg3znh66bv.1|HMDI-4,CC-BY-4.0,reference-190;reference-191,HMDI-4_rep2,2,35,50.31725823304381,3.34121796255664,0.3712535152290501,0.2765998256907809,0.09465368953826919,2312,73.7622629639859,7.067351017248686,0.2549570190059245,0-50,0.5,45.0,peak_stress_and_hysteresis_retention_transfer,False,,Low-Permeability and Calcification-resistant Polyu/Dataset 2. Network and mechanical data/cyclic tensile raw data/HMDI-4-(C0-50)-2.txt,374badd35df5ee90290b5b514bcf21884374acf0e79096a9d8c5f431ecf2569c,231191
iir-oh-pu-cyclic-durability-2026-v1,doi:10.17632/wg3znh66bv.1,HMDI-4,IIR_OH_crosslinked_polyurethane_network,hydroxylated_butyl_rubber_IIR_OH,HMDI,4,numeric_code_4_unresolved,polymer_family_diisocyanate_code_mapped,False,polyurethane_adjacent_experimental,cyclic_and_durability_transfer_supervision,0.45,10.17632/wg3znh66bv.1|HMDI-4,CC-BY-4.0,reference-190;reference-191,HMDI-4_rep2,2,36,50.30094634277008,3.331932143046926,0.3671777683656967,0.27336102699517556,0.09381674137052115,2312,73.5572649458418,7.004859987965279,0.25550768443334193,0-50,0.5,45.0,peak_stress_and_hysteresis_retention_transfer,False,,Low-Permeability and Calcification-resistant Polyu/Dataset 2. Network and mechanical data/cyclic tensile raw data/HMDI-4-(C0-50)-2.txt,374badd35df5ee90290b5b514bcf21884374acf0e79096a9d8c5f431ecf2569c,231191
iir-oh-pu-cyclic-durability-2026-v1,doi:10.17632/wg3znh66bv.1,HMDI-4,IIR_OH_crosslinked_polyurethane_network,hydroxylated_butyl_rubber_IIR_OH,HMDI,4,numeric_code_4_unresolved,polymer_family_diisocyanate_code_mapped,False,polyurethane_adjacent_experimental,cyclic_and_durability_transfer_supervision,0.45,10.17632/wg3znh66bv.1|HMDI-4,CC-BY-4.0,reference-190;reference-191,HMDI-4_rep2,2,37,50.27894358892208,3.3162498813978134,0.364389695183178,0.2712590440508294,0.09313065113234859,2312,73.21105613199155,6.953632819047442,0.25557981568477667,0-50,0.5,45.0,peak_stress_and_hysteresis_retention_transfer,False,,Low-Permeability and Calcification-resistant Polyu/Dataset 2. Network and mechanical data/cyclic tensile raw data/HMDI-4-(C0-50)-2.txt,374badd35df5ee90290b5b514bcf21884374acf0e79096a9d8c5f431ecf2569c,231191
iir-oh-pu-cyclic-durability-2026-v1,doi:10.17632/wg3znh66bv.1,HMDI-4,IIR_OH_crosslinked_polyurethane_network,hydroxylated_butyl_rubber_IIR_OH,HMDI,4,numeric_code_4_unresolved,polymer_family_diisocyanate_code_mapped,False,polyurethane_adjacent_experimental,cyclic_and_durability_transfer_supervision,0.45,10.17632/wg3znh66bv.1|HMDI-4,CC-BY-4.0,reference-190;reference-191,HMDI-4_rep2,2,38,50.254898698138184,3.2879165881915537,0.3604687762519486,0.2679550760805655,0.0925137001713831,2312,72.58555733259067,6.907567958577222,0.25664830428120333,0-50,0.5,45.0,peak_stress_and_hysteresis_retention_transfer,False,,Low-Permeability and Calcification-resistant Polyu/Dataset 2. Network and mechanical data/cyclic tensile raw data/HMDI-4-(C0-50)-2.txt,374badd35df5ee90290b5b514bcf21884374acf0e79096a9d8c5f431ecf2569c,231191
iir-oh-pu-cyclic-durability-2026-v1,doi:10.17632/wg3znh66bv.1,HMDI-4,IIR_OH_crosslinked_polyurethane_network,hydroxylated_butyl_rubber_IIR_OH,HMDI,4,numeric_code_4_unresolved,polymer_family_diisocyanate_code_mapped,False,polyurethane_adjacent_experimental,cyclic_and_durability_transfer_supervision,0.45,10.17632/wg3znh66bv.1|HMDI-4,CC-BY-4.0,reference-190;reference-191,HMDI-4_rep2,2,39,50.22574913271158,3.278464834326957,0.35711591720583447,0.2659070354629501,0.09120888174288438,2312,72.37689607138465,6.810143231733934,0.2554041344797113,0-50,0.5,45.0,peak_stress_and_hysteresis_retention_transfer,False,,Low-Permeability and Calcification-resistant Polyu/Dataset 2. Network and mechanical data/cyclic tensile raw data/HMDI-4-(C0-50)-2.txt,374badd35df5ee90290b5b514bcf21884374acf0e79096a9d8c5f431ecf2569c,231191
iir-oh-pu-cyclic-durability-2026-v1,doi:10.17632/wg3znh66bv.1,HMDI-4,IIR_OH_crosslinked_polyurethane_network,hydroxylated_butyl_rubber_IIR_OH,HMDI,4,numeric_code_4_unresolved,polymer_family_diisocyanate_code_mapped,False,polyurethane_adjacent_experimental,cyclic_and_durability_transfer_supervision,0.45,10.17632/wg3znh66bv.1|HMDI-4,CC-BY-4.0,reference-190;reference-191,HMDI-4_rep2,2,40,50.195399783346,3.2627128032410178,0.35364065753871543,0.2629317702920102,0.09070888724670523,2312,72.02914699538937,6.772810966838313,0.25650016567106604,0-50,0.5,45.0,peak_stress_and_hysteresis_retention_transfer,False,,Low-Permeability and Calcification-resistant Polyu/Dataset 2. Network and mechanical data/cyclic tensile raw data/HMDI-4-(C0-50)-2.txt,374badd35df5ee90290b5b514bcf21884374acf0e79096a9d8c5f431ecf2569c,231191
iir-oh-pu-cyclic-durability-2026-v1,doi:10.17632/wg3znh66bv.1,HMDI-4,IIR_OH_crosslinked_polyurethane_network,hydroxylated_butyl_rubber_IIR_OH,HMDI,4,numeric_code_4_unresolved,polymer_family_diisocyanate_code_mapped,False,polyurethane_adjacent_experimental,cyclic_and_durability_transfer_supervision,0.45,10.17632/wg3znh66bv.1|HMDI-4,CC-BY-4.0,reference-190;reference-191,HMDI-4_rep2,2,41,50.15919762455179,3.2658322300470597,0.3500377127523984,0.25977859974213785,0.09025911301026057,2312,72.09801289487355,6.739228415297264,0.25785539592445567,0-50,0.5,45.0,peak_stress_and_hysteresis_retention_transfer,False,,Low-Permeability and Calcification-resistant Polyu/Dataset 2. Network and mechanical data/cyclic tensile raw data/HMDI-4-(C0-50)-2.txt,374badd35df5ee90290b5b514bcf21884374acf0e79096a9d8c5f431ecf2569c,231191
