Repository: fafasco16/TPU-HighThroughput-Screening

# TPU/TPUU 定向五目标筛选数据集

- 版本：`tpu-directed-five-objective-2026-08-30-v1`
- 三目标相关实验记录：120,550行
- 商用构件：24种
- 现实配方：980个

## 结论

旧数据没有作废，而是重新分工：

| 旧资产 | 继续用途 | 禁止解释 |
|---|---|---|
| Gold-V结构与虚拟候选 | 化学空间、反应规则、适用域和候选排序 | 不是实验性能真值 |
| Gold-C计算与模拟 | 表示预训练、机理描述符、低保真代理和后段复核 | 不能无标记冒充宏观实验性能 |
| Gold-E实验曲线与标量 | 性能端点、来源内校准和最终实验残差 | 曲线点数不是材料数 |
| 商用构件与980个现实配方 | 成本/EHS门、现实Pareto候选和实验设计 | 目录证据不等于实时库存或低成本 |

新主线只训练三个清晰目标：韧性、循环恢复和热稳定。成本与环保保持透明规则约束，不制造虚假标签。昂贵DFT/MD在完成便宜的结构、配方、采购/EHS和模型预筛前保持后置。

## 当前任务门

| 目标 | 类型 | 实验主目标闭合组 | 直接低保真计算组 | 机理代理组 | 状态 |
|---|---|---:|---:|---:|---|
| 韧性 | single_task_model | 8 | 1 | 7988 | insufficient_chemistry_closed_labels |

File: 结果/定向筛选/TPU压缩打印DOE端点.csv (part 9 of 10)
source_id,material_key,formulation_id,material_grade,geometry,shape_order,infill_pattern,infill_value_raw,infill_percent_resolved,infill_mapping_status,shell_count,physical_specimen_id,specimen_sample_label,loading_direction,strain_levels,stress_at_5pct_strain_kPa,stress_at_10pct_strain_kPa,stress_at_15pct_strain_kPa,stress_at_20pct_strain_kPa,peak_discrete_stress_kPa,strain_at_peak_discrete_stress,discrete_compression_energy_to_20pct_kJ_m3,direct_stress_observation_count,missing_stress_observation_count,complete_four_point_response,stress_unit,energy_unit,stress_formula,quality_status,reported_replicate_count,source_protocol,target_role,complete_toughness_available,model_admission_layer,sample_weight_ceiling,split_group,source_file,source_locator,source_member_sha256,license,citation_keys,notes
source_mendeley_7zcd9bmmg5_v1,PolyFlex_unknown_grade,PolyFlex_unknown_grade,PolyFlex (exact chemistry/hardness unavailable),cube,15,Tri-Hex,20.0,20.0,resolved_percent,2,PolyFlex_unknown_grade|cube|15|Tri-Hex|20|2|A,A,vertical,0.05;0.10;0.15;0.20,611.0588270980908,999.2669613024261,1018.0476934439652,874.8983226725782,1018.0476934439652,0.15,153.29113215903857,4,0,True,kPa,kJ_m3,source_reported_psi_to_kPa,complete,4,ASTM_D575_91_adapted;21C;12.65mm_min;20pct_peak_deflection;10Hz_acquisition,discrete_compression_energy_absorption_application_proxy,False,core_TPU_application_experimental,0.15,10.17632/7zcd9bmmg5.1|PolyFlex_unknown_grade|cube|15|Tri-Hex|20|2,Impact of Infill and Shell Design Features on Compression Stiffness in Material Extrusion of Thermoplastic Urethane/PolyFlex Data.xlsx,Impact of Infill and Shell Design Features on Compression Stiffness in Material Extrusion of Thermoplastic Urethane/PolyFlex Data.xlsx#Raw data - Do not sort!71,668fc97bdde2e660aa7fa61cb334ab451046625b6ecccb8275814e414c1a2527,CC-BY-4.0,reference-103,polyflex_discrete_point_response
source_mendeley_7zcd9bmmg5_v1,PolyFlex_unknown_grade,PolyFlex_unknown_grade,PolyFlex (exact chemistry/hardness unavailable),cube,15,Tri-Hex,20.0,20.0,resolved_percent,2,PolyFlex_unknown_grade|cube|15|Tri-Hex|20|2|B,B,horizontal,0.05;0.10;0.15;0.20,336.58321100820115,375.4500779875388,366.9388259186483,327.6988144247115,375.4500779875388,0.1,62.1410761063372,4,0,True,kPa,kJ_m3,source_reported_psi_to_kPa,complete,4,ASTM_D575_91_adapted;21C;12.65mm_min;20pct_peak_deflection;10Hz_acquisition,discrete_compression_energy_absorption_application_proxy,False,core_TPU_application_experimental,0.15,10.17632/7zcd9bmmg5.1|PolyFlex_unknown_grade|cube|15|Tri-Hex|20|2,Impact of Infill and Shell Design Features on Compression Stiffness in Material Extrusion of Thermoplastic Urethane/PolyFlex Data.xlsx,Impact of Infill and Shell Design Features on Compression Stiffness in Material Extrusion of Thermoplastic Urethane/PolyFlex Data.xlsx#Raw data - Do not sort!72,668fc97bdde2e660aa7fa61cb334ab451046625b6ecccb8275814e414c1a2527,CC-BY-4.0,reference-103,polyflex_discrete_point_response
source_mendeley_7zcd9bmmg5_v1,PolyFlex_unknown_grade,PolyFlex_unknown_grade,PolyFlex (exact chemistry/hardness unavailable),cube,15,Tri-Hex,20.0,20.0,resolved_percent,2,PolyFlex_unknown_grade|cube|15|Tri-Hex|20|2|B,B,vertical,0.05;0.10;0.15;0.20,620.9255277396948,1001.6100354465784,1083.4070404712531,989.1650734228708,1083.4070404712531,0.15,160.02625701844812,4,0,True,kPa,kJ_m3,source_reported_psi_to_kPa,complete,4,ASTM_D575_91_adapted;21C;12.65mm_min;20pct_peak_deflection;10Hz_acquisition,discrete_compression_energy_absorption_application_proxy,False,core_TPU_application_experimental,0.15,10.17632/7zcd9bmmg5.1|PolyFlex_unknown_grade|cube|15|Tri-Hex|20|2,Impact of Infill and Shell Design Features on Compression Stiffness in Material Extrusion of Thermoplastic Urethane/PolyFlex Data.xlsx,Impact of Infill and Shell Design Features on Compression Stiffness in Material Extrusion of Thermoplastic Urethane/PolyFlex Data.xlsx#Raw data - Do not sort!72,668fc97bdde2e660aa7fa61cb334ab451046625b6ecccb8275814e414c1a2527,CC-BY-4.0,reference-103,polyflex_discrete_point_response
source_mendeley_7zcd9bmmg5_v1,PolyFlex_unknown_grade,PolyFlex_unknown_grade,PolyFlex (exact chemistry/hardness unavailable),cube,15,Tri-Hex,20.0,20.0,resolved_percent,2,PolyFlex_unknown_grade|cube|15|Tri-Hex|20|2|C,C,horizontal,0.05;0.10;0.15;0.20,338.82699753923094,378.5051233127168,366.29220292130094,332.34042755925606,378.5051233127168,0.1,62.48972687764384,4,0,True,kPa,kJ_m3,source_reported_psi_to_kPa,complete,4,ASTM_D575_91_adapted;21C;12.65mm_min;20pct_peak_deflection;10Hz_acquisition,discrete_compression_energy_absorption_application_proxy,False,core_TPU_application_experimental,0.15,10.17632/7zcd9bmmg5.1|PolyFlex_unknown_grade|cube|15|Tri-Hex|20|2,Impact of Infill and Shell Design Features on Compression Stiffness in Material Extrusion of Thermoplastic Urethane/PolyFlex Data.xlsx,Impact of Infill and Shell Design Features on Compression Stiffness in Material Extrusion of Thermoplastic Urethane/PolyFlex Data.xlsx#Raw data - Do not sort!73,668fc97bdde2e660aa7fa61cb334ab451046625b6ecccb8275814e414c1a2527,CC-BY-4.0,reference-103,polyflex_discrete_point_response
source_mendeley_7zcd9bmmg5_v1,PolyFlex_unknown_grade,PolyFlex_unknown_grade,PolyFlex (exact chemistry/hardness unavailable),cube,15,Tri-Hex,20.0,20.0,resolved_percent,2,PolyFlex_unknown_grade|cube|15|Tri-Hex|20|2|C,C,vertical,0.05;0.10;0.15;0.20,548.7158084301233,959.3481375682927,1090.0801708829415,932.3884523012675,1090.0801708829415,0.15,153.21691715159957,4,0,True,kPa,kJ_m3,source_reported_psi_to_kPa,complete,4,ASTM_D575_91_adapted;21C;12.65mm_min;20pct_peak_deflection;10Hz_acquisition,discrete_compression_energy_absorption_application_proxy,False,core_TPU_application_experimental,0.15,10.17632/7zcd9bmmg5.1|PolyFlex_unknown_grade|cube|15|Tri-Hex|20|2,Impact of Infill and Shell Design Features on Compression Stiffness in Material Extrusion of Thermoplastic Urethane/PolyFlex Data.xlsx,Impact of Infill and Shell Design Features on Compression Stiffness in Material Extrusion of Thermoplastic Urethane/PolyFlex Data.xlsx#Raw data - Do not sort!73,668fc97bdde2e660aa7fa61cb334ab451046625b6ecccb8275814e414c1a2527,CC-BY-4.0,reference-103,polyflex_discrete_point_response
source_mendeley_7zcd9bmmg5_v1,PolyFlex_unknown_grade,PolyFlex_unknown_grade,PolyFlex (exact chemistry/hardness unavailable),cube,15,Tri-Hex,20.0,20.0,resolved_percent,2,PolyFlex_unknown_grade|cube|15|Tri-Hex|20|2|D,D,horizontal,0.05;0.10;0.15;0.20,366.78398170637183,406.0658084694863,389.07854457552594,345.38960603187985,406.0658084694863,0.1,66.7311568883662,4,0,True,kPa,kJ_m3,source_reported_psi_to_kPa,complete,4,ASTM_D575_91_adapted;21C;12.65mm_min;20pct_peak_deflection;10Hz_acquisition,discrete_compression_energy_absorption_application_proxy,False,core_TPU_application_experimental,0.15,10.17632/7zcd9bmmg5.1|PolyFlex_unknown_grade|cube|15|Tri-Hex|20|2,Impact of Infill and Shell Design Features on Compression Stiffness in Material Extrusion of Thermoplastic Urethane/PolyFlex Data.xlsx,Impact of Infill and Shell Design Features on Compression Stiffness in Material Extrusion of Thermoplastic Urethane/PolyFlex Data.xlsx#Raw data - Do not sort!74,668fc97bdde2e660aa7fa61cb334ab451046625b6ecccb8275814e414c1a2527,CC-BY-4.0,reference-103,polyflex_discrete_point_response
source_mendeley_7zcd9bmmg5_v1,PolyFlex_unknown_grade,PolyFlex_unknown_grade,PolyFlex (exact chemistry/hardness unavailable),cube,15,Tri-Hex,20.0,20.0,resolved_percent,2,PolyFlex_unknown_grade|cube|15|Tri-Hex|20|2|D,D,vertical,0.05;0.10;0.15;0.20,553.567846027265,962.0925247709351,1057.118480814054,900.5805609266981,1057.118480814054,0.15,151.15345660378014,4,0,True,kPa,kJ_m3,source_reported_psi_to_kPa,complete,4,ASTM_D575_91_adapted;21C;12.65mm_min;20pct_peak_deflection;10Hz_acquisition,discrete_compression_energy_absorption_application_proxy,False,core_TPU_application_experimental,0.15,10.17632/7zcd9bmmg5.1|PolyFlex_unknown_grade|cube|15|Tri-Hex|20|2,Impact of Infill and Shell Design Features on Compression Stiffness in Material Extrusion of Thermoplastic Urethane/PolyFlex Data.xlsx,Impact of Infill and Shell Design Features on Compression Stiffness in Material Extrusion of Thermoplastic Urethane/PolyFlex Data.xlsx#Raw data - Do not sort!74,668fc97bdde2e660aa7fa61cb334ab451046625b6ecccb8275814e414c1a2527,CC-BY-4.0,reference-103,polyflex_discrete_point_response
source_mendeley_7zcd9bmmg5_v1,PolyFlex_unknown_grade,PolyFlex_unknown_grade,PolyFlex (exact chemistry/hardness unavailable),cube,16,Tri-Hex,20.0,20.0,resolved_percent,3,PolyFlex_unknown_grade|cube|16|Tri-Hex|20|3|A,A,horizontal,0.05;0.10;0.15;0.20,431.44190597460965,654.0027774269078,687.0158851401326,642.0150871307264,687.0158851401326,0.15,104.67340560535067,4,0,True,kPa,kJ_m3,source_reported_psi_to_kPa,complete,4,ASTM_D575_91_adapted;21C;12.65mm_min;20pct_peak_deflection;10Hz_acquisition,discrete_compression_energy_absorption_application_proxy,False,core_TPU_application_experimental,0.15,10.17632/7zcd9bmmg5.1|PolyFlex_unknown_grade|cube|16|Tri-Hex|20|3,Impact of Infill and Shell Design Features on Compression Stiffness in Material Extrusion of Thermoplastic Urethane/PolyFlex Data.xlsx,Impact of Infill and Shell Design Features on Compression Stiffness in Material Extrusion of Thermoplastic Urethane/PolyFlex Data.xlsx#Raw data - Do not sort!75,668fc97bdde2e660aa7fa61cb334ab451046625b6ecccb8275814e414c1a2527,CC-BY-4.0,reference-103,polyflex_discrete_point_response
source_mendeley_7zcd9bmmg5_v1,PolyFlex_unknown_grade,PolyFlex_unknown_grade,PolyFlex (exact chemistry/hardness unavailable),cube,16,Tri-Hex,20.0,20.0,resolved_percent,3,PolyFlex_unknown_grade|cube|16|Tri-Hex|20|3|A,A,vertical,0.05;0.10;0.15;0.20,711.4893120777081,1201.1517431237348,1453.041910600345,1184.4028357245545,1453.041910600345,0.15,197.8942191832033,4,0,True,kPa,kJ_m3,source_reported_psi_to_kPa,complete,4,ASTM_D575_91_adapted;21C;12.65mm_min;20pct_peak_deflection;10Hz_acquisition,discrete_compression_energy_absorption_application_proxy,False,core_TPU_application_experimental,0.15,10.17632/7zcd9bmmg5.1|PolyFlex_unknown_grade|cube|16|Tri-Hex|20|3,Impact of Infill and Shell Design Features on Compression Stiffness in Material Extrusion of Thermoplastic Urethane/PolyFlex Data.xlsx,Impact of Infill and Shell Design Features on Compression Stiffness in Material Extrusion of Thermoplastic Urethane/PolyFlex Data.xlsx#Raw data - Do not sort!75,668fc97bdde2e660aa7fa61cb334ab451046625b6ecccb8275814e414c1a2527,CC-BY-4.0,reference-103,polyflex_discrete_point_response
source_mendeley_7zcd9bmmg5_v1,PolyFlex_unknown_grade,PolyFlex_unknown_grade,PolyFlex (exact chemistry/hardness unavailable),cube,16,Tri-Hex,20.0,20.0,resolved_percent,3,PolyFlex_unknown_grade|cube|16|Tri-Hex|20|3|B,B,horizontal,0.05;0.10;0.15;0.20,477.1808570106153,687.6959035900132,723.599893855026,687.1569407200958,723.599893855026,0.15,111.60275624078513,4,0,True,kPa,kJ_m3,source_reported_psi_to_kPa,complete,4,ASTM_D575_91_adapted;21C;12.65mm_min;20pct_peak_deflection;10Hz_acquisition,discrete_compression_energy_absorption_application_proxy,False,core_TPU_application_experimental,0.15,10.17632/7zcd9bmmg5.1|PolyFlex_unknown_grade|cube|16|Tri-Hex|20|3,Impact of Infill and Shell Design Features on Compression Stiffness in Material Extrusion of Thermoplastic Urethane/PolyFlex Data.xlsx,Impact of Infill and Shell Design Features on Compression Stiffness in Material Extrusion of Thermoplastic Urethane/PolyFlex Data.xlsx#Raw data - Do not sort!76,668fc97bdde2e660aa7fa61cb334ab451046625b6ecccb8275814e414c1a2527,CC-BY-4.0,reference-103,polyflex_discrete_point_response
source_mendeley_7zcd9bmmg5_v1,PolyFlex_unknown_grade,PolyFlex_unknown_grade,PolyFlex (exact chemistry/hardness unavailable),cube,16,Tri-Hex,20.0,20.0,resolved_percent,3,PolyFlex_unknown_grade|cube|16|Tri-Hex|20|3|B,B,vertical,0.05;0.10;0.15;0.20,698.5159356060549,1214.3615839965412,1481.9937812482294,1274.0903442011288,1481.9937812482294,0.15,201.5958236475695,4,0,True,kPa,kJ_m3,source_reported_psi_to_kPa,complete,4,ASTM_D575_91_adapted;21C;12.65mm_min;20pct_peak_deflection;10Hz_acquisition,discrete_compression_energy_absorption_application_proxy,False,core_TPU_application_experimental,0.15,10.17632/7zcd9bmmg5.1|PolyFlex_unknown_grade|cube|16|Tri-Hex|20|3,Impact of Infill and Shell Design Features on Compression Stiffness in Material Extrusion of Thermoplastic Urethane/PolyFlex Data.xlsx,Impact of Infill and Shell Design Features on Compression Stiffness in Material Extrusion of Thermoplastic Urethane/PolyFlex Data.xlsx#Raw data - Do not sort!76,668fc97bdde2e660aa7fa61cb334ab451046625b6ecccb8275814e414c1a2527,CC-BY-4.0,reference-103,polyflex_discrete_point_response
source_mendeley_7zcd9bmmg5_v1,PolyFlex_unknown_grade,PolyFlex_unknown_grade,PolyFlex (exact chemistry/hardness unavailable),cube,16,Tri-Hex,20.0,20.0,resolved_percent,3,PolyFlex_unknown_grade|cube|16|Tri-Hex|20|3|C,C,horizontal,0.05;0.10;0.15;0.20,507.84795783456127,710.4433627201817,724.4406456586004,679.397370147244,724.4406456586004,0.15,114.12153256434827,4,0,True,kPa,kJ_m3,source_reported_psi_to_kPa,complete,4,ASTM_D575_91_adapted;21C;12.65mm_min;20pct_peak_deflection;10Hz_acquisition,discrete_compression_energy_absorption_application_proxy,False,core_TPU_application_experimental,0.15,10.17632/7zcd9bmmg5.1|PolyFlex_unknown_grade|cube|16|Tri-Hex|20|3,Impact of Infill and Shell Design Features on Compression Stiffness in Material Extrusion of Thermoplastic Urethane/PolyFlex Data.xlsx,Impact of Infill and Shell Design Features on Compression Stiffness in Material Extrusion of Thermoplastic Urethane/PolyFlex Data.xlsx#Raw data - Do not sort!77,668fc97bdde2e660aa7fa61cb334ab451046625b6ecccb8275814e414c1a2527,CC-BY-4.0,reference-103,polyflex_discrete_point_response
source_mendeley_7zcd9bmmg5_v1,PolyFlex_unknown_grade,PolyFlex_unknown_grade,PolyFlex (exact chemistry/hardness unavailable),cube,16,Tri-Hex,20.0,20.0,resolved_percent,3,PolyFlex_unknown_grade|cube|16|Tri-Hex|20|3|C,C,vertical,0.05;0.10;0.15;0.20,681.2759826080817,1190.8583753690339,1530.3594785655598,1295.446404979659,1530.3594785655598,0.15,202.51085195162526,4,0,True,kPa,kJ_m3,source_reported_psi_to_kPa,complete,4,ASTM_D575_91_adapted;21C;12.65mm_min;20pct_peak_deflection;10Hz_acquisition,discrete_compression_energy_absorption_application_proxy,False,core_TPU_application_experimental,0.15,10.17632/7zcd9bmmg5.1|PolyFlex_unknown_grade|cube|16|Tri-Hex|20|3,Impact of Infill and Shell Design Features on Compression Stiffness in Material Extrusion of Thermoplastic Urethane/PolyFlex Data.xlsx,Impact of Infill and Shell Design Features on Compression Stiffness in Material Extrusion of Thermoplastic Urethane/PolyFlex Data.xlsx#Raw data - Do not sort!77,668fc97bdde2e660aa7fa61cb334ab451046625b6ecccb8275814e414c1a2527,CC-BY-4.0,reference-103,polyflex_discrete_point_response
source_mendeley_7zcd9bmmg5_v1,PolyFlex_unknown_grade,PolyFlex_unknown_grade,PolyFlex (exact chemistry/hardness unavailable),cube,16,Tri-Hex,20.0,20.0,resolved_percent,3,PolyFlex_unknown_grade|cube|16|Tri-Hex|20|3|D,D,horizontal,0.05;0.10;0.15;0.20,459.78471168365706,714.1716859116937,744.8991918247118,702.3817667019724,744.8991918247118,0.15,113.50232363855243,4,0,True,kPa,kJ_m3,source_reported_psi_to_kPa,complete,4,ASTM_D575_91_adapted;21C;12.65mm_min;20pct_peak_deflection;10Hz_acquisition,discrete_compression_energy_absorption_application_proxy,False,core_TPU_application_experimental,0.15,10.17632/7zcd9bmmg5.1|PolyFlex_unknown_grade|cube|16|Tri-Hex|20|3,Impact of Infill and Shell Design Features on Compression Stiffness in Material Extrusion of Thermoplastic Urethane/PolyFlex Data.xlsx,Impact of Infill and Shell Design Features on Compression Stiffness in Material Extrusion of Thermoplastic Urethane/PolyFlex Data.xlsx#Raw data - Do not sort!78,668fc97bdde2e660aa7fa61cb334ab451046625b6ecccb8275814e414c1a2527,CC-BY-4.0,reference-103,polyflex_discrete_point_response
source_mendeley_7zcd9bmmg5_v1,PolyFlex_unknown_grade,PolyFlex_unknown_grade,PolyFlex (exact chemistry/hardness unavailable),cube,16,Tri-Hex,20.0,20.0,resolved_percent,3,PolyFlex_unknown_grade|cube|16|Tri-Hex|20|3|D,D,vertical,0.05;0.10;0.15;0.20,585.9801667112797,1124.4163723678428,1458.1356158561193,1305.4499985952448,1458.1356158561193,0.15,191.06285771164323,4,0,True,kPa,kJ_m3,source_reported_psi_to_kPa,complete,4,ASTM_D575_91_adapted;21C;12.65mm_min;20pct_peak_deflection;10Hz_acquisition,discrete_compression_energy_absorption_application_proxy,False,core_TPU_application_experimental,0.15,10.17632/7zcd9bmmg5.1|PolyFlex_unknown_grade|cube|16|Tri-Hex|20|3,Impact of Infill and Shell Design Features on Compression Stiffness in Material Extrusion of Thermoplastic Urethane/PolyFlex Data.xlsx,Impact of Infill and Shell Design Features on Compression Stiffness in Material Extrusion of Thermoplastic Urethane/PolyFlex Data.xlsx#Raw data - Do not sort!78,668fc97bdde2e660aa7fa61cb334ab451046625b6ecccb8275814e414c1a2527,CC-BY-4.0,reference-103,polyflex_discrete_point_response
source_mendeley_7zcd9bmmg5_v1,PolyFlex_unknown_grade,PolyFlex_unknown_grade,PolyFlex (exact chemistry/hardness unavailable),cube,17,Tri-Hex,30.0,30.0,resolved_percent,2,PolyFlex_unknown_grade|cube|17|Tri-Hex|30|2|A,A,horizontal,0.05;0.10;0.15;0.20,453.73512072705387,713.4538255892536,708.8788851039279,638.7087008182468,713.4538255892536,0.1,109.77110909146793,4,0,True,kPa,kJ_m3,source_reported_psi_to_kPa,complete,4,ASTM_D575_91_adapted;21C;12.65mm_min;20pct_peak_deflection;10Hz_acquisition,discrete_compression_energy_absorption_application_proxy,False,core_TPU_application_experimental,0.15,10.17632/7zcd9bmmg5.1|PolyFlex_unknown_grade|cube|17|Tri-Hex|30|2,Impact of Infill and Shell Design Features on Compression Stiffness in Material Extrusion of Thermoplastic Urethane/PolyFlex Data.xlsx,Impact of Infill and Shell Design Features on Compression Stiffness in Material Extrusion of Thermoplastic Urethane/PolyFlex Data.xlsx#Raw data - Do not sort!79,668fc97bdde2e660aa7fa61cb334ab451046625b6ecccb8275814e414c1a2527,CC-BY-4.0,reference-103,polyflex_discrete_point_response
source_mendeley_7zcd9bmmg5_v1,PolyFlex_unknown_grade,PolyFlex_unknown_grade,PolyFlex (exact chemistry/hardness unavailable),cube,17,Tri-Hex,30.0,30.0,resolved_percent,2,PolyFlex_unknown_grade|cube|17|Tri-Hex|30|2|A,A,vertical,0.05;0.10;0.15;0.20,739.1177105351886,1368.958972659082,1861.4927976925323,1864.1797598535657,1864.1797598535657,0.2,245.0829680406793,4,0,True,kPa,kJ_m3,source_reported_psi_to_kPa,complete,4,ASTM_D575_91_adapted;21C;12.65mm_min;20pct_peak_deflection;10Hz_acquisition,discrete_compression_energy_absorption_application_proxy,False,core_TPU_application_experimental,0.15,10.17632/7zcd9bmmg5.1|PolyFlex_unknown_grade|cube|17|Tri-Hex|30|2,Impact of Infill and Shell Design Features on Compression Stiffness in Material Extrusion of Thermoplastic Urethane/PolyFlex Data.xlsx,Impact of Infill and Shell Design Features on Compression Stiffness in Material Extrusion of Thermoplastic Urethane/PolyFlex Data.xlsx#Raw data - Do not sort!79,668fc97bdde2e660aa7fa61cb334ab451046625b6ecccb8275814e414c1a2527,CC-BY-4.0,reference-103,polyflex_discrete_point_response
source_mendeley_7zcd9bmmg5_v1,PolyFlex_unknown_grade,PolyFlex_unknown_grade,PolyFlex (exact chemistry/hardness unavailable),cube,17,Tri-Hex,30.0,30.0,resolved_percent,2,PolyFlex_unknown_grade|cube|17|Tri-Hex|30|2|B,B,horizontal,0.05;0.10;0.15;0.20,488.5348378484591,704.3413607700877,691.2089538290066,613.8171684912389,704.3413607700877,0.1,109.54968683465864,4,0,True,kPa,kJ_m3,source_reported_psi_to_kPa,complete,4,ASTM_D575_91_adapted;21C;12.65mm_min;20pct_peak_deflection;10Hz_acquisition,discrete_compression_energy_absorption_application_proxy,False,core_TPU_application_experimental,0.15,10.17632/7zcd9bmmg5.1|PolyFlex_unknown_grade|cube|17|Tri-Hex|30|2,Impact of Infill and Shell Design Features on Compression Stiffness in Material Extrusion of Thermoplastic Urethane/PolyFlex Data.xlsx,Impact of Infill and Shell Design Features on Compression Stiffness in Material Extrusion of Thermoplastic Urethane/PolyFlex Data.xlsx#Raw data - Do not sort!80,668fc97bdde2e660aa7fa61cb334ab451046625b6ecccb8275814e414c1a2527,CC-BY-4.0,reference-103,polyflex_discrete_point_response
source_mendeley_7zcd9bmmg5_v1,PolyFlex_unknown_grade,PolyFlex_unknown_grade,PolyFlex (exact chemistry/hardness unavailable),cube,17,Tri-Hex,30.0,30.0,resolved_percent,2,PolyFlex_unknown_grade|cube|17|Tri-Hex|30|2|B,B,vertical,0.05;0.10;0.15;0.20,727.9558245029183,1369.660560976326,1882.9726013943236,1921.3749120856646,1921.3749120856646,0.2,247.06382214582,4,0,True,kPa,kJ_m3,source_reported_psi_to_kPa,complete,4,ASTM_D575_91_adapted;21C;12.65mm_min;20pct_peak_deflection;10Hz_acquisition,discrete_compression_energy_absorption_application_proxy,False,core_TPU_application_experimental,0.15,10.17632/7zcd9bmmg5.1|PolyFlex_unknown_grade|cube|17|Tri-Hex|30|2,Impact of Infill and Shell Design Features on Compression Stiffness in Material Extrusion of Thermoplastic Urethane/PolyFlex Data.xlsx,Impact of Infill and Shell Design Features on Compression Stiffness in Material Extrusion of Thermoplastic Urethane/PolyFlex Data.xlsx#Raw data - Do not sort!80,668fc97bdde2e660aa7fa61cb334ab451046625b6ecccb8275814e414c1a2527,CC-BY-4.0,reference-103,polyflex_discrete_point_response
source_mendeley_7zcd9bmmg5_v1,PolyFlex_unknown_grade,PolyFlex_unknown_grade,PolyFlex (exact chemistry/hardness unavailable),cube,17,Tri-Hex,30.0,30.0,resolved_percent,2,PolyFlex_unknown_grade|cube|17|Tri-Hex|30|2|C,C,horizontal,0.05;0.10;0.15;0.20,482.33042633074945,703.9914180535968,709.7524174296021,647.0537324619233,709.7524174296021,0.15,110.98005640224551,4,0,True,kPa,kJ_m3,source_reported_psi_to_kPa,complete,4,ASTM_D575_91_adapted;21C;12.65mm_min;20pct_peak_deflection;10Hz_acquisition,discrete_compression_energy_absorption_application_proxy,False,core_TPU_application_experimental,0.15,10.17632/7zcd9bmmg5.1|PolyFlex_unknown_grade|cube|17|Tri-Hex|30|2,Impact of Infill and Shell Design Features on Compression Stiffness in Material Extrusion of Thermoplastic Urethane/PolyFlex Data.xlsx,Impact of Infill and Shell Design Features on Compression Stiffness in Material Extrusion of Thermoplastic Urethane/PolyFlex Data.xlsx#Raw data - Do not sort!81,668fc97bdde2e660aa7fa61cb334ab451046625b6ecccb8275814e414c1a2527,CC-BY-4.0,reference-103,polyflex_discrete_point_response
source_mendeley_7zcd9bmmg5_v1,PolyFlex_unknown_grade,PolyFlex_unknown_grade,PolyFlex (exact chemistry/hardness unavailable),cube,17,Tri-Hex,30.0,30.0,resolved_percent,2,PolyFlex_unknown_grade|cube|17|Tri-Hex|30|2|C,C,vertical,0.05;0.10;0.15;0.20,700.7329963145867,1336.3388054900427,1863.6094828341056,1903.3648296787824,1903.3648296787824,0.2,242.6181849739063,4,0,True,kPa,kJ_m3,source_reported_psi_to_kPa,complete,4,ASTM_D575_91_adapted;21C;12.65mm_min;20pct_peak_deflection;10Hz_acquisition,discrete_compression_energy_absorption_application_proxy,False,core_TPU_application_experimental,0.15,10.17632/7zcd9bmmg5.1|PolyFlex_unknown_grade|cube|17|Tri-Hex|30|2,Impact of Infill and Shell Design Features on Compression Stiffness in Material Extrusion of Thermoplastic Urethane/PolyFlex Data.xlsx,Impact of Infill and Shell Design Features on Compression Stiffness in Material Extrusion of Thermoplastic Urethane/PolyFlex Data.xlsx#Raw data - Do not sort!81,668fc97bdde2e660aa7fa61cb334ab451046625b6ecccb8275814e414c1a2527,CC-BY-4.0,reference-103,polyflex_discrete_point_response
source_mendeley_7zcd9bmmg5_v1,PolyFlex_unknown_grade,PolyFlex_unknown_grade,PolyFlex (exact chemistry/hardness unavailable),cube,17,Tri-Hex,30.0,30.0,resolved_percent,2,PolyFlex_unknown_grade|cube|17|Tri-Hex|30|2|D,D,horizontal,0.05;0.10;0.15;0.20,458.8906974444568,696.2378075756757,697.6922599474741,631.5799069586092,697.6922599474741,0.15,108.43053592234557,4,0,True,kPa,kJ_m3,source_reported_psi_to_kPa,complete,4,ASTM_D575_91_adapted;21C;12.65mm_min;20pct_peak_deflection;10Hz_acquisition,discrete_compression_energy_absorption_application_proxy,False,core_TPU_application_experimental,0.15,10.17632/7zcd9bmmg5.1|PolyFlex_unknown_grade|cube|17|Tri-Hex|30|2,Impact of Infill and Shell Design Features on Compression Stiffness in Material Extrusion of Thermoplastic Urethane/PolyFlex Data.xlsx,Impact of Infill and Shell Design Features on Compression Stiffness in Material Extrusion of Thermoplastic Urethane/PolyFlex Data.xlsx#Raw data - Do not sort!82,668fc97bdde2e660aa7fa61cb334ab451046625b6ecccb8275814e414c1a2527,CC-BY-4.0,reference-103,polyflex_discrete_point_response
source_mendeley_7zcd9bmmg5_v1,PolyFlex_unknown_grade,PolyFlex_unknown_grade,PolyFlex (exact chemistry/hardness unavailable),cube,17,Tri-Hex,30.0,30.0,resolved_percent,2,PolyFlex_unknown_grade|cube|17|Tri-Hex|30|2|D,D,vertical,0.05;0.10;0.15;0.20,706.5822145559938,1346.069180785754,1878.0677270826238,1869.727945998766,1878.0677270826238,0.15,243.27915477118776,4,0,True,kPa,kJ_m3,source_reported_psi_to_kPa,complete,4,ASTM_D575_91_adapted;21C;12.65mm_min;20pct_peak_deflection;10Hz_acquisition,discrete_compression_energy_absorption_application_proxy,False,core_TPU_application_experimental,0.15,10.17632/7zcd9bmmg5.1|PolyFlex_unknown_grade|cube|17|Tri-Hex|30|2,Impact of Infill and Shell Design Features on Compression Stiffness in Material Extrusion of Thermoplastic Urethane/PolyFlex Data.xlsx,Impact of Infill and Shell Design Features on Compression Stiffness in Material Extrusion of Thermoplastic Urethane/PolyFlex Data.xlsx#Raw data - Do not sort!82,668fc97bdde2e660aa7fa61cb334ab451046625b6ecccb8275814e414c1a2527,CC-BY-4.0,reference-103,polyflex_discrete_point_response
source_mendeley_7zcd9bmmg5_v1,PolyFlex_unknown_grade,PolyFlex_unknown_grade,PolyFlex (exact chemistry/hardness unavailable),cube,18,Tri-Hex,30.0,30.0,resolved_percent,3,PolyFlex_unknown_grade|cube|18|Tri-Hex|30|3|A,A,horizontal,0.05;0.10;0.15;0.20,550.7548231282695,945.6034964315558,1030.7731583480177,959.7512481157266,1030.7731583480177,0.15,150.35035509828532,4,0,True,kPa,kJ_m3,source_reported_psi_to_kPa,complete,4,ASTM_D575_91_adapted;21C;12.65mm_min;20pct_peak_deflection;10Hz_acquisition,discrete_compression_energy_absorption_application_proxy,False,core_TPU_application_experimental,0.15,10.17632/7zcd9bmmg5.1|PolyFlex_unknown_grade|cube|18|Tri-Hex|30|3,Impact of Infill and Shell Design Features on Compression Stiffness in Material Extrusion of Thermoplastic Urethane/PolyFlex Data.xlsx,Impact of Infill and Shell Design Features on Compression Stiffness in Material Extrusion of Thermoplastic Urethane/PolyFlex Data.xlsx#Raw data - Do not sort!83,668fc97bdde2e660aa7fa61cb334ab451046625b6ecccb8275814e414c1a2527,CC-BY-4.0,reference-103,polyflex_discrete_point_response
source_mendeley_7zcd9bmmg5_v1,PolyFlex_unknown_grade,PolyFlex_unknown_grade,PolyFlex (exact chemistry/hardness unavailable),cube,18,Tri-Hex,30.0,30.0,resolved_percent,3,PolyFlex_unknown_grade|cube|18|Tri-Hex|30|3|A,A,vertical,0.05;0.10;0.15;0.20,698.771084431782,1356.7218571203982,1909.6520675950492,2120.4174854637695,2120.4174854637695,0.2,251.2676875939557,4,0,True,kPa,kJ_m3,source_reported_psi_to_kPa,complete,4,ASTM_D575_91_adapted;21C;12.65mm_min;20pct_peak_deflection;10Hz_acquisition,discrete_compression_energy_absorption_application_proxy,False,core_TPU_application_experimental,0.15,10.17632/7zcd9bmmg5.1|PolyFlex_unknown_grade|cube|18|Tri-Hex|30|3,Impact of Infill and Shell Design Features on Compression Stiffness in Material Extrusion of Thermoplastic Urethane/PolyFlex Data.xlsx,Impact of Infill and Shell Design Features on Compression Stiffness in Material Extrusion of Thermoplastic Urethane/PolyFlex Data.xlsx#Raw data - Do not sort!83,668fc97bdde2e660aa7fa61cb334ab451046625b6ecccb8275814e414c1a2527,CC-BY-4.0,reference-103,polyflex_discrete_point_response
source_mendeley_7zcd9bmmg5_v1,PolyFlex_unknown_grade,PolyFlex_unknown_grade,PolyFlex (exact chemistry/hardness unavailable),cube,18,Tri-Hex,30.0,30.0,resolved_percent,3,PolyFlex_unknown_grade|cube|18|Tri-Hex|30|3|B,B,horizontal,0.05;0.10;0.15;0.20,628.0528552267714,974.4772236125992,1007.6103373641785,939.5917473475081,1007.6103373641785,0.15,153.99681449386517,4,0,True,kPa,kJ_m3,source_reported_psi_to_kPa,complete,4,ASTM_D575_91_adapted;21C;12.65mm_min;20pct_peak_deflection;10Hz_acquisition,discrete_compression_energy_absorption_application_proxy,False,core_TPU_application_experimental,0.15,10.17632/7zcd9bmmg5.1|PolyFlex_unknown_grade|cube|18|Tri-Hex|30|3,Impact of Infill and Shell Design Features on Compression Stiffness in Material Extrusion of Thermoplastic Urethane/PolyFlex Data.xlsx,Impact of Infill and Shell Design Features on Compression Stiffness in Material Extrusion of Thermoplastic Urethane/PolyFlex Data.xlsx#Raw data - Do not sort!84,668fc97bdde2e660aa7fa61cb334ab451046625b6ecccb8275814e414c1a2527,CC-BY-4.0,reference-103,polyflex_discrete_point_response
source_mendeley_7zcd9bmmg5_v1,PolyFlex_unknown_grade,PolyFlex_unknown_grade,PolyFlex (exact chemistry/hardness unavailable),cube,18,Tri-Hex,30.0,30.0,resolved_percent,3,PolyFlex_unknown_grade|cube|18|Tri-Hex|30|3|B,B,vertical,0.05;0.10;0.15;0.20,681.6169378798364,1335.753864744967,1893.3359766132605,2087.6831304442767,2087.6831304442767,0.2,247.72741722301015,4,0,True,kPa,kJ_m3,source_reported_psi_to_kPa,complete,4,ASTM_D575_91_adapted;21C;12.65mm_min;20pct_peak_deflection;10Hz_acquisition,discrete_compression_energy_absorption_application_proxy,False,core_TPU_application_experimental,0.15,10.17632/7zcd9bmmg5.1|PolyFlex_unknown_grade|cube|18|Tri-Hex|30|3,Impact of Infill and Shell Design Features on Compression Stiffness in Material Extrusion of Thermoplastic Urethane/PolyFlex Data.xlsx,Impact of Infill and Shell Design Features on Compression Stiffness in Material Extrusion of Thermoplastic Urethane/PolyFlex Data.xlsx#Raw data - Do not sort!84,668fc97bdde2e660aa7fa61cb334ab451046625b6ecccb8275814e414c1a2527,CC-BY-4.0,reference-103,polyflex_discrete_point_response
source_mendeley_7zcd9bmmg5_v1,PolyFlex_unknown_grade,PolyFlex_unknown_grade,PolyFlex (exact chemistry/hardness unavailable),cube,18,Tri-Hex,30.0,30.0,resolved_percent,3,PolyFlex_unknown_grade|cube|18|Tri-Hex|30|3|C,C,horizontal,0.05;0.10;0.15;0.20,489.9746737969785,901.801245130766,1016.2327026313695,949.9732866652735,1016.2327026313695,0.15,144.14976324458755,4,0,True,kPa,kJ_m3,source_reported_psi_to_kPa,complete,4,ASTM_D575_91_adapted;21C;12.65mm_min;20pct_peak_deflection;10Hz_acquisition,discrete_compression_energy_absorption_application_proxy,False,core_TPU_application_experimental,0.15,10.17632/7zcd9bmmg5.1|PolyFlex_unknown_grade|cube|18|Tri-Hex|30|3,Impact of Infill and Shell Design Features on Compression Stiffness in Material Extrusion of Thermoplastic Urethane/PolyFlex Data.xlsx,Impact of Infill and Shell Design Features on Compression Stiffness in Material Extrusion of Thermoplastic Urethane/PolyFlex Data.xlsx#Raw data - Do not sort!85,668fc97bdde2e660aa7fa61cb334ab451046625b6ecccb8275814e414c1a2527,CC-BY-4.0,reference-103,polyflex_discrete_point_response
source_mendeley_7zcd9bmmg5_v1,PolyFlex_unknown_grade,PolyFlex_unknown_grade,PolyFlex (exact chemistry/hardness unavailable),cube,18,Tri-Hex,30.0,30.0,resolved_percent,3,PolyFlex_unknown_grade|cube|18|Tri-Hex|30|3|C,C,vertical,0.05;0.10;0.15;0.20,672.9032790950973,1320.7161668228928,1882.1434859665605,2109.868495859926,2109.868495859926,0.2,246.5348589907257,4,0,True,kPa,kJ_m3,source_reported_psi_to_kPa,complete,4,ASTM_D575_91_adapted;21C;12.65mm_min;20pct_peak_deflection;10Hz_acquisition,discrete_compression_energy_absorption_application_proxy,False,core_TPU_application_experimental,0.15,10.17632/7zcd9bmmg5.1|PolyFlex_unknown_grade|cube|18|Tri-Hex|30|3,Impact of Infill and Shell Design Features on Compression Stiffness in Material Extrusion of Thermoplastic Urethane/PolyFlex Data.xlsx,Impact of Infill and Shell Design Features on Compression Stiffness in Material Extrusion of Thermoplastic Urethane/PolyFlex Data.xlsx#Raw data - Do not sort!85,668fc97bdde2e660aa7fa61cb334ab451046625b6ecccb8275814e414c1a2527,CC-BY-4.0,reference-103,polyflex_discrete_point_response
source_mendeley_7zcd9bmmg5_v1,PolyFlex_unknown_grade,PolyFlex_unknown_grade,PolyFlex (exact chemistry/hardness unavailable),cube,18,Tri-Hex,30.0,30.0,resolved_percent,3,PolyFlex_unknown_grade|cube|18|Tri-Hex|30|3|D,D,horizontal,0.05;0.10;0.15;0.20,508.10499875391594,933.2434894117378,1093.2526442689018,1017.4458184609219,1093.2526442689018,0.15,152.16620208325082,4,0,True,kPa,kJ_m3,source_reported_psi_to_kPa,complete,4,ASTM_D575_91_adapted;21C;12.65mm_min;20pct_peak_deflection;10Hz_acquisition,discrete_compression_energy_absorption_application_proxy,False,core_TPU_application_experimental,0.15,10.17632/7zcd9bmmg5.1|PolyFlex_unknown_grade|cube|18|Tri-Hex|30|3,Impact of Infill and Shell Design Features on Compression Stiffness in Material Extrusion of Thermoplastic Urethane/PolyFlex Data.xlsx,Impact of Infill and Shell Design Features on Compression Stiffness in Material Extrusion of Thermoplastic Urethane/PolyFlex Data.xlsx#Raw data - Do not sort!86,668fc97bdde2e660aa7fa61cb334ab451046625b6ecccb8275814e414c1a2527,CC-BY-4.0,reference-103,polyflex_discrete_point_response
source_mendeley_7zcd9bmmg5_v1,PolyFlex_unknown_grade,PolyFlex_unknown_grade,PolyFlex (exact chemistry/hardness unavailable),cube,18,Tri-Hex,30.0,30.0,resolved_percent,3,PolyFlex_unknown_grade|cube|18|Tri-Hex|30|3|D,D,vertical,0.05;0.10;0.15;0.20,643.3614063516854,1298.8113988922626,1852.8553902809986,2098.397678240559,2098.397678240559,0.2,242.2113517322613,4,0,True,kPa,kJ_m3,source_reported_psi_to_kPa,complete,4,ASTM_D575_91_adapted;21C;12.65mm_min;20pct_peak_deflection;10Hz_acquisition,discrete_compression_energy_absorption_application_proxy,False,core_TPU_application_experimental,0.15,10.17632/7zcd9bmmg5.1|PolyFlex_unknown_grade|cube|18|Tri-Hex|30|3,Impact of Infill and Shell Design Features on Compression Stiffness in Material Extrusion of Thermoplastic Urethane/PolyFlex Data.xlsx,Impact of Infill and Shell Design Features on Compression Stiffness in Material Extrusion of Thermoplastic Urethane/PolyFlex Data.xlsx#Raw data - Do not sort!86,668fc97bdde2e660aa7fa61cb334ab451046625b6ecccb8275814e414c1a2527,CC-BY-4.0,reference-103,polyflex_discrete_point_response
source_mendeley_7zcd9bmmg5_v1,PolyFlex_unknown_grade,PolyFlex_unknown_grade,PolyFlex (exact chemistry/hardness unavailable),cube, Old Old 3,Grid 0 deg,20.0,20.0,resolved_percent,2,PolyFlex_unknown_grade|cube| Old Old 3|Grid 0 deg|20|2|A,A,horizontal,0.05;0.10;0.15;0.20,,,,,,,,0,4,False,kPa,kJ_m3,source_reported_psi_to_kPa,partial_missing_points,4,ASTM_D575_91_adapted;21C;12.65mm_min;20pct_peak_deflection;10Hz_acquisition,discrete_compression_energy_absorption_application_proxy,False,core_TPU_application_experimental,0.0,10.17632/7zcd9bmmg5.1|PolyFlex_unknown_grade|cube| Old Old 3|Grid 0 deg|20|2,Impact of Infill and Shell Design Features on Compression Stiffness in Material Extrusion of Thermoplastic Urethane/PolyFlex Data.xlsx,Impact of Infill and Shell Design Features on Compression Stiffness in Material Extrusion of Thermoplastic Urethane/PolyFlex Data.xlsx#Raw data - Do not sort!19,668fc97bdde2e660aa7fa61cb334ab451046625b6ecccb8275814e414c1a2527,CC-BY-4.0,reference-103,polyflex_discrete_point_response;one_horizontal_direction_has_four_missing_source_values
source_mendeley_7zcd9bmmg5_v1,PolyFlex_unknown_grade,PolyFlex_unknown_grade,PolyFlex (exact chemistry/hardness unavailable),cube, Old Old 3,Grid 0 deg,20.0,20.0,resolved_percent,2,PolyFlex_unknown_grade|cube| Old Old 3|Grid 0 deg|20|2|A,A,vertical,0.05;0.10;0.15;0.20,579.362900363954,961.4510104263852,795.7028517816394,673.1480687082119,961.4510104263852,0.1,133.65453984630426,4,0,True,kPa,kJ_m3,source_reported_psi_to_kPa,complete,4,ASTM_D575_91_adapted;21C;12.65mm_min;20pct_peak_deflection;10Hz_acquisition,discrete_compression_energy_absorption_application_proxy,False,core_TPU_application_experimental,0.15,10.17632/7zcd9bmmg5.1|PolyFlex_unknown_grade|cube| Old Old 3|Grid 0 deg|20|2,Impact of Infill and Shell Design Features on Compression Stiffness in Material Extrusion of Thermoplastic Urethane/PolyFlex Data.xlsx,Impact of Infill and Shell Design Features on Compression Stiffness in Material Extrusion of Thermoplastic Urethane/PolyFlex Data.xlsx#Raw data - Do not sort!19,668fc97bdde2e660aa7fa61cb334ab451046625b6ecccb8275814e414c1a2527,CC-BY-4.0,reference-103,polyflex_discrete_point_response
source_mendeley_7zcd9bmmg5_v1,PolyFlex_unknown_grade,PolyFlex_unknown_grade,PolyFlex (exact chemistry/hardness unavailable),cube, Old Old 3,Grid 0 deg,20.0,20.0,resolved_percent,2,PolyFlex_unknown_grade|cube| Old Old 3|Grid 0 deg|20|2|B,B,horizontal,0.05;0.10;0.15;0.20,394.4738259044181,537.9695207632323,503.5764618648111,438.4731624077279,537.9695207632323,0.1,82.76281948681627,4,0,True,kPa,kJ_m3,source_reported_psi_to_kPa,complete,4,ASTM_D575_91_adapted;21C;12.65mm_min;20pct_peak_deflection;10Hz_acquisition,discrete_compression_energy_absorption_application_proxy,False,core_TPU_application_experimental,0.15,10.17632/7zcd9bmmg5.1|PolyFlex_unknown_grade|cube| Old Old 3|Grid 0 deg|20|2,Impact of Infill and Shell Design Features on Compression Stiffness in Material Extrusion of Thermoplastic Urethane/PolyFlex Data.xlsx,Impact of Infill and Shell Design Features on Compression Stiffness in Material Extrusion of Thermoplastic Urethane/PolyFlex Data.xlsx#Raw data - Do not sort!20,668fc97bdde2e660aa7fa61cb334ab451046625b6ecccb8275814e414c1a2527,CC-BY-4.0,reference-103,polyflex_discrete_point_response
source_mendeley_7zcd9bmmg5_v1,PolyFlex_unknown_grade,PolyFlex_unknown_grade,PolyFlex (exact chemistry/hardness unavailable),cube, Old Old 3,Grid 0 deg,20.0,20.0,resolved_percent,2,PolyFlex_unknown_grade|cube| Old Old 3|Grid 0 deg|20|2|B,B,vertical,0.05;0.10;0.15;0.20,878.7126888218148,1342.5723079472766,1410.6779342708323,1185.3373407673946,1410.6779342708323,0.15,211.23158007118104,4,0,True,kPa,kJ_m3,source_reported_psi_to_kPa,complete,4,ASTM_D575_91_adapted;21C;12.65mm_min;20pct_peak_deflection;10Hz_acquisition,discrete_compression_energy_absorption_application_proxy,False,core_TPU_application_experimental,0.15,10.17632/7zcd9bmmg5.1|PolyFlex_unknown_grade|cube| Old Old 3|Grid 0 deg|20|2,Impact of Infill and Shell Design Features on Compression Stiffness in Material Extrusion of Thermoplastic Urethane/PolyFlex Data.xlsx,Impact of Infill and Shell Design Features on Compression Stiffness in Material Extrusion of Thermoplastic Urethane/PolyFlex Data.xlsx#Raw data - Do not sort!20,668fc97bdde2e660aa7fa61cb334ab451046625b6ecccb8275814e414c1a2527,CC-BY-4.0,reference-103,polyflex_discrete_point_response
source_mendeley_7zcd9bmmg5_v1,PolyFlex_unknown_grade,PolyFlex_unknown_grade,PolyFlex (exact chemistry/hardness unavailable),cube, Old Old 3,Grid 0 deg,20.0,20.0,resolved_percent,2,PolyFlex_unknown_grade|cube| Old Old 3|Grid 0 deg|20|2|C,C,horizontal,0.05;0.10;0.15;0.20,386.8777558721904,530.3198335278228,486.10501121146183,407.8001014888533,530.3198335278228,0.1,80.36013256779509,4,0,True,kPa,kJ_m3,source_reported_psi_to_kPa,complete,4,ASTM_D575_91_adapted;21C;12.65mm_min;20pct_peak_deflection;10Hz_acquisition,discrete_compression_energy_absorption_application_proxy,False,core_TPU_application_experimental,0.15,10.17632/7zcd9bmmg5.1|PolyFlex_unknown_grade|cube| Old Old 3|Grid 0 deg|20|2,Impact of Infill and Shell Design Features on Compression Stiffness in Material Extrusion of Thermoplastic Urethane/PolyFlex Data.xlsx,Impact of Infill and Shell Design Features on Compression Stiffness in Material Extrusion of Thermoplastic Urethane/PolyFlex Data.xlsx#Raw data - Do not sort!21,668fc97bdde2e660aa7fa61cb334ab451046625b6ecccb8275814e414c1a2527,CC-BY-4.0,reference-103,polyflex_discrete_point_response
