Repository: fafasco16/TPU-HighThroughput-Screening

# TPU/TPUU 定向五目标筛选数据集

- 版本：`tpu-directed-five-objective-2026-08-30-v1`
- 三目标相关实验记录：120,550行
- 商用构件：24种
- 现实配方：980个

## 结论

旧数据没有作废，而是重新分工：

| 旧资产 | 继续用途 | 禁止解释 |
|---|---|---|
| Gold-V结构与虚拟候选 | 化学空间、反应规则、适用域和候选排序 | 不是实验性能真值 |
| Gold-C计算与模拟 | 表示预训练、机理描述符、低保真代理和后段复核 | 不能无标记冒充宏观实验性能 |
| Gold-E实验曲线与标量 | 性能端点、来源内校准和最终实验残差 | 曲线点数不是材料数 |
| 商用构件与980个现实配方 | 成本/EHS门、现实Pareto候选和实验设计 | 目录证据不等于实时库存或低成本 |

新主线只训练三个清晰目标：韧性、循环恢复和热稳定。成本与环保保持透明规则约束，不制造虚假标签。昂贵DFT/MD在完成便宜的结构、配方、采购/EHS和模型预筛前保持后置。

## 当前任务门

| 目标 | 类型 | 实验主目标闭合组 | 直接低保真计算组 | 机理代理组 | 状态 |
|---|---|---:|---:|---:|---|
| 韧性 | single_task_model | 8 | 1 | 7988 | insufficient_chemistry_closed_labels |

File: 结果/定向筛选/IIR-OH聚氨酯循环端点.csv (part 10 of 13)
release_id,source_id,formulation_id,polymer_family,soft_segment_family,diisocyanate_family,formulation_code_value,formulation_semantics_status,chemistry_mapping_status,thermoplastic_tpu_core,model_admission_layer,usage_mode,future_weight_ceiling,split_group,license,citation_keys,cyclic_run_id,replicate_id,cycle_number,maximum_strain_percent,peak_stress_MPa,loading_energy_MJ_m3,unloading_energy_MJ_m3,hysteresis_energy_MJ_m3,cycle_point_count,peak_stress_retention_percent,hysteresis_retention_percent,dissipation_fraction,cycle_strain_range_percent,segmentation_low_threshold_percent,segmentation_high_threshold_percent,cyclic_target_role,direct_shape_recovery_available,shape_recovery_ratio_percent,source_member,source_curve_sha256,source_run_point_count
iir-oh-pu-cyclic-durability-2026-v1,doi:10.17632/wg3znh66bv.1,HMDI-4,IIR_OH_crosslinked_polyurethane_network,hydroxylated_butyl_rubber_IIR_OH,HMDI,4,numeric_code_4_unresolved,polymer_family_diisocyanate_code_mapped,False,polyurethane_adjacent_experimental,cyclic_and_durability_transfer_supervision,0.45,10.17632/wg3znh66bv.1|HMDI-4,CC-BY-4.0,reference-190;reference-191,HMDI-4_rep2,2,42,50.127982240111685,3.2438772160181535,0.3471771432143606,0.2582364221384445,0.08894072107591611,2312,71.61332391728317,6.640790217866464,0.2561825362477871,0-50,0.5,45.0,peak_stress_and_hysteresis_retention_transfer,False,,Low-Permeability and Calcification-resistant Polyu/Dataset 2. Network and mechanical data/cyclic tensile raw data/HMDI-4-(C0-50)-2.txt,374badd35df5ee90290b5b514bcf21884374acf0e79096a9d8c5f431ecf2569c,231191
iir-oh-pu-cyclic-durability-2026-v1,doi:10.17632/wg3znh66bv.1,HMDI-4,IIR_OH_crosslinked_polyurethane_network,hydroxylated_butyl_rubber_IIR_OH,HMDI,4,numeric_code_4_unresolved,polymer_family_diisocyanate_code_mapped,False,polyurethane_adjacent_experimental,cyclic_and_durability_transfer_supervision,0.45,10.17632/wg3znh66bv.1|HMDI-4,CC-BY-4.0,reference-190;reference-191,HMDI-4_rep2,2,43,50.09158841966536,3.2470808848857318,0.34425627916887896,0.25575857376157346,0.0884977054073055,2312,71.68404958322537,6.607712297169602,0.25706925555856575,0-50,0.5,45.0,peak_stress_and_hysteresis_retention_transfer,False,,Low-Permeability and Calcification-resistant Polyu/Dataset 2. Network and mechanical data/cyclic tensile raw data/HMDI-4-(C0-50)-2.txt,374badd35df5ee90290b5b514bcf21884374acf0e79096a9d8c5f431ecf2569c,231191
iir-oh-pu-cyclic-durability-2026-v1,doi:10.17632/wg3znh66bv.1,HMDI-4,IIR_OH_crosslinked_polyurethane_network,hydroxylated_butyl_rubber_IIR_OH,HMDI,4,numeric_code_4_unresolved,polymer_family_diisocyanate_code_mapped,False,polyurethane_adjacent_experimental,cyclic_and_durability_transfer_supervision,0.45,10.17632/wg3znh66bv.1|HMDI-4,CC-BY-4.0,reference-190;reference-191,HMDI-4_rep2,2,44,50.05762410469615,3.2190484808279782,0.34133715056772446,0.2532021970288154,0.08813495353890904,2312,71.06519335091942,6.580627301342957,0.2582049841112219,0-50,0.5,45.0,peak_stress_and_hysteresis_retention_transfer,False,,Low-Permeability and Calcification-resistant Polyu/Dataset 2. Network and mechanical data/cyclic tensile raw data/HMDI-4-(C0-50)-2.txt,374badd35df5ee90290b5b514bcf21884374acf0e79096a9d8c5f431ecf2569c,231191
iir-oh-pu-cyclic-durability-2026-v1,doi:10.17632/wg3znh66bv.1,HMDI-4,IIR_OH_crosslinked_polyurethane_network,hydroxylated_butyl_rubber_IIR_OH,HMDI,4,numeric_code_4_unresolved,polymer_family_diisocyanate_code_mapped,False,polyurethane_adjacent_experimental,cyclic_and_durability_transfer_supervision,0.45,10.17632/wg3znh66bv.1|HMDI-4,CC-BY-4.0,reference-190;reference-191,HMDI-4_rep2,2,45,50.02253218668552,3.2036778769650764,0.3383331752327351,0.2510402991216401,0.08729287611109499,2312,70.72586483755808,6.517753294052858,0.25800862138644054,0-50,0.5,45.0,peak_stress_and_hysteresis_retention_transfer,False,,Low-Permeability and Calcification-resistant Polyu/Dataset 2. Network and mechanical data/cyclic tensile raw data/HMDI-4-(C0-50)-2.txt,374badd35df5ee90290b5b514bcf21884374acf0e79096a9d8c5f431ecf2569c,231191
iir-oh-pu-cyclic-durability-2026-v1,doi:10.17632/wg3znh66bv.1,HMDI-4,IIR_OH_crosslinked_polyurethane_network,hydroxylated_butyl_rubber_IIR_OH,HMDI,4,numeric_code_4_unresolved,polymer_family_diisocyanate_code_mapped,False,polyurethane_adjacent_experimental,cyclic_and_durability_transfer_supervision,0.45,10.17632/wg3znh66bv.1|HMDI-4,CC-BY-4.0,reference-190;reference-191,HMDI-4_rep2,2,46,49.989119707524885,3.2134577206787878,0.3346463427470876,0.24831662878192112,0.08632971396516648,2312,70.94176916102384,6.445838453701589,0.25797297904555627,0-50,0.5,45.0,peak_stress_and_hysteresis_retention_transfer,False,,Low-Permeability and Calcification-resistant Polyu/Dataset 2. Network and mechanical data/cyclic tensile raw data/HMDI-4-(C0-50)-2.txt,374badd35df5ee90290b5b514bcf21884374acf0e79096a9d8c5f431ecf2569c,231191
iir-oh-pu-cyclic-durability-2026-v1,doi:10.17632/wg3znh66bv.1,HMDI-4,IIR_OH_crosslinked_polyurethane_network,hydroxylated_butyl_rubber_IIR_OH,HMDI,4,numeric_code_4_unresolved,polymer_family_diisocyanate_code_mapped,False,polyurethane_adjacent_experimental,cyclic_and_durability_transfer_supervision,0.45,10.17632/wg3znh66bv.1|HMDI-4,CC-BY-4.0,reference-190;reference-191,HMDI-4_rep2,2,47,49.957530460543786,3.1733894031721697,0.3319153198105754,0.24622412374650296,0.08569119606407247,2312,70.05720257316013,6.398163290061996,0.2581718617657557,0-50,0.5,45.0,peak_stress_and_hysteresis_retention_transfer,False,,Low-Permeability and Calcification-resistant Polyu/Dataset 2. Network and mechanical data/cyclic tensile raw data/HMDI-4-(C0-50)-2.txt,374badd35df5ee90290b5b514bcf21884374acf0e79096a9d8c5f431ecf2569c,231191
iir-oh-pu-cyclic-durability-2026-v1,doi:10.17632/wg3znh66bv.1,HMDI-4,IIR_OH_crosslinked_polyurethane_network,hydroxylated_butyl_rubber_IIR_OH,HMDI,4,numeric_code_4_unresolved,polymer_family_diisocyanate_code_mapped,False,polyurethane_adjacent_experimental,cyclic_and_durability_transfer_supervision,0.45,10.17632/wg3znh66bv.1|HMDI-4,CC-BY-4.0,reference-190;reference-191,HMDI-4_rep2,2,48,49.92866922922136,3.1709871304426724,0.32951365265535054,0.244625668096625,0.08488798455872554,2312,70.00416889658764,6.338191220541299,0.257615986089392,0-50,0.5,45.0,peak_stress_and_hysteresis_retention_transfer,False,,Low-Permeability and Calcification-resistant Polyu/Dataset 2. Network and mechanical data/cyclic tensile raw data/HMDI-4-(C0-50)-2.txt,374badd35df5ee90290b5b514bcf21884374acf0e79096a9d8c5f431ecf2569c,231191
iir-oh-pu-cyclic-durability-2026-v1,doi:10.17632/wg3znh66bv.1,HMDI-4,IIR_OH_crosslinked_polyurethane_network,hydroxylated_butyl_rubber_IIR_OH,HMDI,4,numeric_code_4_unresolved,polymer_family_diisocyanate_code_mapped,False,polyurethane_adjacent_experimental,cyclic_and_durability_transfer_supervision,0.45,10.17632/wg3znh66bv.1|HMDI-4,CC-BY-4.0,reference-190;reference-191,HMDI-4_rep2,2,49,49.90379700502171,3.1562845564498807,0.32617018736028713,0.24227457247332967,0.08389561488695746,2312,69.67958811758515,6.264095590001496,0.2572142339737705,0-50,0.5,45.0,peak_stress_and_hysteresis_retention_transfer,False,,Low-Permeability and Calcification-resistant Polyu/Dataset 2. Network and mechanical data/cyclic tensile raw data/HMDI-4-(C0-50)-2.txt,374badd35df5ee90290b5b514bcf21884374acf0e79096a9d8c5f431ecf2569c,231191
iir-oh-pu-cyclic-durability-2026-v1,doi:10.17632/wg3znh66bv.1,HMDI-4,IIR_OH_crosslinked_polyurethane_network,hydroxylated_butyl_rubber_IIR_OH,HMDI,4,numeric_code_4_unresolved,polymer_family_diisocyanate_code_mapped,False,polyurethane_adjacent_experimental,cyclic_and_durability_transfer_supervision,0.45,10.17632/wg3znh66bv.1|HMDI-4,CC-BY-4.0,reference-190;reference-191,HMDI-4_rep2,2,50,49.88054133509853,3.1480186940510952,0.32366988921684586,0.24016410901247923,0.08350578020436664,2312,69.49710714127171,6.234988446328527,0.25799675220459295,0-50,0.5,45.0,peak_stress_and_hysteresis_retention_transfer,False,,Low-Permeability and Calcification-resistant Polyu/Dataset 2. Network and mechanical data/cyclic tensile raw data/HMDI-4-(C0-50)-2.txt,374badd35df5ee90290b5b514bcf21884374acf0e79096a9d8c5f431ecf2569c,231191
iir-oh-pu-cyclic-durability-2026-v1,doi:10.17632/wg3znh66bv.1,HMDI-4,IIR_OH_crosslinked_polyurethane_network,hydroxylated_butyl_rubber_IIR_OH,HMDI,4,numeric_code_4_unresolved,polymer_family_diisocyanate_code_mapped,False,polyurethane_adjacent_experimental,cyclic_and_durability_transfer_supervision,0.45,10.17632/wg3znh66bv.1|HMDI-4,CC-BY-4.0,reference-190;reference-191,HMDI-4_rep2,2,51,49.863374459184314,3.1399555867974827,0.32134563840795516,0.23764553832512086,0.0837001000828343,2312,69.31910228070504,6.249497408392861,0.2604675155932107,0-50,0.5,45.0,peak_stress_and_hysteresis_retention_transfer,False,,Low-Permeability and Calcification-resistant Polyu/Dataset 2. Network and mechanical data/cyclic tensile raw data/HMDI-4-(C0-50)-2.txt,374badd35df5ee90290b5b514bcf21884374acf0e79096a9d8c5f431ecf2569c,231191
iir-oh-pu-cyclic-durability-2026-v1,doi:10.17632/wg3znh66bv.1,HMDI-4,IIR_OH_crosslinked_polyurethane_network,hydroxylated_butyl_rubber_IIR_OH,HMDI,4,numeric_code_4_unresolved,polymer_family_diisocyanate_code_mapped,False,polyurethane_adjacent_experimental,cyclic_and_durability_transfer_supervision,0.45,10.17632/wg3znh66bv.1|HMDI-4,CC-BY-4.0,reference-190;reference-191,HMDI-4_rep2,2,52,49.848740885130354,3.1258743213845888,0.3182861597554337,0.23669224767491928,0.08159391208051439,2312,69.00823779539118,6.092238140494018,0.25635394307817194,0-50,0.5,45.0,peak_stress_and_hysteresis_retention_transfer,False,,Low-Permeability and Calcification-resistant Polyu/Dataset 2. Network and mechanical data/cyclic tensile raw data/HMDI-4-(C0-50)-2.txt,374badd35df5ee90290b5b514bcf21884374acf0e79096a9d8c5f431ecf2569c,231191
iir-oh-pu-cyclic-durability-2026-v1,doi:10.17632/wg3znh66bv.1,HMDI-4,IIR_OH_crosslinked_polyurethane_network,hydroxylated_butyl_rubber_IIR_OH,HMDI,4,numeric_code_4_unresolved,polymer_family_diisocyanate_code_mapped,False,polyurethane_adjacent_experimental,cyclic_and_durability_transfer_supervision,0.45,10.17632/wg3znh66bv.1|HMDI-4,CC-BY-4.0,reference-190;reference-191,HMDI-4_rep2,2,53,49.83531636441678,3.124457651588931,0.3158946650011578,0.23432407237700179,0.08157059262415603,2312,68.9769627420509,6.090496985084019,0.2582208617668711,0-50,0.5,45.0,peak_stress_and_hysteresis_retention_transfer,False,,Low-Permeability and Calcification-resistant Polyu/Dataset 2. Network and mechanical data/cyclic tensile raw data/HMDI-4-(C0-50)-2.txt,374badd35df5ee90290b5b514bcf21884374acf0e79096a9d8c5f431ecf2569c,231191
iir-oh-pu-cyclic-durability-2026-v1,doi:10.17632/wg3znh66bv.1,HMDI-4,IIR_OH_crosslinked_polyurethane_network,hydroxylated_butyl_rubber_IIR_OH,HMDI,4,numeric_code_4_unresolved,polymer_family_diisocyanate_code_mapped,False,polyurethane_adjacent_experimental,cyclic_and_durability_transfer_supervision,0.45,10.17632/wg3znh66bv.1|HMDI-4,CC-BY-4.0,reference-190;reference-191,HMDI-4_rep2,2,54,49.82679358308639,3.0921405384963796,0.3135748299696229,0.23298174630580654,0.08059308366381635,2312,68.26351530435497,6.017510934789241,0.2570138798181719,0-50,0.5,45.0,peak_stress_and_hysteresis_retention_transfer,False,,Low-Permeability and Calcification-resistant Polyu/Dataset 2. Network and mechanical data/cyclic tensile raw data/HMDI-4-(C0-50)-2.txt,374badd35df5ee90290b5b514bcf21884374acf0e79096a9d8c5f431ecf2569c,231191
iir-oh-pu-cyclic-durability-2026-v1,doi:10.17632/wg3znh66bv.1,HMDI-4,IIR_OH_crosslinked_polyurethane_network,hydroxylated_butyl_rubber_IIR_OH,HMDI,4,numeric_code_4_unresolved,polymer_family_diisocyanate_code_mapped,False,polyurethane_adjacent_experimental,cyclic_and_durability_transfer_supervision,0.45,10.17632/wg3znh66bv.1|HMDI-4,CC-BY-4.0,reference-190;reference-191,HMDI-4_rep2,2,55,49.82235424340494,3.0849277909464066,0.31064223240111455,0.23050338532722134,0.08013884707389321,2312,68.10428337532905,5.983595200056398,0.2579779524968598,0-50,0.5,45.0,peak_stress_and_hysteresis_retention_transfer,False,,Low-Permeability and Calcification-resistant Polyu/Dataset 2. Network and mechanical data/cyclic tensile raw data/HMDI-4-(C0-50)-2.txt,374badd35df5ee90290b5b514bcf21884374acf0e79096a9d8c5f431ecf2569c,231191
iir-oh-pu-cyclic-durability-2026-v1,doi:10.17632/wg3znh66bv.1,HMDI-4,IIR_OH_crosslinked_polyurethane_network,hydroxylated_butyl_rubber_IIR_OH,HMDI,4,numeric_code_4_unresolved,polymer_family_diisocyanate_code_mapped,False,polyurethane_adjacent_experimental,cyclic_and_durability_transfer_supervision,0.45,10.17632/wg3znh66bv.1|HMDI-4,CC-BY-4.0,reference-190;reference-191,HMDI-4_rep2,2,56,49.820300176308436,3.0903582875942894,0.30930115110327155,0.2288506418260031,0.08045050927726846,2312,68.22416951453192,6.006865568076987,0.2601041379584362,0-50,0.5,45.0,peak_stress_and_hysteresis_retention_transfer,False,,Low-Permeability and Calcification-resistant Polyu/Dataset 2. Network and mechanical data/cyclic tensile raw data/HMDI-4-(C0-50)-2.txt,374badd35df5ee90290b5b514bcf21884374acf0e79096a9d8c5f431ecf2569c,231191
iir-oh-pu-cyclic-durability-2026-v1,doi:10.17632/wg3znh66bv.1,HMDI-4,IIR_OH_crosslinked_polyurethane_network,hydroxylated_butyl_rubber_IIR_OH,HMDI,4,numeric_code_4_unresolved,polymer_family_diisocyanate_code_mapped,False,polyurethane_adjacent_experimental,cyclic_and_durability_transfer_supervision,0.45,10.17632/wg3znh66bv.1|HMDI-4,CC-BY-4.0,reference-190;reference-191,HMDI-4_rep2,2,57,49.81823684482039,3.0711153732296275,0.30699113487170393,0.2272561355437728,0.07973499932793113,2312,67.79935409528476,5.953441766078689,0.2597306249942805,0-50,0.5,45.0,peak_stress_and_hysteresis_retention_transfer,False,,Low-Permeability and Calcification-resistant Polyu/Dataset 2. Network and mechanical data/cyclic tensile raw data/HMDI-4-(C0-50)-2.txt,374badd35df5ee90290b5b514bcf21884374acf0e79096a9d8c5f431ecf2569c,231191
iir-oh-pu-cyclic-durability-2026-v1,doi:10.17632/wg3znh66bv.1,HMDI-4,IIR_OH_crosslinked_polyurethane_network,hydroxylated_butyl_rubber_IIR_OH,HMDI,4,numeric_code_4_unresolved,polymer_family_diisocyanate_code_mapped,False,polyurethane_adjacent_experimental,cyclic_and_durability_transfer_supervision,0.45,10.17632/wg3znh66bv.1|HMDI-4,CC-BY-4.0,reference-190;reference-191,HMDI-4_rep2,2,58,49.8195123866223,3.058282847941756,0.3048050270099165,0.22570613478855064,0.07909889222136587,2312,67.51605737074192,5.905946605260415,0.25950652125823526,0-50,0.5,45.0,peak_stress_and_hysteresis_retention_transfer,False,,Low-Permeability and Calcification-resistant Polyu/Dataset 2. Network and mechanical data/cyclic tensile raw data/HMDI-4-(C0-50)-2.txt,374badd35df5ee90290b5b514bcf21884374acf0e79096a9d8c5f431ecf2569c,231191
iir-oh-pu-cyclic-durability-2026-v1,doi:10.17632/wg3znh66bv.1,HMDI-4,IIR_OH_crosslinked_polyurethane_network,hydroxylated_butyl_rubber_IIR_OH,HMDI,4,numeric_code_4_unresolved,polymer_family_diisocyanate_code_mapped,False,polyurethane_adjacent_experimental,cyclic_and_durability_transfer_supervision,0.45,10.17632/wg3znh66bv.1|HMDI-4,CC-BY-4.0,reference-190;reference-191,HMDI-4_rep2,2,59,49.8248328587328,3.033201231785906,0.30220927413936693,0.22402614891814582,0.07818312522122112,2312,66.96234408798622,5.837570540137047,0.2587052480234811,0-50,0.5,45.0,peak_stress_and_hysteresis_retention_transfer,False,,Low-Permeability and Calcification-resistant Polyu/Dataset 2. Network and mechanical data/cyclic tensile raw data/HMDI-4-(C0-50)-2.txt,374badd35df5ee90290b5b514bcf21884374acf0e79096a9d8c5f431ecf2569c,231191
iir-oh-pu-cyclic-durability-2026-v1,doi:10.17632/wg3znh66bv.1,HMDI-4,IIR_OH_crosslinked_polyurethane_network,hydroxylated_butyl_rubber_IIR_OH,HMDI,4,numeric_code_4_unresolved,polymer_family_diisocyanate_code_mapped,False,polyurethane_adjacent_experimental,cyclic_and_durability_transfer_supervision,0.45,10.17632/wg3znh66bv.1|HMDI-4,CC-BY-4.0,reference-190;reference-191,HMDI-4_rep2,2,60,49.82592262654552,3.0455816507025464,0.2998894647167656,0.22254458595169926,0.07734487876506632,2312,67.23565990454395,5.774982573693166,0.25791129020859627,0-50,0.5,45.0,peak_stress_and_hysteresis_retention_transfer,False,,Low-Permeability and Calcification-resistant Polyu/Dataset 2. Network and mechanical data/cyclic tensile raw data/HMDI-4-(C0-50)-2.txt,374badd35df5ee90290b5b514bcf21884374acf0e79096a9d8c5f431ecf2569c,231191
iir-oh-pu-cyclic-durability-2026-v1,doi:10.17632/wg3znh66bv.1,HMDI-4,IIR_OH_crosslinked_polyurethane_network,hydroxylated_butyl_rubber_IIR_OH,HMDI,4,numeric_code_4_unresolved,polymer_family_diisocyanate_code_mapped,False,polyurethane_adjacent_experimental,cyclic_and_durability_transfer_supervision,0.45,10.17632/wg3znh66bv.1|HMDI-4,CC-BY-4.0,reference-190;reference-191,HMDI-4_rep2,2,61,49.82950334483045,3.0332548103956243,0.29766364022109637,0.22034143750775134,0.07732220271334503,2312,66.96352691399265,5.7732894583166665,0.25976368042772113,0-50,0.5,45.0,peak_stress_and_hysteresis_retention_transfer,False,,Low-Permeability and Calcification-resistant Polyu/Dataset 2. Network and mechanical data/cyclic tensile raw data/HMDI-4-(C0-50)-2.txt,374badd35df5ee90290b5b514bcf21884374acf0e79096a9d8c5f431ecf2569c,231191
iir-oh-pu-cyclic-durability-2026-v1,doi:10.17632/wg3znh66bv.1,HMDI-4,IIR_OH_crosslinked_polyurethane_network,hydroxylated_butyl_rubber_IIR_OH,HMDI,4,numeric_code_4_unresolved,polymer_family_diisocyanate_code_mapped,False,polyurethane_adjacent_experimental,cyclic_and_durability_transfer_supervision,0.45,10.17632/wg3znh66bv.1|HMDI-4,CC-BY-4.0,reference-190;reference-191,HMDI-4_rep2,2,62,49.82980471203707,3.0148515954397097,0.29530091634079136,0.21854739630184405,0.07675352003894731,2312,66.55724908471801,5.730828566438052,0.259916294842682,0-50,0.5,45.0,peak_stress_and_hysteresis_retention_transfer,False,,Low-Permeability and Calcification-resistant Polyu/Dataset 2. Network and mechanical data/cyclic tensile raw data/HMDI-4-(C0-50)-2.txt,374badd35df5ee90290b5b514bcf21884374acf0e79096a9d8c5f431ecf2569c,231191
iir-oh-pu-cyclic-durability-2026-v1,doi:10.17632/wg3znh66bv.1,HMDI-4,IIR_OH_crosslinked_polyurethane_network,hydroxylated_butyl_rubber_IIR_OH,HMDI,4,numeric_code_4_unresolved,polymer_family_diisocyanate_code_mapped,False,polyurethane_adjacent_experimental,cyclic_and_durability_transfer_supervision,0.45,10.17632/wg3znh66bv.1|HMDI-4,CC-BY-4.0,reference-190;reference-191,HMDI-4_rep2,2,63,49.82732731657414,3.021439357525677,0.2930922543076466,0.21629034565938127,0.07680190864826536,2312,66.70268354747228,5.734441518970123,0.2620400488907142,0-50,0.5,45.0,peak_stress_and_hysteresis_retention_transfer,False,,Low-Permeability and Calcification-resistant Polyu/Dataset 2. Network and mechanical data/cyclic tensile raw data/HMDI-4-(C0-50)-2.txt,374badd35df5ee90290b5b514bcf21884374acf0e79096a9d8c5f431ecf2569c,231191
iir-oh-pu-cyclic-durability-2026-v1,doi:10.17632/wg3znh66bv.1,HMDI-4,IIR_OH_crosslinked_polyurethane_network,hydroxylated_butyl_rubber_IIR_OH,HMDI,4,numeric_code_4_unresolved,polymer_family_diisocyanate_code_mapped,False,polyurethane_adjacent_experimental,cyclic_and_durability_transfer_supervision,0.45,10.17632/wg3znh66bv.1|HMDI-4,CC-BY-4.0,reference-190;reference-191,HMDI-4_rep2,2,64,49.830958657243535,3.0157038517042634,0.2917201848841364,0.21580433684291608,0.07591584804122034,2312,66.57606388560895,5.6682834921347105,0.2602351567525988,0-50,0.5,45.0,peak_stress_and_hysteresis_retention_transfer,False,,Low-Permeability and Calcification-resistant Polyu/Dataset 2. Network and mechanical data/cyclic tensile raw data/HMDI-4-(C0-50)-2.txt,374badd35df5ee90290b5b514bcf21884374acf0e79096a9d8c5f431ecf2569c,231191
iir-oh-pu-cyclic-durability-2026-v1,doi:10.17632/wg3znh66bv.1,HMDI-4,IIR_OH_crosslinked_polyurethane_network,hydroxylated_butyl_rubber_IIR_OH,HMDI,4,numeric_code_4_unresolved,polymer_family_diisocyanate_code_mapped,False,polyurethane_adjacent_experimental,cyclic_and_durability_transfer_supervision,0.45,10.17632/wg3znh66bv.1|HMDI-4,CC-BY-4.0,reference-190;reference-191,HMDI-4_rep2,2,65,49.82829058374583,3.0100629141441377,0.28938302479486744,0.2141445543355375,0.07523847045932994,2312,66.45153195613405,5.617706856762255,0.25999614356323636,0-50,0.5,45.0,peak_stress_and_hysteresis_retention_transfer,False,,Low-Permeability and Calcification-resistant Polyu/Dataset 2. Network and mechanical data/cyclic tensile raw data/HMDI-4-(C0-50)-2.txt,374badd35df5ee90290b5b514bcf21884374acf0e79096a9d8c5f431ecf2569c,231191
iir-oh-pu-cyclic-durability-2026-v1,doi:10.17632/wg3znh66bv.1,HMDI-4,IIR_OH_crosslinked_polyurethane_network,hydroxylated_butyl_rubber_IIR_OH,HMDI,4,numeric_code_4_unresolved,polymer_family_diisocyanate_code_mapped,False,polyurethane_adjacent_experimental,cyclic_and_durability_transfer_supervision,0.45,10.17632/wg3znh66bv.1|HMDI-4,CC-BY-4.0,reference-190;reference-191,HMDI-4_rep2,2,66,49.82164817489256,2.9982780578243013,0.2871464609210789,0.21249074617045313,0.0746557147506258,2312,66.19136405311241,5.5741951968279375,0.25999176347552,0-50,0.5,45.0,peak_stress_and_hysteresis_retention_transfer,False,,Low-Permeability and Calcification-resistant Polyu/Dataset 2. Network and mechanical data/cyclic tensile raw data/HMDI-4-(C0-50)-2.txt,374badd35df5ee90290b5b514bcf21884374acf0e79096a9d8c5f431ecf2569c,231191
iir-oh-pu-cyclic-durability-2026-v1,doi:10.17632/wg3znh66bv.1,HMDI-4,IIR_OH_crosslinked_polyurethane_network,hydroxylated_butyl_rubber_IIR_OH,HMDI,4,numeric_code_4_unresolved,polymer_family_diisocyanate_code_mapped,False,polyurethane_adjacent_experimental,cyclic_and_durability_transfer_supervision,0.45,10.17632/wg3znh66bv.1|HMDI-4,CC-BY-4.0,reference-190;reference-191,HMDI-4_rep2,2,67,49.81427749889804,2.9927742691904387,0.2851694915037164,0.2108213956945214,0.07434809580919499,2312,66.06985988635086,5.551226720382368,0.26071546229280307,0-50,0.5,45.0,peak_stress_and_hysteresis_retention_transfer,False,,Low-Permeability and Calcification-resistant Polyu/Dataset 2. Network and mechanical data/cyclic tensile raw data/HMDI-4-(C0-50)-2.txt,374badd35df5ee90290b5b514bcf21884374acf0e79096a9d8c5f431ecf2569c,231191
iir-oh-pu-cyclic-durability-2026-v1,doi:10.17632/wg3znh66bv.1,HMDI-4,IIR_OH_crosslinked_polyurethane_network,hydroxylated_butyl_rubber_IIR_OH,HMDI,4,numeric_code_4_unresolved,polymer_family_diisocyanate_code_mapped,False,polyurethane_adjacent_experimental,cyclic_and_durability_transfer_supervision,0.45,10.17632/wg3znh66bv.1|HMDI-4,CC-BY-4.0,reference-190;reference-191,HMDI-4_rep2,2,68,49.79791808794112,2.974869552157851,0.28294242825203,0.20879758153818836,0.07414484671384161,2312,65.67458712628138,5.536051055199029,0.26204923443930206,0-50,0.5,45.0,peak_stress_and_hysteresis_retention_transfer,False,,Low-Permeability and Calcification-resistant Polyu/Dataset 2. Network and mechanical data/cyclic tensile raw data/HMDI-4-(C0-50)-2.txt,374badd35df5ee90290b5b514bcf21884374acf0e79096a9d8c5f431ecf2569c,231191
iir-oh-pu-cyclic-durability-2026-v1,doi:10.17632/wg3znh66bv.1,HMDI-4,IIR_OH_crosslinked_polyurethane_network,hydroxylated_butyl_rubber_IIR_OH,HMDI,4,numeric_code_4_unresolved,polymer_family_diisocyanate_code_mapped,False,polyurethane_adjacent_experimental,cyclic_and_durability_transfer_supervision,0.45,10.17632/wg3znh66bv.1|HMDI-4,CC-BY-4.0,reference-190;reference-191,HMDI-4_rep2,2,69,49.79012666639376,2.9632152008296067,0.28073427807304974,0.20753928493610274,0.073194993136947,2312,65.41730031141856,5.465129903835041,0.2607269537562526,0-50,0.5,45.0,peak_stress_and_hysteresis_retention_transfer,False,,Low-Permeability and Calcification-resistant Polyu/Dataset 2. Network and mechanical data/cyclic tensile raw data/HMDI-4-(C0-50)-2.txt,374badd35df5ee90290b5b514bcf21884374acf0e79096a9d8c5f431ecf2569c,231191
iir-oh-pu-cyclic-durability-2026-v1,doi:10.17632/wg3znh66bv.1,HMDI-4,IIR_OH_crosslinked_polyurethane_network,hydroxylated_butyl_rubber_IIR_OH,HMDI,4,numeric_code_4_unresolved,polymer_family_diisocyanate_code_mapped,False,polyurethane_adjacent_experimental,cyclic_and_durability_transfer_supervision,0.45,10.17632/wg3znh66bv.1|HMDI-4,CC-BY-4.0,reference-190;reference-191,HMDI-4_rep2,2,70,49.77711647549979,2.970255268583205,0.27891523670225793,0.20616386862880848,0.07275136807344945,2312,65.5727200819168,5.432006482454633,0.2608368367882015,0-50,0.5,45.0,peak_stress_and_hysteresis_retention_transfer,False,,Low-Permeability and Calcification-resistant Polyu/Dataset 2. Network and mechanical data/cyclic tensile raw data/HMDI-4-(C0-50)-2.txt,374badd35df5ee90290b5b514bcf21884374acf0e79096a9d8c5f431ecf2569c,231191
iir-oh-pu-cyclic-durability-2026-v1,doi:10.17632/wg3znh66bv.1,HMDI-4,IIR_OH_crosslinked_polyurethane_network,hydroxylated_butyl_rubber_IIR_OH,HMDI,4,numeric_code_4_unresolved,polymer_family_diisocyanate_code_mapped,False,polyurethane_adjacent_experimental,cyclic_and_durability_transfer_supervision,0.45,10.17632/wg3znh66bv.1|HMDI-4,CC-BY-4.0,reference-190;reference-191,HMDI-4_rep2,2,71,49.75746470653043,2.9586220122127562,0.27709216966626093,0.20425578653248386,0.07283638313377708,2312,65.31589896903499,5.43835416183215,0.2628597669198074,0-50,0.5,45.0,peak_stress_and_hysteresis_retention_transfer,False,,Low-Permeability and Calcification-resistant Polyu/Dataset 2. Network and mechanical data/cyclic tensile raw data/HMDI-4-(C0-50)-2.txt,374badd35df5ee90290b5b514bcf21884374acf0e79096a9d8c5f431ecf2569c,231191
iir-oh-pu-cyclic-durability-2026-v1,doi:10.17632/wg3znh66bv.1,HMDI-4,IIR_OH_crosslinked_polyurethane_network,hydroxylated_butyl_rubber_IIR_OH,HMDI,4,numeric_code_4_unresolved,polymer_family_diisocyanate_code_mapped,False,polyurethane_adjacent_experimental,cyclic_and_durability_transfer_supervision,0.45,10.17632/wg3znh66bv.1|HMDI-4,CC-BY-4.0,reference-190;reference-191,HMDI-4_rep2,2,72,49.740546235973994,2.953209726924418,0.2745307698244511,0.20334472705162882,0.07118604277282231,2312,65.19641487217321,5.315130918388643,0.2593007800850239,0-50,0.5,45.0,peak_stress_and_hysteresis_retention_transfer,False,,Low-Permeability and Calcification-resistant Polyu/Dataset 2. Network and mechanical data/cyclic tensile raw data/HMDI-4-(C0-50)-2.txt,374badd35df5ee90290b5b514bcf21884374acf0e79096a9d8c5f431ecf2569c,231191
iir-oh-pu-cyclic-durability-2026-v1,doi:10.17632/wg3znh66bv.1,HMDI-4,IIR_OH_crosslinked_polyurethane_network,hydroxylated_butyl_rubber_IIR_OH,HMDI,4,numeric_code_4_unresolved,polymer_family_diisocyanate_code_mapped,False,polyurethane_adjacent_experimental,cyclic_and_durability_transfer_supervision,0.45,10.17632/wg3znh66bv.1|HMDI-4,CC-BY-4.0,reference-190;reference-191,HMDI-4_rep2,2,73,49.719841322426994,2.9477823418148756,0.27298177084410086,0.2015758237495543,0.07140594709454656,2312,65.07659742472042,5.331550151906285,0.26157771221773746,0-50,0.5,45.0,peak_stress_and_hysteresis_retention_transfer,False,,Low-Permeability and Calcification-resistant Polyu/Dataset 2. Network and mechanical data/cyclic tensile raw data/HMDI-4-(C0-50)-2.txt,374badd35df5ee90290b5b514bcf21884374acf0e79096a9d8c5f431ecf2569c,231191
iir-oh-pu-cyclic-durability-2026-v1,doi:10.17632/wg3znh66bv.1,HMDI-4,IIR_OH_crosslinked_polyurethane_network,hydroxylated_butyl_rubber_IIR_OH,HMDI,4,numeric_code_4_unresolved,polymer_family_diisocyanate_code_mapped,False,polyurethane_adjacent_experimental,cyclic_and_durability_transfer_supervision,0.45,10.17632/wg3znh66bv.1|HMDI-4,CC-BY-4.0,reference-190;reference-191,HMDI-4_rep2,2,74,49.700729135531496,2.9173979121767712,0.2709492339850972,0.1998261100021469,0.07112312398295029,2312,64.40581679499412,5.310433064815525,0.26249612496362407,0-50,0.5,45.0,peak_stress_and_hysteresis_retention_transfer,False,,Low-Permeability and Calcification-resistant Polyu/Dataset 2. Network and mechanical data/cyclic tensile raw data/HMDI-4-(C0-50)-2.txt,374badd35df5ee90290b5b514bcf21884374acf0e79096a9d8c5f431ecf2569c,231191
iir-oh-pu-cyclic-durability-2026-v1,doi:10.17632/wg3znh66bv.1,HMDI-4,IIR_OH_crosslinked_polyurethane_network,hydroxylated_butyl_rubber_IIR_OH,HMDI,4,numeric_code_4_unresolved,polymer_family_diisocyanate_code_mapped,False,polyurethane_adjacent_experimental,cyclic_and_durability_transfer_supervision,0.45,10.17632/wg3znh66bv.1|HMDI-4,CC-BY-4.0,reference-190;reference-191,HMDI-4_rep2,2,75,49.67950194414063,2.9368518622925084,0.26919021624974276,0.1985373072789286,0.07065290897081417,2312,64.83529113644872,5.275324295568847,0.262464624291046,0-50,0.5,45.0,peak_stress_and_hysteresis_retention_transfer,False,,Low-Permeability and Calcification-resistant Polyu/Dataset 2. Network and mechanical data/cyclic tensile raw data/HMDI-4-(C0-50)-2.txt,374badd35df5ee90290b5b514bcf21884374acf0e79096a9d8c5f431ecf2569c,231191
iir-oh-pu-cyclic-durability-2026-v1,doi:10.17632/wg3znh66bv.1,HMDI-4,IIR_OH_crosslinked_polyurethane_network,hydroxylated_butyl_rubber_IIR_OH,HMDI,4,numeric_code_4_unresolved,polymer_family_diisocyanate_code_mapped,False,polyurethane_adjacent_experimental,cyclic_and_durability_transfer_supervision,0.45,10.17632/wg3znh66bv.1|HMDI-4,CC-BY-4.0,reference-190;reference-191,HMDI-4_rep2,2,76,49.663734346248184,2.9126279638866808,0.26705956886360277,0.1972090050110219,0.06985056385258087,2312,64.30051322484658,5.215416915146682,0.2615542448069185,0-50,0.5,45.0,peak_stress_and_hysteresis_retention_transfer,False,,Low-Permeability and Calcification-resistant Polyu/Dataset 2. Network and mechanical data/cyclic tensile raw data/HMDI-4-(C0-50)-2.txt,374badd35df5ee90290b5b514bcf21884374acf0e79096a9d8c5f431ecf2569c,231191
iir-oh-pu-cyclic-durability-2026-v1,doi:10.17632/wg3znh66bv.1,HMDI-4,IIR_OH_crosslinked_polyurethane_network,hydroxylated_butyl_rubber_IIR_OH,HMDI,4,numeric_code_4_unresolved,polymer_family_diisocyanate_code_mapped,False,polyurethane_adjacent_experimental,cyclic_and_durability_transfer_supervision,0.45,10.17632/wg3znh66bv.1|HMDI-4,CC-BY-4.0,reference-190;reference-191,HMDI-4_rep2,2,77,49.64523845252465,2.9133109239231914,0.26529927949400023,0.19557467415687127,0.06972460533712896,2312,64.31559056441903,5.206012178293289,0.262814906509031,0-50,0.5,45.0,peak_stress_and_hysteresis_retention_transfer,False,,Low-Permeability and Calcification-resistant Polyu/Dataset 2. Network and mechanical data/cyclic tensile raw data/HMDI-4-(C0-50)-2.txt,374badd35df5ee90290b5b514bcf21884374acf0e79096a9d8c5f431ecf2569c,231191
iir-oh-pu-cyclic-durability-2026-v1,doi:10.17632/wg3znh66bv.1,HMDI-4,IIR_OH_crosslinked_polyurethane_network,hydroxylated_butyl_rubber_IIR_OH,HMDI,4,numeric_code_4_unresolved,polymer_family_diisocyanate_code_mapped,False,polyurethane_adjacent_experimental,cyclic_and_durability_transfer_supervision,0.45,10.17632/wg3znh66bv.1|HMDI-4,CC-BY-4.0,reference-190;reference-191,HMDI-4_rep2,2,78,49.6305728673806,2.907720459937786,0.26298845380804264,0.19431150791273796,0.06867694589530468,2312,64.19217291277123,5.127788317627895,0.26114053640329216,0-50,0.5,45.0,peak_stress_and_hysteresis_retention_transfer,False,,Low-Permeability and Calcification-resistant Polyu/Dataset 2. Network and mechanical data/cyclic tensile raw data/HMDI-4-(C0-50)-2.txt,374badd35df5ee90290b5b514bcf21884374acf0e79096a9d8c5f431ecf2569c,231191
iir-oh-pu-cyclic-durability-2026-v1,doi:10.17632/wg3znh66bv.1,HMDI-4,IIR_OH_crosslinked_polyurethane_network,hydroxylated_butyl_rubber_IIR_OH,HMDI,4,numeric_code_4_unresolved,polymer_family_diisocyanate_code_mapped,False,polyurethane_adjacent_experimental,cyclic_and_durability_transfer_supervision,0.45,10.17632/wg3znh66bv.1|HMDI-4,CC-BY-4.0,reference-190;reference-191,HMDI-4_rep2,2,79,49.61665717163331,2.8958526007270837,0.2614605314654277,0.1925888890916761,0.0688716423737516,2312,63.930172599792684,5.142325398662124,0.26341123835303737,0-50,0.5,45.0,peak_stress_and_hysteresis_retention_transfer,False,,Low-Permeability and Calcification-resistant Polyu/Dataset 2. Network and mechanical data/cyclic tensile raw data/HMDI-4-(C0-50)-2.txt,374badd35df5ee90290b5b514bcf21884374acf0e79096a9d8c5f431ecf2569c,231191
iir-oh-pu-cyclic-durability-2026-v1,doi:10.17632/wg3znh66bv.1,HMDI-4,IIR_OH_crosslinked_polyurethane_network,hydroxylated_butyl_rubber_IIR_OH,HMDI,4,numeric_code_4_unresolved,polymer_family_diisocyanate_code_mapped,False,polyurethane_adjacent_experimental,cyclic_and_durability_transfer_supervision,0.45,10.17632/wg3znh66bv.1|HMDI-4,CC-BY-4.0,reference-190;reference-191,HMDI-4_rep2,2,80,49.60909718549275,2.902674915397105,0.2598819330759602,0.19156211406716886,0.06831981900879133,2312,64.08078515316471,5.10112331305175,0.26288791298478725,0-50,0.5,45.0,peak_stress_and_hysteresis_retention_transfer,False,,Low-Permeability and Calcification-resistant Polyu/Dataset 2. Network and mechanical data/cyclic tensile raw data/HMDI-4-(C0-50)-2.txt,374badd35df5ee90290b5b514bcf21884374acf0e79096a9d8c5f431ecf2569c,231191
iir-oh-pu-cyclic-durability-2026-v1,doi:10.17632/wg3znh66bv.1,HMDI-4,IIR_OH_crosslinked_polyurethane_network,hydroxylated_butyl_rubber_IIR_OH,HMDI,4,numeric_code_4_unresolved,polymer_family_diisocyanate_code_mapped,False,polyurethane_adjacent_experimental,cyclic_and_durability_transfer_supervision,0.45,10.17632/wg3znh66bv.1|HMDI-4,CC-BY-4.0,reference-190;reference-191,HMDI-4_rep2,2,81,49.60341170694152,2.8720120399083533,0.2575710195475372,0.18973263933491843,0.06783838021261876,2312,63.40385742489924,5.065176516022802,0.263377379690414,0-50,0.5,45.0,peak_stress_and_hysteresis_retention_transfer,False,,Low-Permeability and Calcification-resistant Polyu/Dataset 2. Network and mechanical data/cyclic tensile raw data/HMDI-4-(C0-50)-2.txt,374badd35df5ee90290b5b514bcf21884374acf0e79096a9d8c5f431ecf2569c,231191
iir-oh-pu-cyclic-durability-2026-v1,doi:10.17632/wg3znh66bv.1,HMDI-4,IIR_OH_crosslinked_polyurethane_network,hydroxylated_butyl_rubber_IIR_OH,HMDI,4,numeric_code_4_unresolved,polymer_family_diisocyanate_code_mapped,False,polyurethane_adjacent_experimental,cyclic_and_durability_transfer_supervision,0.45,10.17632/wg3znh66bv.1|HMDI-4,CC-BY-4.0,reference-190;reference-191,HMDI-4_rep2,2,82,49.603530198798204,2.8725392412929183,0.25647066083739284,0.18890154975359963,0.06756911108379321,2312,63.41549616490335,5.045071441822293,0.2634574686366691,0-50,0.5,45.0,peak_stress_and_hysteresis_retention_transfer,False,,Low-Permeability and Calcification-resistant Polyu/Dataset 2. Network and mechanical data/cyclic tensile raw data/HMDI-4-(C0-50)-2.txt,374badd35df5ee90290b5b514bcf21884374acf0e79096a9d8c5f431ecf2569c,231191
iir-oh-pu-cyclic-durability-2026-v1,doi:10.17632/wg3znh66bv.1,HMDI-4,IIR_OH_crosslinked_polyurethane_network,hydroxylated_butyl_rubber_IIR_OH,HMDI,4,numeric_code_4_unresolved,polymer_family_diisocyanate_code_mapped,False,polyurethane_adjacent_experimental,cyclic_and_durability_transfer_supervision,0.45,10.17632/wg3znh66bv.1|HMDI-4,CC-BY-4.0,reference-190;reference-191,HMDI-4_rep2,2,83,49.606325684117394,2.8668059665873202,0.2543025534305881,0.1874065819593424,0.06689597147124571,2312,63.28892575817794,4.9948112359212375,0.263056625145154,0-50,0.5,45.0,peak_stress_and_hysteresis_retention_transfer,False,,Low-Permeability and Calcification-resistant Polyu/Dataset 2. Network and mechanical data/cyclic tensile raw data/HMDI-4-(C0-50)-2.txt,374badd35df5ee90290b5b514bcf21884374acf0e79096a9d8c5f431ecf2569c,231191
iir-oh-pu-cyclic-durability-2026-v1,doi:10.17632/wg3znh66bv.1,HMDI-4,IIR_OH_crosslinked_polyurethane_network,hydroxylated_butyl_rubber_IIR_OH,HMDI,4,numeric_code_4_unresolved,polymer_family_diisocyanate_code_mapped,False,polyurethane_adjacent_experimental,cyclic_and_durability_transfer_supervision,0.45,10.17632/wg3znh66bv.1|HMDI-4,CC-BY-4.0,reference-190;reference-191,HMDI-4_rep2,2,84,49.613397374277476,2.8673099206739767,0.2529473653387184,0.18539540930881923,0.06755195602989919,2312,63.30005128015175,5.043790553690195,0.26705933837042056,0-50,0.5,45.0,peak_stress_and_hysteresis_retention_transfer,False,,Low-Permeability and Calcification-resistant Polyu/Dataset 2. Network and mechanical data/cyclic tensile raw data/HMDI-4-(C0-50)-2.txt,374badd35df5ee90290b5b514bcf21884374acf0e79096a9d8c5f431ecf2569c,231191
iir-oh-pu-cyclic-durability-2026-v1,doi:10.17632/wg3znh66bv.1,HMDI-4,IIR_OH_crosslinked_polyurethane_network,hydroxylated_butyl_rubber_IIR_OH,HMDI,4,numeric_code_4_unresolved,polymer_family_diisocyanate_code_mapped,False,polyurethane_adjacent_experimental,cyclic_and_durability_transfer_supervision,0.45,10.17632/wg3znh66bv.1|HMDI-4,CC-BY-4.0,reference-190;reference-191,HMDI-4_rep2,2,85,49.625764327034574,2.8365766023368133,0.25087094339843835,0.18451164551174845,0.0663592978866899,2312,62.62156842319766,4.954740313992647,0.2645156788097883,0-50,0.5,45.0,peak_stress_and_hysteresis_retention_transfer,False,,Low-Permeability and Calcification-resistant Polyu/Dataset 2. Network and mechanical data/cyclic tensile raw data/HMDI-4-(C0-50)-2.txt,374badd35df5ee90290b5b514bcf21884374acf0e79096a9d8c5f431ecf2569c,231191
iir-oh-pu-cyclic-durability-2026-v1,doi:10.17632/wg3znh66bv.1,HMDI-4,IIR_OH_crosslinked_polyurethane_network,hydroxylated_butyl_rubber_IIR_OH,HMDI,4,numeric_code_4_unresolved,polymer_family_diisocyanate_code_mapped,False,polyurethane_adjacent_experimental,cyclic_and_durability_transfer_supervision,0.45,10.17632/wg3znh66bv.1|HMDI-4,CC-BY-4.0,reference-190;reference-191,HMDI-4_rep2,2,86,49.642092846041244,2.8558348995530736,0.24951112679471207,0.18319358645264072,0.06631754034207135,2312,63.046723441344824,4.951622472238381,0.26578991163241716,0-50,0.5,45.0,peak_stress_and_hysteresis_retention_transfer,False,,Low-Permeability and Calcification-resistant Polyu/Dataset 2. Network and mechanical data/cyclic tensile raw data/HMDI-4-(C0-50)-2.txt,374badd35df5ee90290b5b514bcf21884374acf0e79096a9d8c5f431ecf2569c,231191
iir-oh-pu-cyclic-durability-2026-v1,doi:10.17632/wg3znh66bv.1,HMDI-4,IIR_OH_crosslinked_polyurethane_network,hydroxylated_butyl_rubber_IIR_OH,HMDI,4,numeric_code_4_unresolved,polymer_family_diisocyanate_code_mapped,False,polyurethane_adjacent_experimental,cyclic_and_durability_transfer_supervision,0.45,10.17632/wg3znh66bv.1|HMDI-4,CC-BY-4.0,reference-190;reference-191,HMDI-4_rep2,2,87,49.66501780705187,2.837621790994881,0.2477666970247205,0.18281725264884102,0.06494944437587949,2312,62.64464248825637,4.849473105789748,0.26213952543185925,0-50,0.5,45.0,peak_stress_and_hysteresis_retention_transfer,False,,Low-Permeability and Calcification-resistant Polyu/Dataset 2. Network and mechanical data/cyclic tensile raw data/HMDI-4-(C0-50)-2.txt,374badd35df5ee90290b5b514bcf21884374acf0e79096a9d8c5f431ecf2569c,231191
iir-oh-pu-cyclic-durability-2026-v1,doi:10.17632/wg3znh66bv.1,HMDI-4,IIR_OH_crosslinked_polyurethane_network,hydroxylated_butyl_rubber_IIR_OH,HMDI,4,numeric_code_4_unresolved,polymer_family_diisocyanate_code_mapped,False,polyurethane_adjacent_experimental,cyclic_and_durability_transfer_supervision,0.45,10.17632/wg3znh66bv.1|HMDI-4,CC-BY-4.0,reference-190;reference-191,HMDI-4_rep2,2,88,49.68944502735576,2.831936047445565,0.2463609580910201,0.18128767457815387,0.06507328351286623,2312,62.51912140117665,4.8587195985046945,0.2641379706309811,0-50,0.5,45.0,peak_stress_and_hysteresis_retention_transfer,False,,Low-Permeability and Calcification-resistant Polyu/Dataset 2. Network and mechanical data/cyclic tensile raw data/HMDI-4-(C0-50)-2.txt,374badd35df5ee90290b5b514bcf21884374acf0e79096a9d8c5f431ecf2569c,231191
iir-oh-pu-cyclic-durability-2026-v1,doi:10.17632/wg3znh66bv.1,HMDI-4,IIR_OH_crosslinked_polyurethane_network,hydroxylated_butyl_rubber_IIR_OH,HMDI,4,numeric_code_4_unresolved,polymer_family_diisocyanate_code_mapped,False,polyurethane_adjacent_experimental,cyclic_and_durability_transfer_supervision,0.45,10.17632/wg3znh66bv.1|HMDI-4,CC-BY-4.0,reference-190;reference-191,HMDI-4_rep2,2,89,49.71776374614738,2.83254244730585,0.24512724222863175,0.17989800979729786,0.06522923243133388,2312,62.53250856312085,4.870363579346304,0.26610356253465356,0-50,0.5,45.0,peak_stress_and_hysteresis_retention_transfer,False,,Low-Permeability and Calcification-resistant Polyu/Dataset 2. Network and mechanical data/cyclic tensile raw data/HMDI-4-(C0-50)-2.txt,374badd35df5ee90290b5b514bcf21884374acf0e79096a9d8c5f431ecf2569c,231191
