Repository: fafasco16/TPU-HighThroughput-Screening

# TPU/TPUU 定向五目标筛选数据集

- 版本：`tpu-directed-five-objective-2026-08-30-v1`
- 三目标相关实验记录：120,550行
- 商用构件：24种
- 现实配方：980个

## 结论

旧数据没有作废，而是重新分工：

| 旧资产 | 继续用途 | 禁止解释 |
|---|---|---|
| Gold-V结构与虚拟候选 | 化学空间、反应规则、适用域和候选排序 | 不是实验性能真值 |
| Gold-C计算与模拟 | 表示预训练、机理描述符、低保真代理和后段复核 | 不能无标记冒充宏观实验性能 |
| Gold-E实验曲线与标量 | 性能端点、来源内校准和最终实验残差 | 曲线点数不是材料数 |
| 商用构件与980个现实配方 | 成本/EHS门、现实Pareto候选和实验设计 | 目录证据不等于实时库存或低成本 |

新主线只训练三个清晰目标：韧性、循环恢复和热稳定。成本与环保保持透明规则约束，不制造虚假标签。昂贵DFT/MD在完成便宜的结构、配方、采购/EHS和模型预筛前保持后置。

## 当前任务门

| 目标 | 类型 | 实验主目标闭合组 | 直接低保真计算组 | 机理代理组 | 状态 |
|---|---|---:|---:|---:|---|
| 韧性 | single_task_model | 8 | 1 | 7988 | insufficient_chemistry_closed_labels |

File: 结果/定向筛选/TPU压缩打印DOE端点.csv (part 10 of 10)
source_id,material_key,formulation_id,material_grade,geometry,shape_order,infill_pattern,infill_value_raw,infill_percent_resolved,infill_mapping_status,shell_count,physical_specimen_id,specimen_sample_label,loading_direction,strain_levels,stress_at_5pct_strain_kPa,stress_at_10pct_strain_kPa,stress_at_15pct_strain_kPa,stress_at_20pct_strain_kPa,peak_discrete_stress_kPa,strain_at_peak_discrete_stress,discrete_compression_energy_to_20pct_kJ_m3,direct_stress_observation_count,missing_stress_observation_count,complete_four_point_response,stress_unit,energy_unit,stress_formula,quality_status,reported_replicate_count,source_protocol,target_role,complete_toughness_available,model_admission_layer,sample_weight_ceiling,split_group,source_file,source_locator,source_member_sha256,license,citation_keys,notes
source_mendeley_7zcd9bmmg5_v1,PolyFlex_unknown_grade,PolyFlex_unknown_grade,PolyFlex (exact chemistry/hardness unavailable),cube, Old Old 3,Grid 0 deg,20.0,20.0,resolved_percent,2,PolyFlex_unknown_grade|cube| Old Old 3|Grid 0 deg|20|2|C,C,vertical,0.05;0.10;0.15;0.20,723.4899159129014,1255.6294704873894,1509.7878798051745,1200.2048448676378,1509.7878798051745,0.15,204.45048443196424,4,0,True,kPa,kJ_m3,source_reported_psi_to_kPa,complete,4,ASTM_D575_91_adapted;21C;12.65mm_min;20pct_peak_deflection;10Hz_acquisition,discrete_compression_energy_absorption_application_proxy,False,core_TPU_application_experimental,0.15,10.17632/7zcd9bmmg5.1|PolyFlex_unknown_grade|cube| Old Old 3|Grid 0 deg|20|2,Impact of Infill and Shell Design Features on Compression Stiffness in Material Extrusion of Thermoplastic Urethane/PolyFlex Data.xlsx,Impact of Infill and Shell Design Features on Compression Stiffness in Material Extrusion of Thermoplastic Urethane/PolyFlex Data.xlsx#Raw data - Do not sort!21,668fc97bdde2e660aa7fa61cb334ab451046625b6ecccb8275814e414c1a2527,CC-BY-4.0,reference-103,polyflex_discrete_point_response
source_mendeley_7zcd9bmmg5_v1,PolyFlex_unknown_grade,PolyFlex_unknown_grade,PolyFlex (exact chemistry/hardness unavailable),cube, Old Old 3,Grid 0 deg,20.0,20.0,resolved_percent,2,PolyFlex_unknown_grade|cube| Old Old 3|Grid 0 deg|20|2|D,D,horizontal,0.05;0.10;0.15;0.20,416.6617692976378,557.1331180503867,479.555765630061,394.8227043182398,557.1331180503867,0.1,82.53810025686028,4,0,True,kPa,kJ_m3,source_reported_psi_to_kPa,complete,4,ASTM_D575_91_adapted;21C;12.65mm_min;20pct_peak_deflection;10Hz_acquisition,discrete_compression_energy_absorption_application_proxy,False,core_TPU_application_experimental,0.15,10.17632/7zcd9bmmg5.1|PolyFlex_unknown_grade|cube| Old Old 3|Grid 0 deg|20|2,Impact of Infill and Shell Design Features on Compression Stiffness in Material Extrusion of Thermoplastic Urethane/PolyFlex Data.xlsx,Impact of Infill and Shell Design Features on Compression Stiffness in Material Extrusion of Thermoplastic Urethane/PolyFlex Data.xlsx#Raw data - Do not sort!22,668fc97bdde2e660aa7fa61cb334ab451046625b6ecccb8275814e414c1a2527,CC-BY-4.0,reference-103,polyflex_discrete_point_response
source_mendeley_7zcd9bmmg5_v1,PolyFlex_unknown_grade,PolyFlex_unknown_grade,PolyFlex (exact chemistry/hardness unavailable),cube, Old Old 3,Grid 0 deg,20.0,20.0,resolved_percent,2,PolyFlex_unknown_grade|cube| Old Old 3|Grid 0 deg|20|2|D,D,vertical,0.05;0.10;0.15;0.20,402.61164964466525,1051.3380401760287,1468.1430882636375,1182.5699646271753,1468.1430882636375,0.15,175.66888801989597,4,0,True,kPa,kJ_m3,source_reported_psi_to_kPa,complete,4,ASTM_D575_91_adapted;21C;12.65mm_min;20pct_peak_deflection;10Hz_acquisition,discrete_compression_energy_absorption_application_proxy,False,core_TPU_application_experimental,0.15,10.17632/7zcd9bmmg5.1|PolyFlex_unknown_grade|cube| Old Old 3|Grid 0 deg|20|2,Impact of Infill and Shell Design Features on Compression Stiffness in Material Extrusion of Thermoplastic Urethane/PolyFlex Data.xlsx,Impact of Infill and Shell Design Features on Compression Stiffness in Material Extrusion of Thermoplastic Urethane/PolyFlex Data.xlsx#Raw data - Do not sort!22,668fc97bdde2e660aa7fa61cb334ab451046625b6ecccb8275814e414c1a2527,CC-BY-4.0,reference-103,polyflex_discrete_point_response
source_mendeley_7zcd9bmmg5_v1,PolyFlex_unknown_grade,PolyFlex_unknown_grade,PolyFlex (exact chemistry/hardness unavailable),cube,13 New,Tri-Hex,10.0,10.0,resolved_percent,2,PolyFlex_unknown_grade|cube|13 New|Tri-Hex|10|2|A,A,horizontal,0.05;0.10;0.15;0.20,324.36846947666794,431.3895422834562,452.0071662213399,421.772929117125,452.0071662213399,0.15,70.93258212700133,4,0,True,kPa,kJ_m3,source_reported_psi_to_kPa,complete,4,ASTM_D575_91_adapted;21C;12.65mm_min;20pct_peak_deflection;10Hz_acquisition,discrete_compression_energy_absorption_application_proxy,False,core_TPU_application_experimental,0.15,10.17632/7zcd9bmmg5.1|PolyFlex_unknown_grade|cube|13 New|Tri-Hex|10|2,Impact of Infill and Shell Design Features on Compression Stiffness in Material Extrusion of Thermoplastic Urethane/PolyFlex Data.xlsx,Impact of Infill and Shell Design Features on Compression Stiffness in Material Extrusion of Thermoplastic Urethane/PolyFlex Data.xlsx#Raw data - Do not sort!59,668fc97bdde2e660aa7fa61cb334ab451046625b6ecccb8275814e414c1a2527,CC-BY-4.0,reference-103,polyflex_discrete_point_response
source_mendeley_7zcd9bmmg5_v1,PolyFlex_unknown_grade,PolyFlex_unknown_grade,PolyFlex (exact chemistry/hardness unavailable),cube,13 New,Tri-Hex,10.0,10.0,resolved_percent,2,PolyFlex_unknown_grade|cube|13 New|Tri-Hex|10|2|A,A,vertical,0.05;0.10;0.15;0.20,492.0389479450578,555.2753659217965,505.05726164037566,444.41722184223323,555.2753659217965,0.1,88.72900932141734,4,0,True,kPa,kJ_m3,source_reported_psi_to_kPa,complete,4,ASTM_D575_91_adapted;21C;12.65mm_min;20pct_peak_deflection;10Hz_acquisition,discrete_compression_energy_absorption_application_proxy,False,core_TPU_application_experimental,0.15,10.17632/7zcd9bmmg5.1|PolyFlex_unknown_grade|cube|13 New|Tri-Hex|10|2,Impact of Infill and Shell Design Features on Compression Stiffness in Material Extrusion of Thermoplastic Urethane/PolyFlex Data.xlsx,Impact of Infill and Shell Design Features on Compression Stiffness in Material Extrusion of Thermoplastic Urethane/PolyFlex Data.xlsx#Raw data - Do not sort!59,668fc97bdde2e660aa7fa61cb334ab451046625b6ecccb8275814e414c1a2527,CC-BY-4.0,reference-103,polyflex_discrete_point_response
source_mendeley_7zcd9bmmg5_v1,PolyFlex_unknown_grade,PolyFlex_unknown_grade,PolyFlex (exact chemistry/hardness unavailable),cube,13 New,Tri-Hex,10.0,10.0,resolved_percent,2,PolyFlex_unknown_grade|cube|13 New|Tri-Hex|10|2|B,B,horizontal,0.05;0.10;0.15;0.20,358.1359076170117,460.26785779155097,478.9090007256911,442.3073482377199,478.9090007256911,0.15,75.92332201265569,4,0,True,kPa,kJ_m3,source_reported_psi_to_kPa,complete,4,ASTM_D575_91_adapted;21C;12.65mm_min;20pct_peak_deflection;10Hz_acquisition,discrete_compression_energy_absorption_application_proxy,False,core_TPU_application_experimental,0.15,10.17632/7zcd9bmmg5.1|PolyFlex_unknown_grade|cube|13 New|Tri-Hex|10|2,Impact of Infill and Shell Design Features on Compression Stiffness in Material Extrusion of Thermoplastic Urethane/PolyFlex Data.xlsx,Impact of Infill and Shell Design Features on Compression Stiffness in Material Extrusion of Thermoplastic Urethane/PolyFlex Data.xlsx#Raw data - Do not sort!60,668fc97bdde2e660aa7fa61cb334ab451046625b6ecccb8275814e414c1a2527,CC-BY-4.0,reference-103,polyflex_discrete_point_response
source_mendeley_7zcd9bmmg5_v1,PolyFlex_unknown_grade,PolyFlex_unknown_grade,PolyFlex (exact chemistry/hardness unavailable),cube,13 New,Tri-Hex,10.0,10.0,resolved_percent,2,PolyFlex_unknown_grade|cube|13 New|Tri-Hex|10|2|B,B,vertical,0.05;0.10;0.15;0.20,491.79737489111056,596.4739544835223,527.6011787985216,460.7098508630372,596.4739544835223,0.1,92.31137168023366,4,0,True,kPa,kJ_m3,source_reported_psi_to_kPa,complete,4,ASTM_D575_91_adapted;21C;12.65mm_min;20pct_peak_deflection;10Hz_acquisition,discrete_compression_energy_absorption_application_proxy,False,core_TPU_application_experimental,0.15,10.17632/7zcd9bmmg5.1|PolyFlex_unknown_grade|cube|13 New|Tri-Hex|10|2,Impact of Infill and Shell Design Features on Compression Stiffness in Material Extrusion of Thermoplastic Urethane/PolyFlex Data.xlsx,Impact of Infill and Shell Design Features on Compression Stiffness in Material Extrusion of Thermoplastic Urethane/PolyFlex Data.xlsx#Raw data - Do not sort!60,668fc97bdde2e660aa7fa61cb334ab451046625b6ecccb8275814e414c1a2527,CC-BY-4.0,reference-103,polyflex_discrete_point_response
source_mendeley_7zcd9bmmg5_v1,PolyFlex_unknown_grade,PolyFlex_unknown_grade,PolyFlex (exact chemistry/hardness unavailable),cube,13 New,Tri-Hex,10.0,10.0,resolved_percent,2,PolyFlex_unknown_grade|cube|13 New|Tri-Hex|10|2|C,C,horizontal,0.05;0.10;0.15;0.20,355.80588891888846,458.64174522536086,479.74734010988965,450.85332022468356,479.74734010988965,0.15,75.98108171832403,4,0,True,kPa,kJ_m3,source_reported_psi_to_kPa,complete,4,ASTM_D575_91_adapted;21C;12.65mm_min;20pct_peak_deflection;10Hz_acquisition,discrete_compression_energy_absorption_application_proxy,False,core_TPU_application_experimental,0.15,10.17632/7zcd9bmmg5.1|PolyFlex_unknown_grade|cube|13 New|Tri-Hex|10|2,Impact of Infill and Shell Design Features on Compression Stiffness in Material Extrusion of Thermoplastic Urethane/PolyFlex Data.xlsx,Impact of Infill and Shell Design Features on Compression Stiffness in Material Extrusion of Thermoplastic Urethane/PolyFlex Data.xlsx#Raw data - Do not sort!61,668fc97bdde2e660aa7fa61cb334ab451046625b6ecccb8275814e414c1a2527,CC-BY-4.0,reference-103,polyflex_discrete_point_response
source_mendeley_7zcd9bmmg5_v1,PolyFlex_unknown_grade,PolyFlex_unknown_grade,PolyFlex (exact chemistry/hardness unavailable),cube,13 New,Tri-Hex,10.0,10.0,resolved_percent,2,PolyFlex_unknown_grade|cube|13 New|Tri-Hex|10|2|C,C,vertical,0.05;0.10;0.15;0.20,475.702611561448,609.3322443602575,563.191081521294,504.4824908985495,609.3322443602575,0.1,95.0233591446137,4,0,True,kPa,kJ_m3,source_reported_psi_to_kPa,complete,4,ASTM_D575_91_adapted;21C;12.65mm_min;20pct_peak_deflection;10Hz_acquisition,discrete_compression_energy_absorption_application_proxy,False,core_TPU_application_experimental,0.15,10.17632/7zcd9bmmg5.1|PolyFlex_unknown_grade|cube|13 New|Tri-Hex|10|2,Impact of Infill and Shell Design Features on Compression Stiffness in Material Extrusion of Thermoplastic Urethane/PolyFlex Data.xlsx,Impact of Infill and Shell Design Features on Compression Stiffness in Material Extrusion of Thermoplastic Urethane/PolyFlex Data.xlsx#Raw data - Do not sort!61,668fc97bdde2e660aa7fa61cb334ab451046625b6ecccb8275814e414c1a2527,CC-BY-4.0,reference-103,polyflex_discrete_point_response
source_mendeley_7zcd9bmmg5_v1,PolyFlex_unknown_grade,PolyFlex_unknown_grade,PolyFlex (exact chemistry/hardness unavailable),cube,13 New,Tri-Hex,10.0,10.0,resolved_percent,2,PolyFlex_unknown_grade|cube|13 New|Tri-Hex|10|2|D,D,horizontal,0.05;0.10;0.15;0.20,367.3223296458608,459.08213001726307,468.03967967064364,423.3349943140093,468.03967967064364,0.15,75.30558182453862,4,0,True,kPa,kJ_m3,source_reported_psi_to_kPa,complete,4,ASTM_D575_91_adapted;21C;12.65mm_min;20pct_peak_deflection;10Hz_acquisition,discrete_compression_energy_absorption_application_proxy,False,core_TPU_application_experimental,0.15,10.17632/7zcd9bmmg5.1|PolyFlex_unknown_grade|cube|13 New|Tri-Hex|10|2,Impact of Infill and Shell Design Features on Compression Stiffness in Material Extrusion of Thermoplastic Urethane/PolyFlex Data.xlsx,Impact of Infill and Shell Design Features on Compression Stiffness in Material Extrusion of Thermoplastic Urethane/PolyFlex Data.xlsx#Raw data - Do not sort!62,668fc97bdde2e660aa7fa61cb334ab451046625b6ecccb8275814e414c1a2527,CC-BY-4.0,reference-103,polyflex_discrete_point_response
source_mendeley_7zcd9bmmg5_v1,PolyFlex_unknown_grade,PolyFlex_unknown_grade,PolyFlex (exact chemistry/hardness unavailable),cube,13 New,Tri-Hex,10.0,10.0,resolved_percent,2,PolyFlex_unknown_grade|cube|13 New|Tri-Hex|10|2|D,D,vertical,0.05;0.10;0.15;0.20,475.6008642266057,569.1331542574895,524.0625379932129,454.0932467484816,569.1331542574895,0.1,89.79215899257744,4,0,True,kPa,kJ_m3,source_reported_psi_to_kPa,complete,4,ASTM_D575_91_adapted;21C;12.65mm_min;20pct_peak_deflection;10Hz_acquisition,discrete_compression_energy_absorption_application_proxy,False,core_TPU_application_experimental,0.15,10.17632/7zcd9bmmg5.1|PolyFlex_unknown_grade|cube|13 New|Tri-Hex|10|2,Impact of Infill and Shell Design Features on Compression Stiffness in Material Extrusion of Thermoplastic Urethane/PolyFlex Data.xlsx,Impact of Infill and Shell Design Features on Compression Stiffness in Material Extrusion of Thermoplastic Urethane/PolyFlex Data.xlsx#Raw data - Do not sort!62,668fc97bdde2e660aa7fa61cb334ab451046625b6ecccb8275814e414c1a2527,CC-BY-4.0,reference-103,polyflex_discrete_point_response
source_mendeley_7zcd9bmmg5_v1,PolyFlex_unknown_grade,PolyFlex_unknown_grade,PolyFlex (exact chemistry/hardness unavailable),cube,18 New,Tri-Hex,30.0,30.0,resolved_percent,3,PolyFlex_unknown_grade|cube|18 New|Tri-Hex|30|3|A,A,horizontal,0.05;0.10;0.15;0.20,663.2073399034147,1121.6163576125425,1286.6947151129978,1234.8799203213018,1286.6947151129978,0.15,184.4479186394803,4,0,True,kPa,kJ_m3,source_reported_psi_to_kPa,complete,4,ASTM_D575_91_adapted;21C;12.65mm_min;20pct_peak_deflection;10Hz_acquisition,discrete_compression_energy_absorption_application_proxy,False,core_TPU_application_experimental,0.15,10.17632/7zcd9bmmg5.1|PolyFlex_unknown_grade|cube|18 New|Tri-Hex|30|3,Impact of Infill and Shell Design Features on Compression Stiffness in Material Extrusion of Thermoplastic Urethane/PolyFlex Data.xlsx,Impact of Infill and Shell Design Features on Compression Stiffness in Material Extrusion of Thermoplastic Urethane/PolyFlex Data.xlsx#Raw data - Do not sort!87,668fc97bdde2e660aa7fa61cb334ab451046625b6ecccb8275814e414c1a2527,CC-BY-4.0,reference-103,polyflex_discrete_point_response
source_mendeley_7zcd9bmmg5_v1,PolyFlex_unknown_grade,PolyFlex_unknown_grade,PolyFlex (exact chemistry/hardness unavailable),cube,18 New,Tri-Hex,30.0,30.0,resolved_percent,3,PolyFlex_unknown_grade|cube|18 New|Tri-Hex|30|3|A,A,vertical,0.05;0.10;0.15;0.20,1055.371605372062,1929.0657050551388,2441.344000119511,2400.438260349054,2441.344000119511,0.15,331.30002203606193,4,0,True,kPa,kJ_m3,source_reported_psi_to_kPa,complete,4,ASTM_D575_91_adapted;21C;12.65mm_min;20pct_peak_deflection;10Hz_acquisition,discrete_compression_energy_absorption_application_proxy,False,core_TPU_application_experimental,0.15,10.17632/7zcd9bmmg5.1|PolyFlex_unknown_grade|cube|18 New|Tri-Hex|30|3,Impact of Infill and Shell Design Features on Compression Stiffness in Material Extrusion of Thermoplastic Urethane/PolyFlex Data.xlsx,Impact of Infill and Shell Design Features on Compression Stiffness in Material Extrusion of Thermoplastic Urethane/PolyFlex Data.xlsx#Raw data - Do not sort!87,668fc97bdde2e660aa7fa61cb334ab451046625b6ecccb8275814e414c1a2527,CC-BY-4.0,reference-103,polyflex_discrete_point_response
source_mendeley_7zcd9bmmg5_v1,PolyFlex_unknown_grade,PolyFlex_unknown_grade,PolyFlex (exact chemistry/hardness unavailable),cube,18 New,Tri-Hex,30.0,30.0,resolved_percent,3,PolyFlex_unknown_grade|cube|18 New|Tri-Hex|30|3|B,B,horizontal,0.05;0.10;0.15;0.20,726.6902030751942,1174.7591183170016,1311.5290116077617,1270.7602594159582,1311.5290116077617,0.15,192.41792313539685,4,0,True,kPa,kJ_m3,source_reported_psi_to_kPa,complete,4,ASTM_D575_91_adapted;21C;12.65mm_min;20pct_peak_deflection;10Hz_acquisition,discrete_compression_energy_absorption_application_proxy,False,core_TPU_application_experimental,0.15,10.17632/7zcd9bmmg5.1|PolyFlex_unknown_grade|cube|18 New|Tri-Hex|30|3,Impact of Infill and Shell Design Features on Compression Stiffness in Material Extrusion of Thermoplastic Urethane/PolyFlex Data.xlsx,Impact of Infill and Shell Design Features on Compression Stiffness in Material Extrusion of Thermoplastic Urethane/PolyFlex Data.xlsx#Raw data - Do not sort!88,668fc97bdde2e660aa7fa61cb334ab451046625b6ecccb8275814e414c1a2527,CC-BY-4.0,reference-103,polyflex_discrete_point_response
source_mendeley_7zcd9bmmg5_v1,PolyFlex_unknown_grade,PolyFlex_unknown_grade,PolyFlex (exact chemistry/hardness unavailable),cube,18 New,Tri-Hex,30.0,30.0,resolved_percent,3,PolyFlex_unknown_grade|cube|18 New|Tri-Hex|30|3|B,B,vertical,0.05;0.10;0.15;0.20,1108.8268453391825,1978.6381796883672,2439.8365691261324,2383.29721654548,2439.8365691261324,0.15,335.9475101213211,4,0,True,kPa,kJ_m3,source_reported_psi_to_kPa,complete,4,ASTM_D575_91_adapted;21C;12.65mm_min;20pct_peak_deflection;10Hz_acquisition,discrete_compression_energy_absorption_application_proxy,False,core_TPU_application_experimental,0.15,10.17632/7zcd9bmmg5.1|PolyFlex_unknown_grade|cube|18 New|Tri-Hex|30|3,Impact of Infill and Shell Design Features on Compression Stiffness in Material Extrusion of Thermoplastic Urethane/PolyFlex Data.xlsx,Impact of Infill and Shell Design Features on Compression Stiffness in Material Extrusion of Thermoplastic Urethane/PolyFlex Data.xlsx#Raw data - Do not sort!88,668fc97bdde2e660aa7fa61cb334ab451046625b6ecccb8275814e414c1a2527,CC-BY-4.0,reference-103,polyflex_discrete_point_response
source_mendeley_7zcd9bmmg5_v1,PolyFlex_unknown_grade,PolyFlex_unknown_grade,PolyFlex (exact chemistry/hardness unavailable),cube,18 New,Tri-Hex,30.0,30.0,resolved_percent,3,PolyFlex_unknown_grade|cube|18 New|Tri-Hex|30|3|C,C,horizontal,0.05;0.10;0.15;0.20,628.6041640076118,1108.8747153079687,1343.028207906934,1272.1314596681293,1343.028207906934,0.15,185.82864085282898,4,0,True,kPa,kJ_m3,source_reported_psi_to_kPa,complete,4,ASTM_D575_91_adapted;21C;12.65mm_min;20pct_peak_deflection;10Hz_acquisition,discrete_compression_energy_absorption_application_proxy,False,core_TPU_application_experimental,0.15,10.17632/7zcd9bmmg5.1|PolyFlex_unknown_grade|cube|18 New|Tri-Hex|30|3,Impact of Infill and Shell Design Features on Compression Stiffness in Material Extrusion of Thermoplastic Urethane/PolyFlex Data.xlsx,Impact of Infill and Shell Design Features on Compression Stiffness in Material Extrusion of Thermoplastic Urethane/PolyFlex Data.xlsx#Raw data - Do not sort!89,668fc97bdde2e660aa7fa61cb334ab451046625b6ecccb8275814e414c1a2527,CC-BY-4.0,reference-103,polyflex_discrete_point_response
source_mendeley_7zcd9bmmg5_v1,PolyFlex_unknown_grade,PolyFlex_unknown_grade,PolyFlex (exact chemistry/hardness unavailable),cube,18 New,Tri-Hex,30.0,30.0,resolved_percent,3,PolyFlex_unknown_grade|cube|18 New|Tri-Hex|30|3|C,C,vertical,0.05;0.10;0.15;0.20,1088.5150310339097,1949.778075581442,2396.430616835721,2356.123724698496,2396.430616835721,0.15,330.6392792900161,4,0,True,kPa,kJ_m3,source_reported_psi_to_kPa,complete,4,ASTM_D575_91_adapted;21C;12.65mm_min;20pct_peak_deflection;10Hz_acquisition,discrete_compression_energy_absorption_application_proxy,False,core_TPU_application_experimental,0.15,10.17632/7zcd9bmmg5.1|PolyFlex_unknown_grade|cube|18 New|Tri-Hex|30|3,Impact of Infill and Shell Design Features on Compression Stiffness in Material Extrusion of Thermoplastic Urethane/PolyFlex Data.xlsx,Impact of Infill and Shell Design Features on Compression Stiffness in Material Extrusion of Thermoplastic Urethane/PolyFlex Data.xlsx#Raw data - Do not sort!89,668fc97bdde2e660aa7fa61cb334ab451046625b6ecccb8275814e414c1a2527,CC-BY-4.0,reference-103,polyflex_discrete_point_response
source_mendeley_7zcd9bmmg5_v1,PolyFlex_unknown_grade,PolyFlex_unknown_grade,PolyFlex (exact chemistry/hardness unavailable),cube,18 New,Tri-Hex,30.0,30.0,resolved_percent,3,PolyFlex_unknown_grade|cube|18 New|Tri-Hex|30|3|D,D,horizontal,0.05;0.10;0.15;0.20,614.2480455126603,1080.9300060982387,1290.4333975171155,1257.1360500386331,1290.4333975171155,0.15,180.70897370736657,4,0,True,kPa,kJ_m3,source_reported_psi_to_kPa,complete,4,ASTM_D575_91_adapted;21C;12.65mm_min;20pct_peak_deflection;10Hz_acquisition,discrete_compression_energy_absorption_application_proxy,False,core_TPU_application_experimental,0.15,10.17632/7zcd9bmmg5.1|PolyFlex_unknown_grade|cube|18 New|Tri-Hex|30|3,Impact of Infill and Shell Design Features on Compression Stiffness in Material Extrusion of Thermoplastic Urethane/PolyFlex Data.xlsx,Impact of Infill and Shell Design Features on Compression Stiffness in Material Extrusion of Thermoplastic Urethane/PolyFlex Data.xlsx#Raw data - Do not sort!90,668fc97bdde2e660aa7fa61cb334ab451046625b6ecccb8275814e414c1a2527,CC-BY-4.0,reference-103,polyflex_discrete_point_response
source_mendeley_7zcd9bmmg5_v1,PolyFlex_unknown_grade,PolyFlex_unknown_grade,PolyFlex (exact chemistry/hardness unavailable),cube,18 New,Tri-Hex,30.0,30.0,resolved_percent,3,PolyFlex_unknown_grade|cube|18 New|Tri-Hex|30|3|D,D,vertical,0.05;0.10;0.15;0.20,1064.7231835234593,1935.723604113122,2400.1582304921176,2335.4035965883213,2400.1582304921176,0.15,328.415340821143,4,0,True,kPa,kJ_m3,source_reported_psi_to_kPa,complete,4,ASTM_D575_91_adapted;21C;12.65mm_min;20pct_peak_deflection;10Hz_acquisition,discrete_compression_energy_absorption_application_proxy,False,core_TPU_application_experimental,0.15,10.17632/7zcd9bmmg5.1|PolyFlex_unknown_grade|cube|18 New|Tri-Hex|30|3,Impact of Infill and Shell Design Features on Compression Stiffness in Material Extrusion of Thermoplastic Urethane/PolyFlex Data.xlsx,Impact of Infill and Shell Design Features on Compression Stiffness in Material Extrusion of Thermoplastic Urethane/PolyFlex Data.xlsx#Raw data - Do not sort!90,668fc97bdde2e660aa7fa61cb334ab451046625b6ecccb8275814e414c1a2527,CC-BY-4.0,reference-103,polyflex_discrete_point_response
source_mendeley_7zcd9bmmg5_v1,PolyFlex_unknown_grade,PolyFlex_unknown_grade,PolyFlex (exact chemistry/hardness unavailable),cube,3 New,Grid 0 deg,20.0,20.0,resolved_percent,2,PolyFlex_unknown_grade|cube|3 New|Grid 0 deg|20|2|A,A,horizontal,0.05;0.10;0.15;0.20,488.8631160929057,585.4618749642467,537.5683496117687,473.4531487495345,585.4618749642467,0.1,92.43099575218443,4,0,True,kPa,kJ_m3,source_reported_psi_to_kPa,complete,4,ASTM_D575_91_adapted;21C;12.65mm_min;20pct_peak_deflection;10Hz_acquisition,discrete_compression_energy_absorption_application_proxy,False,core_TPU_application_experimental,0.15,10.17632/7zcd9bmmg5.1|PolyFlex_unknown_grade|cube|3 New|Grid 0 deg|20|2,Impact of Infill and Shell Design Features on Compression Stiffness in Material Extrusion of Thermoplastic Urethane/PolyFlex Data.xlsx,Impact of Infill and Shell Design Features on Compression Stiffness in Material Extrusion of Thermoplastic Urethane/PolyFlex Data.xlsx#Raw data - Do not sort!15,668fc97bdde2e660aa7fa61cb334ab451046625b6ecccb8275814e414c1a2527,CC-BY-4.0,reference-103,polyflex_discrete_point_response
source_mendeley_7zcd9bmmg5_v1,PolyFlex_unknown_grade,PolyFlex_unknown_grade,PolyFlex (exact chemistry/hardness unavailable),cube,3 New,Grid 0 deg,20.0,20.0,resolved_percent,2,PolyFlex_unknown_grade|cube|3 New|Grid 0 deg|20|2|A,A,vertical,0.05;0.10;0.15;0.20,704.7045008396259,1259.8116596379007,1132.5707282761646,980.7818687902487,1259.8116596379007,0.1,179.3738911574408,4,0,True,kPa,kJ_m3,source_reported_psi_to_kPa,complete,4,ASTM_D575_91_adapted;21C;12.65mm_min;20pct_peak_deflection;10Hz_acquisition,discrete_compression_energy_absorption_application_proxy,False,core_TPU_application_experimental,0.15,10.17632/7zcd9bmmg5.1|PolyFlex_unknown_grade|cube|3 New|Grid 0 deg|20|2,Impact of Infill and Shell Design Features on Compression Stiffness in Material Extrusion of Thermoplastic Urethane/PolyFlex Data.xlsx,Impact of Infill and Shell Design Features on Compression Stiffness in Material Extrusion of Thermoplastic Urethane/PolyFlex Data.xlsx#Raw data - Do not sort!15,668fc97bdde2e660aa7fa61cb334ab451046625b6ecccb8275814e414c1a2527,CC-BY-4.0,reference-103,polyflex_discrete_point_response
source_mendeley_7zcd9bmmg5_v1,PolyFlex_unknown_grade,PolyFlex_unknown_grade,PolyFlex (exact chemistry/hardness unavailable),cube,3 New,Grid 0 deg,20.0,20.0,resolved_percent,2,PolyFlex_unknown_grade|cube|3 New|Grid 0 deg|20|2|B,B,horizontal,0.05;0.10;0.15;0.20,416.06339468780266,600.7088384415713,576.7992554051211,511.6852656190397,600.7088384415713,0.1,92.47070606720075,4,0,True,kPa,kJ_m3,source_reported_psi_to_kPa,complete,4,ASTM_D575_91_adapted;21C;12.65mm_min;20pct_peak_deflection;10Hz_acquisition,discrete_compression_energy_absorption_application_proxy,False,core_TPU_application_experimental,0.15,10.17632/7zcd9bmmg5.1|PolyFlex_unknown_grade|cube|3 New|Grid 0 deg|20|2,Impact of Infill and Shell Design Features on Compression Stiffness in Material Extrusion of Thermoplastic Urethane/PolyFlex Data.xlsx,Impact of Infill and Shell Design Features on Compression Stiffness in Material Extrusion of Thermoplastic Urethane/PolyFlex Data.xlsx#Raw data - Do not sort!16,668fc97bdde2e660aa7fa61cb334ab451046625b6ecccb8275814e414c1a2527,CC-BY-4.0,reference-103,polyflex_discrete_point_response
source_mendeley_7zcd9bmmg5_v1,PolyFlex_unknown_grade,PolyFlex_unknown_grade,PolyFlex (exact chemistry/hardness unavailable),cube,3 New,Grid 0 deg,20.0,20.0,resolved_percent,2,PolyFlex_unknown_grade|cube|3 New|Grid 0 deg|20|2|B,B,vertical,0.05;0.10;0.15;0.20,855.6516624751583,1331.8230402329252,1215.7309867597617,1040.4496089753331,1331.8230402329252,0.1,196.1715246977756,4,0,True,kPa,kJ_m3,source_reported_psi_to_kPa,complete,4,ASTM_D575_91_adapted;21C;12.65mm_min;20pct_peak_deflection;10Hz_acquisition,discrete_compression_energy_absorption_application_proxy,False,core_TPU_application_experimental,0.15,10.17632/7zcd9bmmg5.1|PolyFlex_unknown_grade|cube|3 New|Grid 0 deg|20|2,Impact of Infill and Shell Design Features on Compression Stiffness in Material Extrusion of Thermoplastic Urethane/PolyFlex Data.xlsx,Impact of Infill and Shell Design Features on Compression Stiffness in Material Extrusion of Thermoplastic Urethane/PolyFlex Data.xlsx#Raw data - Do not sort!16,668fc97bdde2e660aa7fa61cb334ab451046625b6ecccb8275814e414c1a2527,CC-BY-4.0,reference-103,polyflex_discrete_point_response
source_mendeley_7zcd9bmmg5_v1,PolyFlex_unknown_grade,PolyFlex_unknown_grade,PolyFlex (exact chemistry/hardness unavailable),cube,3 New,Grid 0 deg,20.0,20.0,resolved_percent,2,PolyFlex_unknown_grade|cube|3 New|Grid 0 deg|20|2|C,C,horizontal,0.05;0.10;0.15;0.20,389.21683296855787,623.5724248181571,619.1039619017392,549.955791989192,623.5724248181571,0.1,95.34355578415251,4,0,True,kPa,kJ_m3,source_reported_psi_to_kPa,complete,4,ASTM_D575_91_adapted;21C;12.65mm_min;20pct_peak_deflection;10Hz_acquisition,discrete_compression_energy_absorption_application_proxy,False,core_TPU_application_experimental,0.15,10.17632/7zcd9bmmg5.1|PolyFlex_unknown_grade|cube|3 New|Grid 0 deg|20|2,Impact of Infill and Shell Design Features on Compression Stiffness in Material Extrusion of Thermoplastic Urethane/PolyFlex Data.xlsx,Impact of Infill and Shell Design Features on Compression Stiffness in Material Extrusion of Thermoplastic Urethane/PolyFlex Data.xlsx#Raw data - Do not sort!17,668fc97bdde2e660aa7fa61cb334ab451046625b6ecccb8275814e414c1a2527,CC-BY-4.0,reference-103,polyflex_discrete_point_response
source_mendeley_7zcd9bmmg5_v1,PolyFlex_unknown_grade,PolyFlex_unknown_grade,PolyFlex (exact chemistry/hardness unavailable),cube,3 New,Grid 0 deg,20.0,20.0,resolved_percent,2,PolyFlex_unknown_grade|cube|3 New|Grid 0 deg|20|2|C,C,vertical,0.05;0.10;0.15;0.20,828.3163020183051,1331.6733756269564,1250.3251752108317,1056.0653415007457,1331.6733756269564,0.1,196.9173761803233,4,0,True,kPa,kJ_m3,source_reported_psi_to_kPa,complete,4,ASTM_D575_91_adapted;21C;12.65mm_min;20pct_peak_deflection;10Hz_acquisition,discrete_compression_energy_absorption_application_proxy,False,core_TPU_application_experimental,0.15,10.17632/7zcd9bmmg5.1|PolyFlex_unknown_grade|cube|3 New|Grid 0 deg|20|2,Impact of Infill and Shell Design Features on Compression Stiffness in Material Extrusion of Thermoplastic Urethane/PolyFlex Data.xlsx,Impact of Infill and Shell Design Features on Compression Stiffness in Material Extrusion of Thermoplastic Urethane/PolyFlex Data.xlsx#Raw data - Do not sort!17,668fc97bdde2e660aa7fa61cb334ab451046625b6ecccb8275814e414c1a2527,CC-BY-4.0,reference-103,polyflex_discrete_point_response
source_mendeley_7zcd9bmmg5_v1,PolyFlex_unknown_grade,PolyFlex_unknown_grade,PolyFlex (exact chemistry/hardness unavailable),cube,3 New,Grid 0 deg,20.0,20.0,resolved_percent,2,PolyFlex_unknown_grade|cube|3 New|Grid 0 deg|20|2|D,D,horizontal,0.05;0.10;0.15;0.20,447.2336978120986,625.2730858732875,567.4586040944246,489.3891654238132,625.2730858732875,0.1,94.23299852458587,4,0,True,kPa,kJ_m3,source_reported_psi_to_kPa,complete,4,ASTM_D575_91_adapted;21C;12.65mm_min;20pct_peak_deflection;10Hz_acquisition,discrete_compression_energy_absorption_application_proxy,False,core_TPU_application_experimental,0.15,10.17632/7zcd9bmmg5.1|PolyFlex_unknown_grade|cube|3 New|Grid 0 deg|20|2,Impact of Infill and Shell Design Features on Compression Stiffness in Material Extrusion of Thermoplastic Urethane/PolyFlex Data.xlsx,Impact of Infill and Shell Design Features on Compression Stiffness in Material Extrusion of Thermoplastic Urethane/PolyFlex Data.xlsx#Raw data - Do not sort!18,668fc97bdde2e660aa7fa61cb334ab451046625b6ecccb8275814e414c1a2527,CC-BY-4.0,reference-103,polyflex_discrete_point_response
source_mendeley_7zcd9bmmg5_v1,PolyFlex_unknown_grade,PolyFlex_unknown_grade,PolyFlex (exact chemistry/hardness unavailable),cube,3 New,Grid 0 deg,20.0,20.0,resolved_percent,2,PolyFlex_unknown_grade|cube|3 New|Grid 0 deg|20|2|D,D,vertical,0.05;0.10;0.15;0.20,822.1466577210088,1311.74556172348,1205.4095214146835,1055.0183514917285,1311.74556172348,0.1,193.34054583025184,4,0,True,kPa,kJ_m3,source_reported_psi_to_kPa,complete,4,ASTM_D575_91_adapted;21C;12.65mm_min;20pct_peak_deflection;10Hz_acquisition,discrete_compression_energy_absorption_application_proxy,False,core_TPU_application_experimental,0.15,10.17632/7zcd9bmmg5.1|PolyFlex_unknown_grade|cube|3 New|Grid 0 deg|20|2,Impact of Infill and Shell Design Features on Compression Stiffness in Material Extrusion of Thermoplastic Urethane/PolyFlex Data.xlsx,Impact of Infill and Shell Design Features on Compression Stiffness in Material Extrusion of Thermoplastic Urethane/PolyFlex Data.xlsx#Raw data - Do not sort!18,668fc97bdde2e660aa7fa61cb334ab451046625b6ecccb8275814e414c1a2527,CC-BY-4.0,reference-103,polyflex_discrete_point_response
source_mendeley_7zcd9bmmg5_v1,PolyFlex_unknown_grade,PolyFlex_unknown_grade,PolyFlex (exact chemistry/hardness unavailable),cube,3 Old,Grid 0 deg,20.0,20.0,resolved_percent,2,PolyFlex_unknown_grade|cube|3 Old|Grid 0 deg|20|2|A,A,horizontal,0.05;0.10;0.15;0.20,424.4871374264014,674.5073960728624,677.2931255212744,571.1719797462733,677.2931255212744,0.15,103.09368244468375,4,0,True,kPa,kJ_m3,source_reported_psi_to_kPa,complete,4,ASTM_D575_91_adapted;21C;12.65mm_min;20pct_peak_deflection;10Hz_acquisition,discrete_compression_energy_absorption_application_proxy,False,core_TPU_application_experimental,0.15,10.17632/7zcd9bmmg5.1|PolyFlex_unknown_grade|cube|3 Old|Grid 0 deg|20|2,Impact of Infill and Shell Design Features on Compression Stiffness in Material Extrusion of Thermoplastic Urethane/PolyFlex Data.xlsx,Impact of Infill and Shell Design Features on Compression Stiffness in Material Extrusion of Thermoplastic Urethane/PolyFlex Data.xlsx#Raw data - Do not sort!11,668fc97bdde2e660aa7fa61cb334ab451046625b6ecccb8275814e414c1a2527,CC-BY-4.0,reference-103,polyflex_discrete_point_response
source_mendeley_7zcd9bmmg5_v1,PolyFlex_unknown_grade,PolyFlex_unknown_grade,PolyFlex (exact chemistry/hardness unavailable),cube,3 Old,Grid 0 deg,20.0,20.0,resolved_percent,2,PolyFlex_unknown_grade|cube|3 Old|Grid 0 deg|20|2|A,A,vertical,0.05;0.10;0.15;0.20,568.1749507419618,1119.5821677531433,950.5196287003401,829.9105801092053,1119.5821677531433,0.1,152.6616018625024,4,0,True,kPa,kJ_m3,source_reported_psi_to_kPa,complete,4,ASTM_D575_91_adapted;21C;12.65mm_min;20pct_peak_deflection;10Hz_acquisition,discrete_compression_energy_absorption_application_proxy,False,core_TPU_application_experimental,0.15,10.17632/7zcd9bmmg5.1|PolyFlex_unknown_grade|cube|3 Old|Grid 0 deg|20|2,Impact of Infill and Shell Design Features on Compression Stiffness in Material Extrusion of Thermoplastic Urethane/PolyFlex Data.xlsx,Impact of Infill and Shell Design Features on Compression Stiffness in Material Extrusion of Thermoplastic Urethane/PolyFlex Data.xlsx#Raw data - Do not sort!11,668fc97bdde2e660aa7fa61cb334ab451046625b6ecccb8275814e414c1a2527,CC-BY-4.0,reference-103,polyflex_discrete_point_response
source_mendeley_7zcd9bmmg5_v1,PolyFlex_unknown_grade,PolyFlex_unknown_grade,PolyFlex (exact chemistry/hardness unavailable),cube,3 Old,Grid 0 deg,20.0,20.0,resolved_percent,2,PolyFlex_unknown_grade|cube|3 Old|Grid 0 deg|20|2|B,B,horizontal,0.05;0.10;0.15;0.20,379.1488845184527,653.3521337306007,673.4271052159916,575.0559276386806,673.4271052159916,0.15,99.67280436421927,4,0,True,kPa,kJ_m3,source_reported_psi_to_kPa,complete,4,ASTM_D575_91_adapted;21C;12.65mm_min;20pct_peak_deflection;10Hz_acquisition,discrete_compression_energy_absorption_application_proxy,False,core_TPU_application_experimental,0.15,10.17632/7zcd9bmmg5.1|PolyFlex_unknown_grade|cube|3 Old|Grid 0 deg|20|2,Impact of Infill and Shell Design Features on Compression Stiffness in Material Extrusion of Thermoplastic Urethane/PolyFlex Data.xlsx,Impact of Infill and Shell Design Features on Compression Stiffness in Material Extrusion of Thermoplastic Urethane/PolyFlex Data.xlsx#Raw data - Do not sort!12,668fc97bdde2e660aa7fa61cb334ab451046625b6ecccb8275814e414c1a2527,CC-BY-4.0,reference-103,polyflex_discrete_point_response
source_mendeley_7zcd9bmmg5_v1,PolyFlex_unknown_grade,PolyFlex_unknown_grade,PolyFlex (exact chemistry/hardness unavailable),cube,3 Old,Grid 0 deg,20.0,20.0,resolved_percent,2,PolyFlex_unknown_grade|cube|3 Old|Grid 0 deg|20|2|B,B,vertical,0.05;0.10;0.15;0.20,731.2012380982376,1183.593019651799,936.9305176598114,827.4751717960045,1183.593019651799,0.1,163.2731180653925,4,0,True,kPa,kJ_m3,source_reported_psi_to_kPa,complete,4,ASTM_D575_91_adapted;21C;12.65mm_min;20pct_peak_deflection;10Hz_acquisition,discrete_compression_energy_absorption_application_proxy,False,core_TPU_application_experimental,0.15,10.17632/7zcd9bmmg5.1|PolyFlex_unknown_grade|cube|3 Old|Grid 0 deg|20|2,Impact of Infill and Shell Design Features on Compression Stiffness in Material Extrusion of Thermoplastic Urethane/PolyFlex Data.xlsx,Impact of Infill and Shell Design Features on Compression Stiffness in Material Extrusion of Thermoplastic Urethane/PolyFlex Data.xlsx#Raw data - Do not sort!12,668fc97bdde2e660aa7fa61cb334ab451046625b6ecccb8275814e414c1a2527,CC-BY-4.0,reference-103,polyflex_discrete_point_response
source_mendeley_7zcd9bmmg5_v1,PolyFlex_unknown_grade,PolyFlex_unknown_grade,PolyFlex (exact chemistry/hardness unavailable),cube,3 Old,Grid 0 deg,20.0,20.0,resolved_percent,2,PolyFlex_unknown_grade|cube|3 Old|Grid 0 deg|20|2|C,C,horizontal,0.05;0.10;0.15;0.20,467.62758167847846,674.5922091697344,650.2885503329259,551.9948066873383,674.5922091697344,0.1,103.4252872262404,4,0,True,kPa,kJ_m3,source_reported_psi_to_kPa,complete,4,ASTM_D575_91_adapted;21C;12.65mm_min;20pct_peak_deflection;10Hz_acquisition,discrete_compression_energy_absorption_application_proxy,False,core_TPU_application_experimental,0.15,10.17632/7zcd9bmmg5.1|PolyFlex_unknown_grade|cube|3 Old|Grid 0 deg|20|2,Impact of Infill and Shell Design Features on Compression Stiffness in Material Extrusion of Thermoplastic Urethane/PolyFlex Data.xlsx,Impact of Infill and Shell Design Features on Compression Stiffness in Material Extrusion of Thermoplastic Urethane/PolyFlex Data.xlsx#Raw data - Do not sort!13,668fc97bdde2e660aa7fa61cb334ab451046625b6ecccb8275814e414c1a2527,CC-BY-4.0,reference-103,polyflex_discrete_point_response
source_mendeley_7zcd9bmmg5_v1,PolyFlex_unknown_grade,PolyFlex_unknown_grade,PolyFlex (exact chemistry/hardness unavailable),cube,3 Old,Grid 0 deg,20.0,20.0,resolved_percent,2,PolyFlex_unknown_grade|cube|3 Old|Grid 0 deg|20|2|C,C,vertical,0.05;0.10;0.15;0.20,806.6224079225103,1137.6125901665246,887.0447123218011,752.7656183851992,1137.6125901665246,0.1,160.38312598017177,4,0,True,kPa,kJ_m3,source_reported_psi_to_kPa,complete,4,ASTM_D575_91_adapted;21C;12.65mm_min;20pct_peak_deflection;10Hz_acquisition,discrete_compression_energy_absorption_application_proxy,False,core_TPU_application_experimental,0.15,10.17632/7zcd9bmmg5.1|PolyFlex_unknown_grade|cube|3 Old|Grid 0 deg|20|2,Impact of Infill and Shell Design Features on Compression Stiffness in Material Extrusion of Thermoplastic Urethane/PolyFlex Data.xlsx,Impact of Infill and Shell Design Features on Compression Stiffness in Material Extrusion of Thermoplastic Urethane/PolyFlex Data.xlsx#Raw data - Do not sort!13,668fc97bdde2e660aa7fa61cb334ab451046625b6ecccb8275814e414c1a2527,CC-BY-4.0,reference-103,polyflex_discrete_point_response
source_mendeley_7zcd9bmmg5_v1,PolyFlex_unknown_grade,PolyFlex_unknown_grade,PolyFlex (exact chemistry/hardness unavailable),cube,3 Old,Grid 0 deg,20.0,20.0,resolved_percent,2,PolyFlex_unknown_grade|cube|3 Old|Grid 0 deg|20|2|D,D,horizontal,0.05;0.10;0.15;0.20,400.6390001305182,637.6070766057215,635.1961709050037,564.6053269034954,637.6070766057215,0.1,97.78724555464956,4,0,True,kPa,kJ_m3,source_reported_psi_to_kPa,complete,4,ASTM_D575_91_adapted;21C;12.65mm_min;20pct_peak_deflection;10Hz_acquisition,discrete_compression_energy_absorption_application_proxy,False,core_TPU_application_experimental,0.15,10.17632/7zcd9bmmg5.1|PolyFlex_unknown_grade|cube|3 Old|Grid 0 deg|20|2,Impact of Infill and Shell Design Features on Compression Stiffness in Material Extrusion of Thermoplastic Urethane/PolyFlex Data.xlsx,Impact of Infill and Shell Design Features on Compression Stiffness in Material Extrusion of Thermoplastic Urethane/PolyFlex Data.xlsx#Raw data - Do not sort!14,668fc97bdde2e660aa7fa61cb334ab451046625b6ecccb8275814e414c1a2527,CC-BY-4.0,reference-103,polyflex_discrete_point_response
source_mendeley_7zcd9bmmg5_v1,PolyFlex_unknown_grade,PolyFlex_unknown_grade,PolyFlex (exact chemistry/hardness unavailable),cube,3 Old,Grid 0 deg,20.0,20.0,resolved_percent,2,PolyFlex_unknown_grade|cube|3 Old|Grid 0 deg|20|2|D,D,vertical,0.05;0.10;0.15;0.20,760.3215523813462,1055.6659205358878,847.6996659803405,746.9033920001012,1055.6659205358878,0.1,151.85694174488125,4,0,True,kPa,kJ_m3,source_reported_psi_to_kPa,complete,4,ASTM_D575_91_adapted;21C;12.65mm_min;20pct_peak_deflection;10Hz_acquisition,discrete_compression_energy_absorption_application_proxy,False,core_TPU_application_experimental,0.15,10.17632/7zcd9bmmg5.1|PolyFlex_unknown_grade|cube|3 Old|Grid 0 deg|20|2,Impact of Infill and Shell Design Features on Compression Stiffness in Material Extrusion of Thermoplastic Urethane/PolyFlex Data.xlsx,Impact of Infill and Shell Design Features on Compression Stiffness in Material Extrusion of Thermoplastic Urethane/PolyFlex Data.xlsx#Raw data - Do not sort!14,668fc97bdde2e660aa7fa61cb334ab451046625b6ecccb8275814e414c1a2527,CC-BY-4.0,reference-103,polyflex_discrete_point_response
