Repository: fafasco16/TPU-HighThroughput-Screening

# TPU/TPUU 定向五目标筛选数据集

- 版本：`tpu-directed-five-objective-2026-08-30-v1`
- 三目标相关实验记录：120,550行
- 商用构件：24种
- 现实配方：980个

## 结论

旧数据没有作废，而是重新分工：

| 旧资产 | 继续用途 | 禁止解释 |
|---|---|---|
| Gold-V结构与虚拟候选 | 化学空间、反应规则、适用域和候选排序 | 不是实验性能真值 |
| Gold-C计算与模拟 | 表示预训练、机理描述符、低保真代理和后段复核 | 不能无标记冒充宏观实验性能 |
| Gold-E实验曲线与标量 | 性能端点、来源内校准和最终实验残差 | 曲线点数不是材料数 |
| 商用构件与980个现实配方 | 成本/EHS门、现实Pareto候选和实验设计 | 目录证据不等于实时库存或低成本 |

新主线只训练三个清晰目标：韧性、循环恢复和热稳定。成本与环保保持透明规则约束，不制造虚假标签。昂贵DFT/MD在完成便宜的结构、配方、采购/EHS和模型预筛前保持后置。

## 当前任务门

| 目标 | 类型 | 实验主目标闭合组 | 直接低保真计算组 | 机理代理组 | 状态 |
|---|---|---:|---:|---:|---|
| 韧性 | single_task_model | 8 | 1 | 7988 | insufficient_chemistry_closed_labels |

File: 结果/定向筛选/IIR-OH聚氨酯循环端点.csv (part 11 of 13)
release_id,source_id,formulation_id,polymer_family,soft_segment_family,diisocyanate_family,formulation_code_value,formulation_semantics_status,chemistry_mapping_status,thermoplastic_tpu_core,model_admission_layer,usage_mode,future_weight_ceiling,split_group,license,citation_keys,cyclic_run_id,replicate_id,cycle_number,maximum_strain_percent,peak_stress_MPa,loading_energy_MJ_m3,unloading_energy_MJ_m3,hysteresis_energy_MJ_m3,cycle_point_count,peak_stress_retention_percent,hysteresis_retention_percent,dissipation_fraction,cycle_strain_range_percent,segmentation_low_threshold_percent,segmentation_high_threshold_percent,cyclic_target_role,direct_shape_recovery_available,shape_recovery_ratio_percent,source_member,source_curve_sha256,source_run_point_count
iir-oh-pu-cyclic-durability-2026-v1,doi:10.17632/wg3znh66bv.1,HMDI-4,IIR_OH_crosslinked_polyurethane_network,hydroxylated_butyl_rubber_IIR_OH,HMDI,4,numeric_code_4_unresolved,polymer_family_diisocyanate_code_mapped,False,polyurethane_adjacent_experimental,cyclic_and_durability_transfer_supervision,0.45,10.17632/wg3znh66bv.1|HMDI-4,CC-BY-4.0,reference-190;reference-191,HMDI-4_rep2,2,90,49.7501567371703,2.845709006250367,0.24369623892334175,0.1791360289690896,0.06456020995425216,2312,62.823179568149556,4.8204107808127175,0.2649208302905345,0-50,0.5,45.0,peak_stress_and_hysteresis_retention_transfer,False,,Low-Permeability and Calcification-resistant Polyu/Dataset 2. Network and mechanical data/cyclic tensile raw data/HMDI-4-(C0-50)-2.txt,374badd35df5ee90290b5b514bcf21884374acf0e79096a9d8c5f431ecf2569c,231191
iir-oh-pu-cyclic-durability-2026-v1,doi:10.17632/wg3znh66bv.1,HMDI-4,IIR_OH_crosslinked_polyurethane_network,hydroxylated_butyl_rubber_IIR_OH,HMDI,4,numeric_code_4_unresolved,polymer_family_diisocyanate_code_mapped,False,polyurethane_adjacent_experimental,cyclic_and_durability_transfer_supervision,0.45,10.17632/wg3znh66bv.1|HMDI-4,CC-BY-4.0,reference-190;reference-191,HMDI-4_rep2,2,91,49.78106966643937,2.833921792318011,0.2419578773439553,0.178029019346842,0.06392885799711329,2312,62.56295961739067,4.773270664898659,0.2642148240796277,0-50,0.5,45.0,peak_stress_and_hysteresis_retention_transfer,False,,Low-Permeability and Calcification-resistant Polyu/Dataset 2. Network and mechanical data/cyclic tensile raw data/HMDI-4-(C0-50)-2.txt,374badd35df5ee90290b5b514bcf21884374acf0e79096a9d8c5f431ecf2569c,231191
iir-oh-pu-cyclic-durability-2026-v1,doi:10.17632/wg3znh66bv.1,HMDI-4,IIR_OH_crosslinked_polyurethane_network,hydroxylated_butyl_rubber_IIR_OH,HMDI,4,numeric_code_4_unresolved,polymer_family_diisocyanate_code_mapped,False,polyurethane_adjacent_experimental,cyclic_and_durability_transfer_supervision,0.45,10.17632/wg3znh66bv.1|HMDI-4,CC-BY-4.0,reference-190;reference-191,HMDI-4_rep2,2,92,49.81646833372773,2.8096839726565537,0.2402611839191007,0.17674961485604337,0.06351156906305733,2312,62.02787437375273,4.742113639884914,0.2643438612391195,0-50,0.5,45.0,peak_stress_and_hysteresis_retention_transfer,False,,Low-Permeability and Calcification-resistant Polyu/Dataset 2. Network and mechanical data/cyclic tensile raw data/HMDI-4-(C0-50)-2.txt,374badd35df5ee90290b5b514bcf21884374acf0e79096a9d8c5f431ecf2569c,231191
iir-oh-pu-cyclic-durability-2026-v1,doi:10.17632/wg3znh66bv.1,HMDI-4,IIR_OH_crosslinked_polyurethane_network,hydroxylated_butyl_rubber_IIR_OH,HMDI,4,numeric_code_4_unresolved,polymer_family_diisocyanate_code_mapped,False,polyurethane_adjacent_experimental,cyclic_and_durability_transfer_supervision,0.45,10.17632/wg3znh66bv.1|HMDI-4,CC-BY-4.0,reference-190;reference-191,HMDI-4_rep2,2,93,49.85221506671106,2.8168083423940393,0.23907539618793755,0.17548612830813873,0.06358926787979882,2312,62.18515523358234,4.747915049362091,0.2659799749105558,0-50,0.5,45.0,peak_stress_and_hysteresis_retention_transfer,False,,Low-Permeability and Calcification-resistant Polyu/Dataset 2. Network and mechanical data/cyclic tensile raw data/HMDI-4-(C0-50)-2.txt,374badd35df5ee90290b5b514bcf21884374acf0e79096a9d8c5f431ecf2569c,231191
iir-oh-pu-cyclic-durability-2026-v1,doi:10.17632/wg3znh66bv.1,HMDI-4,IIR_OH_crosslinked_polyurethane_network,hydroxylated_butyl_rubber_IIR_OH,HMDI,4,numeric_code_4_unresolved,polymer_family_diisocyanate_code_mapped,False,polyurethane_adjacent_experimental,cyclic_and_durability_transfer_supervision,0.45,10.17632/wg3znh66bv.1|HMDI-4,CC-BY-4.0,reference-190;reference-191,HMDI-4_rep2,2,94,49.89155514211329,2.8114992591070376,0.23761381851442398,0.1744734578078501,0.06314036070657389,2312,62.067949471521295,4.714397237401272,0.26572680453237635,0-50,0.5,45.0,peak_stress_and_hysteresis_retention_transfer,False,,Low-Permeability and Calcification-resistant Polyu/Dataset 2. Network and mechanical data/cyclic tensile raw data/HMDI-4-(C0-50)-2.txt,374badd35df5ee90290b5b514bcf21884374acf0e79096a9d8c5f431ecf2569c,231191
iir-oh-pu-cyclic-durability-2026-v1,doi:10.17632/wg3znh66bv.1,HMDI-4,IIR_OH_crosslinked_polyurethane_network,hydroxylated_butyl_rubber_IIR_OH,HMDI,4,numeric_code_4_unresolved,polymer_family_diisocyanate_code_mapped,False,polyurethane_adjacent_experimental,cyclic_and_durability_transfer_supervision,0.45,10.17632/wg3znh66bv.1|HMDI-4,CC-BY-4.0,reference-190;reference-191,HMDI-4_rep2,2,95,49.91997519122439,2.793751901428606,0.2359729989300794,0.1731902626361025,0.0627827362939769,2312,61.67615064885762,4.687695084865121,0.2660589837762748,0-50,0.5,45.0,peak_stress_and_hysteresis_retention_transfer,False,,Low-Permeability and Calcification-resistant Polyu/Dataset 2. Network and mechanical data/cyclic tensile raw data/HMDI-4-(C0-50)-2.txt,374badd35df5ee90290b5b514bcf21884374acf0e79096a9d8c5f431ecf2569c,231191
iir-oh-pu-cyclic-durability-2026-v1,doi:10.17632/wg3znh66bv.1,HMDI-4,IIR_OH_crosslinked_polyurethane_network,hydroxylated_butyl_rubber_IIR_OH,HMDI,4,numeric_code_4_unresolved,polymer_family_diisocyanate_code_mapped,False,polyurethane_adjacent_experimental,cyclic_and_durability_transfer_supervision,0.45,10.17632/wg3znh66bv.1|HMDI-4,CC-BY-4.0,reference-190;reference-191,HMDI-4_rep2,2,96,49.9543140106153,2.801149189173382,0.2342466508508982,0.17210207578484046,0.06214457506605775,2312,61.83945657201653,4.640046552353565,0.26529546885865096,0-50,0.5,45.0,peak_stress_and_hysteresis_retention_transfer,False,,Low-Permeability and Calcification-resistant Polyu/Dataset 2. Network and mechanical data/cyclic tensile raw data/HMDI-4-(C0-50)-2.txt,374badd35df5ee90290b5b514bcf21884374acf0e79096a9d8c5f431ecf2569c,231191
iir-oh-pu-cyclic-durability-2026-v1,doi:10.17632/wg3znh66bv.1,HMDI-4,IIR_OH_crosslinked_polyurethane_network,hydroxylated_butyl_rubber_IIR_OH,HMDI,4,numeric_code_4_unresolved,polymer_family_diisocyanate_code_mapped,False,polyurethane_adjacent_experimental,cyclic_and_durability_transfer_supervision,0.45,10.17632/wg3znh66bv.1|HMDI-4,CC-BY-4.0,reference-190;reference-191,HMDI-4_rep2,2,97,49.98543291225744,2.7961144117987584,0.23367638547285768,0.17121248089583205,0.062463904577025636,2312,61.72830651331521,4.663889402592001,0.26730944357354003,0-50,0.5,45.0,peak_stress_and_hysteresis_retention_transfer,False,,Low-Permeability and Calcification-resistant Polyu/Dataset 2. Network and mechanical data/cyclic tensile raw data/HMDI-4-(C0-50)-2.txt,374badd35df5ee90290b5b514bcf21884374acf0e79096a9d8c5f431ecf2569c,231191
iir-oh-pu-cyclic-durability-2026-v1,doi:10.17632/wg3znh66bv.1,HMDI-4,IIR_OH_crosslinked_polyurethane_network,hydroxylated_butyl_rubber_IIR_OH,HMDI,4,numeric_code_4_unresolved,polymer_family_diisocyanate_code_mapped,False,polyurethane_adjacent_experimental,cyclic_and_durability_transfer_supervision,0.45,10.17632/wg3znh66bv.1|HMDI-4,CC-BY-4.0,reference-190;reference-191,HMDI-4_rep2,2,98,50.013822957683324,2.784900434298349,0.23167841664953548,0.17034183706908856,0.061336579580446915,2312,61.480741593418614,4.57971728526403,0.26474878612983604,0-50,0.5,45.0,peak_stress_and_hysteresis_retention_transfer,False,,Low-Permeability and Calcification-resistant Polyu/Dataset 2. Network and mechanical data/cyclic tensile raw data/HMDI-4-(C0-50)-2.txt,374badd35df5ee90290b5b514bcf21884374acf0e79096a9d8c5f431ecf2569c,231191
iir-oh-pu-cyclic-durability-2026-v1,doi:10.17632/wg3znh66bv.1,HMDI-4,IIR_OH_crosslinked_polyurethane_network,hydroxylated_butyl_rubber_IIR_OH,HMDI,4,numeric_code_4_unresolved,polymer_family_diisocyanate_code_mapped,False,polyurethane_adjacent_experimental,cyclic_and_durability_transfer_supervision,0.45,10.17632/wg3znh66bv.1|HMDI-4,CC-BY-4.0,reference-190;reference-191,HMDI-4_rep2,2,99,50.04008574836648,2.773774182626135,0.23035922690190944,0.16906123387514022,0.06129799302676922,2312,61.235113349213506,4.576836206663539,0.26609740730233855,0-50,0.5,45.0,peak_stress_and_hysteresis_retention_transfer,False,,Low-Permeability and Calcification-resistant Polyu/Dataset 2. Network and mechanical data/cyclic tensile raw data/HMDI-4-(C0-50)-2.txt,374badd35df5ee90290b5b514bcf21884374acf0e79096a9d8c5f431ecf2569c,231191
iir-oh-pu-cyclic-durability-2026-v1,doi:10.17632/wg3znh66bv.1,HMDI-4,IIR_OH_crosslinked_polyurethane_network,hydroxylated_butyl_rubber_IIR_OH,HMDI,4,numeric_code_4_unresolved,polymer_family_diisocyanate_code_mapped,False,polyurethane_adjacent_experimental,cyclic_and_durability_transfer_supervision,0.45,10.17632/wg3znh66bv.1|HMDI-4,CC-BY-4.0,reference-190;reference-191,HMDI-4_rep2,2,100,50.062027487413296,2.762730021319329,0.22928852900285268,0.1684181374106319,0.06087039159222077,2312,60.991297369634026,4.544909195173816,0.2654750844141159,0-50,0.5,45.0,peak_stress_and_hysteresis_retention_transfer,False,,Low-Permeability and Calcification-resistant Polyu/Dataset 2. Network and mechanical data/cyclic tensile raw data/HMDI-4-(C0-50)-2.txt,374badd35df5ee90290b5b514bcf21884374acf0e79096a9d8c5f431ecf2569c,231191
iir-oh-pu-cyclic-durability-2026-v1,doi:10.17632/wg3znh66bv.1,HMDI-4,IIR_OH_crosslinked_polyurethane_network,hydroxylated_butyl_rubber_IIR_OH,HMDI,4,numeric_code_4_unresolved,polymer_family_diisocyanate_code_mapped,False,polyurethane_adjacent_experimental,cyclic_and_durability_transfer_supervision,0.45,10.17632/wg3znh66bv.1|HMDI-4,CC-BY-4.0,reference-190;reference-191,HMDI-4_rep3,3,1,49.88733417146476,4.529619815284873,1.7444075455020283,0.410008154237447,1.3343993912645813,2295,100.0,100.00000000000001,0.7649585068038389,0-50,0.5,45.0,peak_stress_and_hysteresis_retention_transfer,False,,Low-Permeability and Calcification-resistant Polyu/Dataset 2. Network and mechanical data/cyclic tensile raw data/HMDI-4-(C0-50)-3.txt,7f97f93a21647d40e9bb0941d281d453b8efbb68d91d1e9ae7553ad68ecd4c41,231191
iir-oh-pu-cyclic-durability-2026-v1,doi:10.17632/wg3znh66bv.1,HMDI-4,IIR_OH_crosslinked_polyurethane_network,hydroxylated_butyl_rubber_IIR_OH,HMDI,4,numeric_code_4_unresolved,polymer_family_diisocyanate_code_mapped,False,polyurethane_adjacent_experimental,cyclic_and_durability_transfer_supervision,0.45,10.17632/wg3znh66bv.1|HMDI-4,CC-BY-4.0,reference-190;reference-191,HMDI-4_rep3,3,2,49.87263015662011,4.3387718435195355,0.6180101320047944,0.3911597600764793,0.2268503719283151,2312,95.78666688269654,17.000185507678772,0.3670657812557598,0-50,0.5,45.0,peak_stress_and_hysteresis_retention_transfer,False,,Low-Permeability and Calcification-resistant Polyu/Dataset 2. Network and mechanical data/cyclic tensile raw data/HMDI-4-(C0-50)-3.txt,7f97f93a21647d40e9bb0941d281d453b8efbb68d91d1e9ae7553ad68ecd4c41,231191
iir-oh-pu-cyclic-durability-2026-v1,doi:10.17632/wg3znh66bv.1,HMDI-4,IIR_OH_crosslinked_polyurethane_network,hydroxylated_butyl_rubber_IIR_OH,HMDI,4,numeric_code_4_unresolved,polymer_family_diisocyanate_code_mapped,False,polyurethane_adjacent_experimental,cyclic_and_durability_transfer_supervision,0.45,10.17632/wg3znh66bv.1|HMDI-4,CC-BY-4.0,reference-190;reference-191,HMDI-4_rep3,3,3,49.86307476169613,4.185608566362682,0.5595941224898224,0.37838433421862505,0.18120978827119738,2312,92.40529530179664,13.579876419118328,0.32382360891307094,0-50,0.5,45.0,peak_stress_and_hysteresis_retention_transfer,False,,Low-Permeability and Calcification-resistant Polyu/Dataset 2. Network and mechanical data/cyclic tensile raw data/HMDI-4-(C0-50)-3.txt,7f97f93a21647d40e9bb0941d281d453b8efbb68d91d1e9ae7553ad68ecd4c41,231191
iir-oh-pu-cyclic-durability-2026-v1,doi:10.17632/wg3znh66bv.1,HMDI-4,IIR_OH_crosslinked_polyurethane_network,hydroxylated_butyl_rubber_IIR_OH,HMDI,4,numeric_code_4_unresolved,polymer_family_diisocyanate_code_mapped,False,polyurethane_adjacent_experimental,cyclic_and_durability_transfer_supervision,0.45,10.17632/wg3znh66bv.1|HMDI-4,CC-BY-4.0,reference-190;reference-191,HMDI-4_rep3,3,4,49.84427044952717,4.070079711451721,0.5310992458156234,0.36950953724934055,0.16158970856628285,2312,89.85477539897572,12.109546034275976,0.30425520246809085,0-50,0.5,45.0,peak_stress_and_hysteresis_retention_transfer,False,,Low-Permeability and Calcification-resistant Polyu/Dataset 2. Network and mechanical data/cyclic tensile raw data/HMDI-4-(C0-50)-3.txt,7f97f93a21647d40e9bb0941d281d453b8efbb68d91d1e9ae7553ad68ecd4c41,231191
iir-oh-pu-cyclic-durability-2026-v1,doi:10.17632/wg3znh66bv.1,HMDI-4,IIR_OH_crosslinked_polyurethane_network,hydroxylated_butyl_rubber_IIR_OH,HMDI,4,numeric_code_4_unresolved,polymer_family_diisocyanate_code_mapped,False,polyurethane_adjacent_experimental,cyclic_and_durability_transfer_supervision,0.45,10.17632/wg3znh66bv.1|HMDI-4,CC-BY-4.0,reference-190;reference-191,HMDI-4_rep3,3,5,49.82569129973954,3.99841371198958,0.5126346569450447,0.36200743091928056,0.15062722602576417,2312,88.27261172112554,11.288016692140276,0.2938295801602654,0-50,0.5,45.0,peak_stress_and_hysteresis_retention_transfer,False,,Low-Permeability and Calcification-resistant Polyu/Dataset 2. Network and mechanical data/cyclic tensile raw data/HMDI-4-(C0-50)-3.txt,7f97f93a21647d40e9bb0941d281d453b8efbb68d91d1e9ae7553ad68ecd4c41,231191
iir-oh-pu-cyclic-durability-2026-v1,doi:10.17632/wg3znh66bv.1,HMDI-4,IIR_OH_crosslinked_polyurethane_network,hydroxylated_butyl_rubber_IIR_OH,HMDI,4,numeric_code_4_unresolved,polymer_family_diisocyanate_code_mapped,False,polyurethane_adjacent_experimental,cyclic_and_durability_transfer_supervision,0.45,10.17632/wg3znh66bv.1|HMDI-4,CC-BY-4.0,reference-190;reference-191,HMDI-4_rep3,3,6,49.808699681137206,3.9455017334390154,0.4989074332749609,0.3572941474309203,0.1416132858440406,2312,87.10447883783108,10.612511274442111,0.2838468148579254,0-50,0.5,45.0,peak_stress_and_hysteresis_retention_transfer,False,,Low-Permeability and Calcification-resistant Polyu/Dataset 2. Network and mechanical data/cyclic tensile raw data/HMDI-4-(C0-50)-3.txt,7f97f93a21647d40e9bb0941d281d453b8efbb68d91d1e9ae7553ad68ecd4c41,231191
iir-oh-pu-cyclic-durability-2026-v1,doi:10.17632/wg3znh66bv.1,HMDI-4,IIR_OH_crosslinked_polyurethane_network,hydroxylated_butyl_rubber_IIR_OH,HMDI,4,numeric_code_4_unresolved,polymer_family_diisocyanate_code_mapped,False,polyurethane_adjacent_experimental,cyclic_and_durability_transfer_supervision,0.45,10.17632/wg3znh66bv.1|HMDI-4,CC-BY-4.0,reference-190;reference-191,HMDI-4_rep3,3,7,49.78869639211261,3.88630535943227,0.4872672496320559,0.35077949095591454,0.13648775867614138,2312,85.79760593412752,10.228403847426437,0.28010862371564205,0-50,0.5,45.0,peak_stress_and_hysteresis_retention_transfer,False,,Low-Permeability and Calcification-resistant Polyu/Dataset 2. Network and mechanical data/cyclic tensile raw data/HMDI-4-(C0-50)-3.txt,7f97f93a21647d40e9bb0941d281d453b8efbb68d91d1e9ae7553ad68ecd4c41,231191
iir-oh-pu-cyclic-durability-2026-v1,doi:10.17632/wg3znh66bv.1,HMDI-4,IIR_OH_crosslinked_polyurethane_network,hydroxylated_butyl_rubber_IIR_OH,HMDI,4,numeric_code_4_unresolved,polymer_family_diisocyanate_code_mapped,False,polyurethane_adjacent_experimental,cyclic_and_durability_transfer_supervision,0.45,10.17632/wg3znh66bv.1|HMDI-4,CC-BY-4.0,reference-190;reference-191,HMDI-4_rep3,3,8,49.77239530485126,3.852136930501267,0.4772538586713011,0.34569976532088087,0.13155409335042023,2312,85.04327267163816,9.858674562624708,0.2756480455007184,0-50,0.5,45.0,peak_stress_and_hysteresis_retention_transfer,False,,Low-Permeability and Calcification-resistant Polyu/Dataset 2. Network and mechanical data/cyclic tensile raw data/HMDI-4-(C0-50)-3.txt,7f97f93a21647d40e9bb0941d281d453b8efbb68d91d1e9ae7553ad68ecd4c41,231191
iir-oh-pu-cyclic-durability-2026-v1,doi:10.17632/wg3znh66bv.1,HMDI-4,IIR_OH_crosslinked_polyurethane_network,hydroxylated_butyl_rubber_IIR_OH,HMDI,4,numeric_code_4_unresolved,polymer_family_diisocyanate_code_mapped,False,polyurethane_adjacent_experimental,cyclic_and_durability_transfer_supervision,0.45,10.17632/wg3znh66bv.1|HMDI-4,CC-BY-4.0,reference-190;reference-191,HMDI-4_rep3,3,9,49.75118883607472,3.7804852845533548,0.46910043165486504,0.34118232280922295,0.1279181088456421,2312,83.4614258750013,9.586193585146713,0.2726881073086633,0-50,0.5,45.0,peak_stress_and_hysteresis_retention_transfer,False,,Low-Permeability and Calcification-resistant Polyu/Dataset 2. Network and mechanical data/cyclic tensile raw data/HMDI-4-(C0-50)-3.txt,7f97f93a21647d40e9bb0941d281d453b8efbb68d91d1e9ae7553ad68ecd4c41,231191
iir-oh-pu-cyclic-durability-2026-v1,doi:10.17632/wg3znh66bv.1,HMDI-4,IIR_OH_crosslinked_polyurethane_network,hydroxylated_butyl_rubber_IIR_OH,HMDI,4,numeric_code_4_unresolved,polymer_family_diisocyanate_code_mapped,False,polyurethane_adjacent_experimental,cyclic_and_durability_transfer_supervision,0.45,10.17632/wg3znh66bv.1|HMDI-4,CC-BY-4.0,reference-190;reference-191,HMDI-4_rep3,3,10,49.73388763112587,3.7651317206402815,0.4609539762258479,0.3375460337904096,0.12340794243543829,2312,83.12246665680678,9.248201343863569,0.2677229155193872,0-50,0.5,45.0,peak_stress_and_hysteresis_retention_transfer,False,,Low-Permeability and Calcification-resistant Polyu/Dataset 2. Network and mechanical data/cyclic tensile raw data/HMDI-4-(C0-50)-3.txt,7f97f93a21647d40e9bb0941d281d453b8efbb68d91d1e9ae7553ad68ecd4c41,231191
iir-oh-pu-cyclic-durability-2026-v1,doi:10.17632/wg3znh66bv.1,HMDI-4,IIR_OH_crosslinked_polyurethane_network,hydroxylated_butyl_rubber_IIR_OH,HMDI,4,numeric_code_4_unresolved,polymer_family_diisocyanate_code_mapped,False,polyurethane_adjacent_experimental,cyclic_and_durability_transfer_supervision,0.45,10.17632/wg3znh66bv.1|HMDI-4,CC-BY-4.0,reference-190;reference-191,HMDI-4_rep3,3,11,49.71550952121514,3.7248744407370915,0.4543960157122814,0.33291360286937083,0.12148241284291056,2312,82.23371039149407,9.103901998020572,0.26734920343102636,0-50,0.5,45.0,peak_stress_and_hysteresis_retention_transfer,False,,Low-Permeability and Calcification-resistant Polyu/Dataset 2. Network and mechanical data/cyclic tensile raw data/HMDI-4-(C0-50)-3.txt,7f97f93a21647d40e9bb0941d281d453b8efbb68d91d1e9ae7553ad68ecd4c41,231191
iir-oh-pu-cyclic-durability-2026-v1,doi:10.17632/wg3znh66bv.1,HMDI-4,IIR_OH_crosslinked_polyurethane_network,hydroxylated_butyl_rubber_IIR_OH,HMDI,4,numeric_code_4_unresolved,polymer_family_diisocyanate_code_mapped,False,polyurethane_adjacent_experimental,cyclic_and_durability_transfer_supervision,0.45,10.17632/wg3znh66bv.1|HMDI-4,CC-BY-4.0,reference-190;reference-191,HMDI-4_rep3,3,12,49.69775224904272,3.6971991536389295,0.4476500638289731,0.32918667320854683,0.11846339062042627,2312,81.62272562396957,8.877656224660077,0.26463391875151343,0-50,0.5,45.0,peak_stress_and_hysteresis_retention_transfer,False,,Low-Permeability and Calcification-resistant Polyu/Dataset 2. Network and mechanical data/cyclic tensile raw data/HMDI-4-(C0-50)-3.txt,7f97f93a21647d40e9bb0941d281d453b8efbb68d91d1e9ae7553ad68ecd4c41,231191
iir-oh-pu-cyclic-durability-2026-v1,doi:10.17632/wg3znh66bv.1,HMDI-4,IIR_OH_crosslinked_polyurethane_network,hydroxylated_butyl_rubber_IIR_OH,HMDI,4,numeric_code_4_unresolved,polymer_family_diisocyanate_code_mapped,False,polyurethane_adjacent_experimental,cyclic_and_durability_transfer_supervision,0.45,10.17632/wg3znh66bv.1|HMDI-4,CC-BY-4.0,reference-190;reference-191,HMDI-4_rep3,3,13,49.68330786388223,3.6571982973358153,0.44176703105004017,0.32564306734165777,0.1161239637083824,2312,80.73963039888835,8.702339379691582,0.2628624490885304,0-50,0.5,45.0,peak_stress_and_hysteresis_retention_transfer,False,,Low-Permeability and Calcification-resistant Polyu/Dataset 2. Network and mechanical data/cyclic tensile raw data/HMDI-4-(C0-50)-3.txt,7f97f93a21647d40e9bb0941d281d453b8efbb68d91d1e9ae7553ad68ecd4c41,231191
iir-oh-pu-cyclic-durability-2026-v1,doi:10.17632/wg3znh66bv.1,HMDI-4,IIR_OH_crosslinked_polyurethane_network,hydroxylated_butyl_rubber_IIR_OH,HMDI,4,numeric_code_4_unresolved,polymer_family_diisocyanate_code_mapped,False,polyurethane_adjacent_experimental,cyclic_and_durability_transfer_supervision,0.45,10.17632/wg3znh66bv.1|HMDI-4,CC-BY-4.0,reference-190;reference-191,HMDI-4_rep3,3,14,49.671341733941055,3.636059237676676,0.43661465089596513,0.3218201779605593,0.11479447293540584,2312,80.2729453232931,8.60270723194932,0.2629194249433435,0-50,0.5,45.0,peak_stress_and_hysteresis_retention_transfer,False,,Low-Permeability and Calcification-resistant Polyu/Dataset 2. Network and mechanical data/cyclic tensile raw data/HMDI-4-(C0-50)-3.txt,7f97f93a21647d40e9bb0941d281d453b8efbb68d91d1e9ae7553ad68ecd4c41,231191
iir-oh-pu-cyclic-durability-2026-v1,doi:10.17632/wg3znh66bv.1,HMDI-4,IIR_OH_crosslinked_polyurethane_network,hydroxylated_butyl_rubber_IIR_OH,HMDI,4,numeric_code_4_unresolved,polymer_family_diisocyanate_code_mapped,False,polyurethane_adjacent_experimental,cyclic_and_durability_transfer_supervision,0.45,10.17632/wg3znh66bv.1|HMDI-4,CC-BY-4.0,reference-190;reference-191,HMDI-4_rep3,3,15,49.65841389953427,3.608880665252991,0.4312303851825439,0.31884759916150385,0.11238278602104007,2312,79.67292647994618,8.421975216470786,0.26060961815913636,0-50,0.5,45.0,peak_stress_and_hysteresis_retention_transfer,False,,Low-Permeability and Calcification-resistant Polyu/Dataset 2. Network and mechanical data/cyclic tensile raw data/HMDI-4-(C0-50)-3.txt,7f97f93a21647d40e9bb0941d281d453b8efbb68d91d1e9ae7553ad68ecd4c41,231191
iir-oh-pu-cyclic-durability-2026-v1,doi:10.17632/wg3znh66bv.1,HMDI-4,IIR_OH_crosslinked_polyurethane_network,hydroxylated_butyl_rubber_IIR_OH,HMDI,4,numeric_code_4_unresolved,polymer_family_diisocyanate_code_mapped,False,polyurethane_adjacent_experimental,cyclic_and_durability_transfer_supervision,0.45,10.17632/wg3znh66bv.1|HMDI-4,CC-BY-4.0,reference-190;reference-191,HMDI-4_rep3,3,16,49.65120155180209,3.5819254843984996,0.4261434456642428,0.3148907812492019,0.11125266441504089,2312,79.07783943172343,8.337283810479645,0.26106858042044495,0-50,0.5,45.0,peak_stress_and_hysteresis_retention_transfer,False,,Low-Permeability and Calcification-resistant Polyu/Dataset 2. Network and mechanical data/cyclic tensile raw data/HMDI-4-(C0-50)-3.txt,7f97f93a21647d40e9bb0941d281d453b8efbb68d91d1e9ae7553ad68ecd4c41,231191
iir-oh-pu-cyclic-durability-2026-v1,doi:10.17632/wg3znh66bv.1,HMDI-4,IIR_OH_crosslinked_polyurethane_network,hydroxylated_butyl_rubber_IIR_OH,HMDI,4,numeric_code_4_unresolved,polymer_family_diisocyanate_code_mapped,False,polyurethane_adjacent_experimental,cyclic_and_durability_transfer_supervision,0.45,10.17632/wg3znh66bv.1|HMDI-4,CC-BY-4.0,reference-190;reference-191,HMDI-4_rep3,3,17,49.64562485828649,3.5552137256534255,0.42163649908719664,0.31205094110155873,0.1095855579856379,2312,78.48812639101885,8.212350717710239,0.2599052933578576,0-50,0.5,45.0,peak_stress_and_hysteresis_retention_transfer,False,,Low-Permeability and Calcification-resistant Polyu/Dataset 2. Network and mechanical data/cyclic tensile raw data/HMDI-4-(C0-50)-3.txt,7f97f93a21647d40e9bb0941d281d453b8efbb68d91d1e9ae7553ad68ecd4c41,231191
iir-oh-pu-cyclic-durability-2026-v1,doi:10.17632/wg3znh66bv.1,HMDI-4,IIR_OH_crosslinked_polyurethane_network,hydroxylated_butyl_rubber_IIR_OH,HMDI,4,numeric_code_4_unresolved,polymer_family_diisocyanate_code_mapped,False,polyurethane_adjacent_experimental,cyclic_and_durability_transfer_supervision,0.45,10.17632/wg3znh66bv.1|HMDI-4,CC-BY-4.0,reference-190;reference-191,HMDI-4_rep3,3,18,49.642733603966526,3.553616738004775,0.41610978648597924,0.30937169149954125,0.10673809498643799,2312,78.45286984160025,7.998961606635972,0.25651426246864906,0-50,0.5,45.0,peak_stress_and_hysteresis_retention_transfer,False,,Low-Permeability and Calcification-resistant Polyu/Dataset 2. Network and mechanical data/cyclic tensile raw data/HMDI-4-(C0-50)-3.txt,7f97f93a21647d40e9bb0941d281d453b8efbb68d91d1e9ae7553ad68ecd4c41,231191
iir-oh-pu-cyclic-durability-2026-v1,doi:10.17632/wg3znh66bv.1,HMDI-4,IIR_OH_crosslinked_polyurethane_network,hydroxylated_butyl_rubber_IIR_OH,HMDI,4,numeric_code_4_unresolved,polymer_family_diisocyanate_code_mapped,False,polyurethane_adjacent_experimental,cyclic_and_durability_transfer_supervision,0.45,10.17632/wg3znh66bv.1|HMDI-4,CC-BY-4.0,reference-190;reference-191,HMDI-4_rep3,3,19,49.643315044672846,3.5398635468700324,0.4129748529176712,0.3061977042282559,0.10677714868941535,2312,78.1492419060209,8.001888294345292,0.25855605476951876,0-50,0.5,45.0,peak_stress_and_hysteresis_retention_transfer,False,,Low-Permeability and Calcification-resistant Polyu/Dataset 2. Network and mechanical data/cyclic tensile raw data/HMDI-4-(C0-50)-3.txt,7f97f93a21647d40e9bb0941d281d453b8efbb68d91d1e9ae7553ad68ecd4c41,231191
iir-oh-pu-cyclic-durability-2026-v1,doi:10.17632/wg3znh66bv.1,HMDI-4,IIR_OH_crosslinked_polyurethane_network,hydroxylated_butyl_rubber_IIR_OH,HMDI,4,numeric_code_4_unresolved,polymer_family_diisocyanate_code_mapped,False,polyurethane_adjacent_experimental,cyclic_and_durability_transfer_supervision,0.45,10.17632/wg3znh66bv.1|HMDI-4,CC-BY-4.0,reference-190;reference-191,HMDI-4_rep3,3,20,49.6452715679633,3.501565121523068,0.40871296974770877,0.30319921286042556,0.1055137568872832,2312,77.3037310925586,7.907209608908028,0.25816101933935437,0-50,0.5,45.0,peak_stress_and_hysteresis_retention_transfer,False,,Low-Permeability and Calcification-resistant Polyu/Dataset 2. Network and mechanical data/cyclic tensile raw data/HMDI-4-(C0-50)-3.txt,7f97f93a21647d40e9bb0941d281d453b8efbb68d91d1e9ae7553ad68ecd4c41,231191
iir-oh-pu-cyclic-durability-2026-v1,doi:10.17632/wg3znh66bv.1,HMDI-4,IIR_OH_crosslinked_polyurethane_network,hydroxylated_butyl_rubber_IIR_OH,HMDI,4,numeric_code_4_unresolved,polymer_family_diisocyanate_code_mapped,False,polyurethane_adjacent_experimental,cyclic_and_durability_transfer_supervision,0.45,10.17632/wg3znh66bv.1|HMDI-4,CC-BY-4.0,reference-190;reference-191,HMDI-4_rep3,3,21,49.65481050967172,3.4946158424632032,0.4050797423215129,0.3007129521247646,0.10436679019674827,2312,77.15031249799102,7.821255830897984,0.25764504933922877,0-50,0.5,45.0,peak_stress_and_hysteresis_retention_transfer,False,,Low-Permeability and Calcification-resistant Polyu/Dataset 2. Network and mechanical data/cyclic tensile raw data/HMDI-4-(C0-50)-3.txt,7f97f93a21647d40e9bb0941d281d453b8efbb68d91d1e9ae7553ad68ecd4c41,231191
iir-oh-pu-cyclic-durability-2026-v1,doi:10.17632/wg3znh66bv.1,HMDI-4,IIR_OH_crosslinked_polyurethane_network,hydroxylated_butyl_rubber_IIR_OH,HMDI,4,numeric_code_4_unresolved,polymer_family_diisocyanate_code_mapped,False,polyurethane_adjacent_experimental,cyclic_and_durability_transfer_supervision,0.45,10.17632/wg3znh66bv.1|HMDI-4,CC-BY-4.0,reference-190;reference-191,HMDI-4_rep3,3,22,49.66470680084338,3.469352606314116,0.4006386328503485,0.2979380545082819,0.10270057834206658,2312,76.5925783573941,7.696389777631679,0.25634217452121894,0-50,0.5,45.0,peak_stress_and_hysteresis_retention_transfer,False,,Low-Permeability and Calcification-resistant Polyu/Dataset 2. Network and mechanical data/cyclic tensile raw data/HMDI-4-(C0-50)-3.txt,7f97f93a21647d40e9bb0941d281d453b8efbb68d91d1e9ae7553ad68ecd4c41,231191
iir-oh-pu-cyclic-durability-2026-v1,doi:10.17632/wg3znh66bv.1,HMDI-4,IIR_OH_crosslinked_polyurethane_network,hydroxylated_butyl_rubber_IIR_OH,HMDI,4,numeric_code_4_unresolved,polymer_family_diisocyanate_code_mapped,False,polyurethane_adjacent_experimental,cyclic_and_durability_transfer_supervision,0.45,10.17632/wg3znh66bv.1|HMDI-4,CC-BY-4.0,reference-190;reference-191,HMDI-4_rep3,3,23,49.680401655228046,3.4630205128740355,0.39763685981512303,0.29574308634225255,0.10189377347287049,2312,76.452785312982,7.635927754456481,0.2562483103810972,0-50,0.5,45.0,peak_stress_and_hysteresis_retention_transfer,False,,Low-Permeability and Calcification-resistant Polyu/Dataset 2. Network and mechanical data/cyclic tensile raw data/HMDI-4-(C0-50)-3.txt,7f97f93a21647d40e9bb0941d281d453b8efbb68d91d1e9ae7553ad68ecd4c41,231191
iir-oh-pu-cyclic-durability-2026-v1,doi:10.17632/wg3znh66bv.1,HMDI-4,IIR_OH_crosslinked_polyurethane_network,hydroxylated_butyl_rubber_IIR_OH,HMDI,4,numeric_code_4_unresolved,polymer_family_diisocyanate_code_mapped,False,polyurethane_adjacent_experimental,cyclic_and_durability_transfer_supervision,0.45,10.17632/wg3znh66bv.1|HMDI-4,CC-BY-4.0,reference-190;reference-191,HMDI-4_rep3,3,24,49.696303531530155,3.4445863349455466,0.39410414309866115,0.2928316290231432,0.10127251407551796,2312,76.04581566254281,7.589370524183483,0.2569689150671149,0-50,0.5,45.0,peak_stress_and_hysteresis_retention_transfer,False,,Low-Permeability and Calcification-resistant Polyu/Dataset 2. Network and mechanical data/cyclic tensile raw data/HMDI-4-(C0-50)-3.txt,7f97f93a21647d40e9bb0941d281d453b8efbb68d91d1e9ae7553ad68ecd4c41,231191
iir-oh-pu-cyclic-durability-2026-v1,doi:10.17632/wg3znh66bv.1,HMDI-4,IIR_OH_crosslinked_polyurethane_network,hydroxylated_butyl_rubber_IIR_OH,HMDI,4,numeric_code_4_unresolved,polymer_family_diisocyanate_code_mapped,False,polyurethane_adjacent_experimental,cyclic_and_durability_transfer_supervision,0.45,10.17632/wg3znh66bv.1|HMDI-4,CC-BY-4.0,reference-190;reference-191,HMDI-4_rep3,3,25,49.71801138301032,3.432663321419904,0.39132228957297377,0.29087618413313954,0.10044610543983423,2312,75.78259238968867,7.5274393931372865,0.25668383354662716,0-50,0.5,45.0,peak_stress_and_hysteresis_retention_transfer,False,,Low-Permeability and Calcification-resistant Polyu/Dataset 2. Network and mechanical data/cyclic tensile raw data/HMDI-4-(C0-50)-3.txt,7f97f93a21647d40e9bb0941d281d453b8efbb68d91d1e9ae7553ad68ecd4c41,231191
iir-oh-pu-cyclic-durability-2026-v1,doi:10.17632/wg3znh66bv.1,HMDI-4,IIR_OH_crosslinked_polyurethane_network,hydroxylated_butyl_rubber_IIR_OH,HMDI,4,numeric_code_4_unresolved,polymer_family_diisocyanate_code_mapped,False,polyurethane_adjacent_experimental,cyclic_and_durability_transfer_supervision,0.45,10.17632/wg3znh66bv.1|HMDI-4,CC-BY-4.0,reference-190;reference-191,HMDI-4_rep3,3,26,49.73740042551647,3.4024103269613977,0.38773305262411384,0.28900146200431787,0.09873159061979597,2312,75.11469981388308,7.398953511679153,0.25463805561996,0-50,0.5,45.0,peak_stress_and_hysteresis_retention_transfer,False,,Low-Permeability and Calcification-resistant Polyu/Dataset 2. Network and mechanical data/cyclic tensile raw data/HMDI-4-(C0-50)-3.txt,7f97f93a21647d40e9bb0941d281d453b8efbb68d91d1e9ae7553ad68ecd4c41,231191
iir-oh-pu-cyclic-durability-2026-v1,doi:10.17632/wg3znh66bv.1,HMDI-4,IIR_OH_crosslinked_polyurethane_network,hydroxylated_butyl_rubber_IIR_OH,HMDI,4,numeric_code_4_unresolved,polymer_family_diisocyanate_code_mapped,False,polyurethane_adjacent_experimental,cyclic_and_durability_transfer_supervision,0.45,10.17632/wg3znh66bv.1|HMDI-4,CC-BY-4.0,reference-190;reference-191,HMDI-4_rep3,3,27,49.76376642274576,3.384850431710831,0.38551492499369383,0.2871510713301244,0.09836385366356942,2312,74.72703162170255,7.371395273970572,0.2551492751290457,0-50,0.5,45.0,peak_stress_and_hysteresis_retention_transfer,False,,Low-Permeability and Calcification-resistant Polyu/Dataset 2. Network and mechanical data/cyclic tensile raw data/HMDI-4-(C0-50)-3.txt,7f97f93a21647d40e9bb0941d281d453b8efbb68d91d1e9ae7553ad68ecd4c41,231191
iir-oh-pu-cyclic-durability-2026-v1,doi:10.17632/wg3znh66bv.1,HMDI-4,IIR_OH_crosslinked_polyurethane_network,hydroxylated_butyl_rubber_IIR_OH,HMDI,4,numeric_code_4_unresolved,polymer_family_diisocyanate_code_mapped,False,polyurethane_adjacent_experimental,cyclic_and_durability_transfer_supervision,0.45,10.17632/wg3znh66bv.1|HMDI-4,CC-BY-4.0,reference-190;reference-191,HMDI-4_rep3,3,28,49.788711263954866,3.3675496805625666,0.382564379362601,0.2848311721616024,0.0977332072009986,2312,74.34508453003086,7.324134576258983,0.2554686543578209,0-50,0.5,45.0,peak_stress_and_hysteresis_retention_transfer,False,,Low-Permeability and Calcification-resistant Polyu/Dataset 2. Network and mechanical data/cyclic tensile raw data/HMDI-4-(C0-50)-3.txt,7f97f93a21647d40e9bb0941d281d453b8efbb68d91d1e9ae7553ad68ecd4c41,231191
iir-oh-pu-cyclic-durability-2026-v1,doi:10.17632/wg3znh66bv.1,HMDI-4,IIR_OH_crosslinked_polyurethane_network,hydroxylated_butyl_rubber_IIR_OH,HMDI,4,numeric_code_4_unresolved,polymer_family_diisocyanate_code_mapped,False,polyurethane_adjacent_experimental,cyclic_and_durability_transfer_supervision,0.45,10.17632/wg3znh66bv.1|HMDI-4,CC-BY-4.0,reference-190;reference-191,HMDI-4_rep3,3,29,49.81868119545271,3.3753503474689492,0.3794707454432706,0.28264311826542676,0.09682762717784382,2312,74.51729913577019,7.256270334931911,0.255164932581922,0-50,0.5,45.0,peak_stress_and_hysteresis_retention_transfer,False,,Low-Permeability and Calcification-resistant Polyu/Dataset 2. Network and mechanical data/cyclic tensile raw data/HMDI-4-(C0-50)-3.txt,7f97f93a21647d40e9bb0941d281d453b8efbb68d91d1e9ae7553ad68ecd4c41,231191
iir-oh-pu-cyclic-durability-2026-v1,doi:10.17632/wg3znh66bv.1,HMDI-4,IIR_OH_crosslinked_polyurethane_network,hydroxylated_butyl_rubber_IIR_OH,HMDI,4,numeric_code_4_unresolved,polymer_family_diisocyanate_code_mapped,False,polyurethane_adjacent_experimental,cyclic_and_durability_transfer_supervision,0.45,10.17632/wg3znh66bv.1|HMDI-4,CC-BY-4.0,reference-190;reference-191,HMDI-4_rep3,3,30,49.84593955573603,3.3522990607462306,0.3768217600547759,0.28079847229208954,0.09602328776268637,2312,74.00839799919059,7.195993073084902,0.2548241581078761,0-50,0.5,45.0,peak_stress_and_hysteresis_retention_transfer,False,,Low-Permeability and Calcification-resistant Polyu/Dataset 2. Network and mechanical data/cyclic tensile raw data/HMDI-4-(C0-50)-3.txt,7f97f93a21647d40e9bb0941d281d453b8efbb68d91d1e9ae7553ad68ecd4c41,231191
iir-oh-pu-cyclic-durability-2026-v1,doi:10.17632/wg3znh66bv.1,HMDI-4,IIR_OH_crosslinked_polyurethane_network,hydroxylated_butyl_rubber_IIR_OH,HMDI,4,numeric_code_4_unresolved,polymer_family_diisocyanate_code_mapped,False,polyurethane_adjacent_experimental,cyclic_and_durability_transfer_supervision,0.45,10.17632/wg3znh66bv.1|HMDI-4,CC-BY-4.0,reference-190;reference-191,HMDI-4_rep3,3,31,49.87636371239315,3.3480951285876066,0.37404300052480366,0.27880862921961,0.09523437130519363,2312,73.91558817562797,7.136871608952256,0.2546080829518916,0-50,0.5,45.0,peak_stress_and_hysteresis_retention_transfer,False,,Low-Permeability and Calcification-resistant Polyu/Dataset 2. Network and mechanical data/cyclic tensile raw data/HMDI-4-(C0-50)-3.txt,7f97f93a21647d40e9bb0941d281d453b8efbb68d91d1e9ae7553ad68ecd4c41,231191
iir-oh-pu-cyclic-durability-2026-v1,doi:10.17632/wg3znh66bv.1,HMDI-4,IIR_OH_crosslinked_polyurethane_network,hydroxylated_butyl_rubber_IIR_OH,HMDI,4,numeric_code_4_unresolved,polymer_family_diisocyanate_code_mapped,False,polyurethane_adjacent_experimental,cyclic_and_durability_transfer_supervision,0.45,10.17632/wg3znh66bv.1|HMDI-4,CC-BY-4.0,reference-190;reference-191,HMDI-4_rep3,3,32,49.90607277566487,3.3378376556353833,0.37183131890193005,0.27674139338055953,0.09508992552137052,2313,73.68913488880662,7.126046830046577,0.25573404037665354,0-50,0.5,45.0,peak_stress_and_hysteresis_retention_transfer,False,,Low-Permeability and Calcification-resistant Polyu/Dataset 2. Network and mechanical data/cyclic tensile raw data/HMDI-4-(C0-50)-3.txt,7f97f93a21647d40e9bb0941d281d453b8efbb68d91d1e9ae7553ad68ecd4c41,231191
iir-oh-pu-cyclic-durability-2026-v1,doi:10.17632/wg3znh66bv.1,HMDI-4,IIR_OH_crosslinked_polyurethane_network,hydroxylated_butyl_rubber_IIR_OH,HMDI,4,numeric_code_4_unresolved,polymer_family_diisocyanate_code_mapped,False,polyurethane_adjacent_experimental,cyclic_and_durability_transfer_supervision,0.45,10.17632/wg3znh66bv.1|HMDI-4,CC-BY-4.0,reference-190;reference-191,HMDI-4_rep3,3,33,49.93620068548316,3.3339523420183683,0.3695142745481354,0.27479572611724473,0.09471854843089067,2311,73.60335917747862,7.098215800378024,0.25633258294748773,0-50,0.5,45.0,peak_stress_and_hysteresis_retention_transfer,False,,Low-Permeability and Calcification-resistant Polyu/Dataset 2. Network and mechanical data/cyclic tensile raw data/HMDI-4-(C0-50)-3.txt,7f97f93a21647d40e9bb0941d281d453b8efbb68d91d1e9ae7553ad68ecd4c41,231191
iir-oh-pu-cyclic-durability-2026-v1,doi:10.17632/wg3znh66bv.1,HMDI-4,IIR_OH_crosslinked_polyurethane_network,hydroxylated_butyl_rubber_IIR_OH,HMDI,4,numeric_code_4_unresolved,polymer_family_diisocyanate_code_mapped,False,polyurethane_adjacent_experimental,cyclic_and_durability_transfer_supervision,0.45,10.17632/wg3znh66bv.1|HMDI-4,CC-BY-4.0,reference-190;reference-191,HMDI-4_rep3,3,34,49.96550036751715,3.3177081264531036,0.3665124020002735,0.2731867086039528,0.09332569339632074,2312,73.24473712468624,6.99383512966669,0.25463174748518086,0-50,0.5,45.0,peak_stress_and_hysteresis_retention_transfer,False,,Low-Permeability and Calcification-resistant Polyu/Dataset 2. Network and mechanical data/cyclic tensile raw data/HMDI-4-(C0-50)-3.txt,7f97f93a21647d40e9bb0941d281d453b8efbb68d91d1e9ae7553ad68ecd4c41,231191
iir-oh-pu-cyclic-durability-2026-v1,doi:10.17632/wg3znh66bv.1,HMDI-4,IIR_OH_crosslinked_polyurethane_network,hydroxylated_butyl_rubber_IIR_OH,HMDI,4,numeric_code_4_unresolved,polymer_family_diisocyanate_code_mapped,False,polyurethane_adjacent_experimental,cyclic_and_durability_transfer_supervision,0.45,10.17632/wg3znh66bv.1|HMDI-4,CC-BY-4.0,reference-190;reference-191,HMDI-4_rep3,3,35,49.99336935223044,3.301530616075652,0.36450341812370324,0.2715184956588067,0.09298492246489654,2312,72.88758771618926,6.968297728072009,0.25510027572180355,0-50,0.5,45.0,peak_stress_and_hysteresis_retention_transfer,False,,Low-Permeability and Calcification-resistant Polyu/Dataset 2. Network and mechanical data/cyclic tensile raw data/HMDI-4-(C0-50)-3.txt,7f97f93a21647d40e9bb0941d281d453b8efbb68d91d1e9ae7553ad68ecd4c41,231191
iir-oh-pu-cyclic-durability-2026-v1,doi:10.17632/wg3znh66bv.1,HMDI-4,IIR_OH_crosslinked_polyurethane_network,hydroxylated_butyl_rubber_IIR_OH,HMDI,4,numeric_code_4_unresolved,polymer_family_diisocyanate_code_mapped,False,polyurethane_adjacent_experimental,cyclic_and_durability_transfer_supervision,0.45,10.17632/wg3znh66bv.1|HMDI-4,CC-BY-4.0,reference-190;reference-191,HMDI-4_rep3,3,36,50.020564514415796,3.297876425181994,0.3614244910469139,0.26901873054543457,0.0924057605014793,2312,72.80691447996473,6.9248952829563555,0.25567099848107633,0-50,0.5,45.0,peak_stress_and_hysteresis_retention_transfer,False,,Low-Permeability and Calcification-resistant Polyu/Dataset 2. Network and mechanical data/cyclic tensile raw data/HMDI-4-(C0-50)-3.txt,7f97f93a21647d40e9bb0941d281d453b8efbb68d91d1e9ae7553ad68ecd4c41,231191
iir-oh-pu-cyclic-durability-2026-v1,doi:10.17632/wg3znh66bv.1,HMDI-4,IIR_OH_crosslinked_polyurethane_network,hydroxylated_butyl_rubber_IIR_OH,HMDI,4,numeric_code_4_unresolved,polymer_family_diisocyanate_code_mapped,False,polyurethane_adjacent_experimental,cyclic_and_durability_transfer_supervision,0.45,10.17632/wg3znh66bv.1|HMDI-4,CC-BY-4.0,reference-190;reference-191,HMDI-4_rep3,3,37,50.044500055726395,3.2879972398513666,0.3596296751901178,0.2676504697621307,0.0919792054279871,2312,72.58881261416816,6.892929210708077,0.2557608889738101,0-50,0.5,45.0,peak_stress_and_hysteresis_retention_transfer,False,,Low-Permeability and Calcification-resistant Polyu/Dataset 2. Network and mechanical data/cyclic tensile raw data/HMDI-4-(C0-50)-3.txt,7f97f93a21647d40e9bb0941d281d453b8efbb68d91d1e9ae7553ad68ecd4c41,231191
