Repository: fafasco16/TPU-HighThroughput-Screening

# TPU/TPUU 定向五目标筛选数据集

- 版本：`tpu-directed-five-objective-2026-08-30-v1`
- 三目标相关实验记录：120,550行
- 商用构件：24种
- 现实配方：980个

## 结论

旧数据没有作废，而是重新分工：

| 旧资产 | 继续用途 | 禁止解释 |
|---|---|---|
| Gold-V结构与虚拟候选 | 化学空间、反应规则、适用域和候选排序 | 不是实验性能真值 |
| Gold-C计算与模拟 | 表示预训练、机理描述符、低保真代理和后段复核 | 不能无标记冒充宏观实验性能 |
| Gold-E实验曲线与标量 | 性能端点、来源内校准和最终实验残差 | 曲线点数不是材料数 |
| 商用构件与980个现实配方 | 成本/EHS门、现实Pareto候选和实验设计 | 目录证据不等于实时库存或低成本 |

新主线只训练三个清晰目标：韧性、循环恢复和热稳定。成本与环保保持透明规则约束，不制造虚假标签。昂贵DFT/MD在完成便宜的结构、配方、采购/EHS和模型预筛前保持后置。

## 当前任务门

| 目标 | 类型 | 实验主目标闭合组 | 直接低保真计算组 | 机理代理组 | 状态 |
|---|---|---:|---:|---:|---|
| 韧性 | single_task_model | 8 | 1 | 7988 | insufficient_chemistry_closed_labels |

File: 结果/定向筛选/IIR-OH聚氨酯循环端点.csv (part 12 of 13)
release_id,source_id,formulation_id,polymer_family,soft_segment_family,diisocyanate_family,formulation_code_value,formulation_semantics_status,chemistry_mapping_status,thermoplastic_tpu_core,model_admission_layer,usage_mode,future_weight_ceiling,split_group,license,citation_keys,cyclic_run_id,replicate_id,cycle_number,maximum_strain_percent,peak_stress_MPa,loading_energy_MJ_m3,unloading_energy_MJ_m3,hysteresis_energy_MJ_m3,cycle_point_count,peak_stress_retention_percent,hysteresis_retention_percent,dissipation_fraction,cycle_strain_range_percent,segmentation_low_threshold_percent,segmentation_high_threshold_percent,cyclic_target_role,direct_shape_recovery_available,shape_recovery_ratio_percent,source_member,source_curve_sha256,source_run_point_count
iir-oh-pu-cyclic-durability-2026-v1,doi:10.17632/wg3znh66bv.1,HMDI-4,IIR_OH_crosslinked_polyurethane_network,hydroxylated_butyl_rubber_IIR_OH,HMDI,4,numeric_code_4_unresolved,polymer_family_diisocyanate_code_mapped,False,polyurethane_adjacent_experimental,cyclic_and_durability_transfer_supervision,0.45,10.17632/wg3znh66bv.1|HMDI-4,CC-BY-4.0,reference-190;reference-191,HMDI-4_rep3,3,38,50.06815112585562,3.265585470519363,0.35672142532492473,0.265100367505476,0.09162105781944874,2312,72.0940300441967,6.866089599502998,0.2568420378338487,0-50,0.5,45.0,peak_stress_and_hysteresis_retention_transfer,False,,Low-Permeability and Calcification-resistant Polyu/Dataset 2. Network and mechanical data/cyclic tensile raw data/HMDI-4-(C0-50)-3.txt,7f97f93a21647d40e9bb0941d281d453b8efbb68d91d1e9ae7553ad68ecd4c41,231191
iir-oh-pu-cyclic-durability-2026-v1,doi:10.17632/wg3znh66bv.1,HMDI-4,IIR_OH_crosslinked_polyurethane_network,hydroxylated_butyl_rubber_IIR_OH,HMDI,4,numeric_code_4_unresolved,polymer_family_diisocyanate_code_mapped,False,polyurethane_adjacent_experimental,cyclic_and_durability_transfer_supervision,0.45,10.17632/wg3znh66bv.1|HMDI-4,CC-BY-4.0,reference-190;reference-191,HMDI-4_rep3,3,39,50.08775703561502,3.261886559216785,0.3543674725292847,0.2637891311572169,0.09057834137206777,2312,72.01236951961809,6.7879483432788925,0.2556056872984651,0-50,0.5,45.0,peak_stress_and_hysteresis_retention_transfer,False,,Low-Permeability and Calcification-resistant Polyu/Dataset 2. Network and mechanical data/cyclic tensile raw data/HMDI-4-(C0-50)-3.txt,7f97f93a21647d40e9bb0941d281d453b8efbb68d91d1e9ae7553ad68ecd4c41,231191
iir-oh-pu-cyclic-durability-2026-v1,doi:10.17632/wg3znh66bv.1,HMDI-4,IIR_OH_crosslinked_polyurethane_network,hydroxylated_butyl_rubber_IIR_OH,HMDI,4,numeric_code_4_unresolved,polymer_family_diisocyanate_code_mapped,False,polyurethane_adjacent_experimental,cyclic_and_durability_transfer_supervision,0.45,10.17632/wg3znh66bv.1|HMDI-4,CC-BY-4.0,reference-190;reference-191,HMDI-4_rep3,3,40,50.106462687093746,3.2518597613640474,0.3518743636625317,0.26154554438115785,0.09032881928137387,2312,71.7910088257492,6.769249137304477,0.25670758830275153,0-50,0.5,45.0,peak_stress_and_hysteresis_retention_transfer,False,,Low-Permeability and Calcification-resistant Polyu/Dataset 2. Network and mechanical data/cyclic tensile raw data/HMDI-4-(C0-50)-3.txt,7f97f93a21647d40e9bb0941d281d453b8efbb68d91d1e9ae7553ad68ecd4c41,231191
iir-oh-pu-cyclic-durability-2026-v1,doi:10.17632/wg3znh66bv.1,HMDI-4,IIR_OH_crosslinked_polyurethane_network,hydroxylated_butyl_rubber_IIR_OH,HMDI,4,numeric_code_4_unresolved,polymer_family_diisocyanate_code_mapped,False,polyurethane_adjacent_experimental,cyclic_and_durability_transfer_supervision,0.45,10.17632/wg3znh66bv.1|HMDI-4,CC-BY-4.0,reference-190;reference-191,HMDI-4_rep3,3,41,50.1188605708971,3.2605441190680278,0.34922416480838187,0.25910244861134807,0.0901217161970338,2312,71.98273259193981,6.753728815150868,0.2580626579677935,0-50,0.5,45.0,peak_stress_and_hysteresis_retention_transfer,False,,Low-Permeability and Calcification-resistant Polyu/Dataset 2. Network and mechanical data/cyclic tensile raw data/HMDI-4-(C0-50)-3.txt,7f97f93a21647d40e9bb0941d281d453b8efbb68d91d1e9ae7553ad68ecd4c41,231191
iir-oh-pu-cyclic-durability-2026-v1,doi:10.17632/wg3znh66bv.1,HMDI-4,IIR_OH_crosslinked_polyurethane_network,hydroxylated_butyl_rubber_IIR_OH,HMDI,4,numeric_code_4_unresolved,polymer_family_diisocyanate_code_mapped,False,polyurethane_adjacent_experimental,cyclic_and_durability_transfer_supervision,0.45,10.17632/wg3znh66bv.1|HMDI-4,CC-BY-4.0,reference-190;reference-191,HMDI-4_rep3,3,42,50.135026049461096,3.244030508197854,0.3472762642115475,0.2582398588649348,0.08903640534661272,2312,71.61816312378157,6.672395530863879,0.25638494340740525,0-50,0.5,45.0,peak_stress_and_hysteresis_retention_transfer,False,,Low-Permeability and Calcification-resistant Polyu/Dataset 2. Network and mechanical data/cyclic tensile raw data/HMDI-4-(C0-50)-3.txt,7f97f93a21647d40e9bb0941d281d453b8efbb68d91d1e9ae7553ad68ecd4c41,231191
iir-oh-pu-cyclic-durability-2026-v1,doi:10.17632/wg3znh66bv.1,HMDI-4,IIR_OH_crosslinked_polyurethane_network,hydroxylated_butyl_rubber_IIR_OH,HMDI,4,numeric_code_4_unresolved,polymer_family_diisocyanate_code_mapped,False,polyurethane_adjacent_experimental,cyclic_and_durability_transfer_supervision,0.45,10.17632/wg3znh66bv.1|HMDI-4,CC-BY-4.0,reference-190;reference-191,HMDI-4_rep3,3,43,50.144076463275326,3.2524863702753004,0.34522186682428924,0.2564097515935487,0.08881211523074056,2312,71.80484241304362,6.655587211155368,0.25726097841868195,0-50,0.5,45.0,peak_stress_and_hysteresis_retention_transfer,False,,Low-Permeability and Calcification-resistant Polyu/Dataset 2. Network and mechanical data/cyclic tensile raw data/HMDI-4-(C0-50)-3.txt,7f97f93a21647d40e9bb0941d281d453b8efbb68d91d1e9ae7553ad68ecd4c41,231191
iir-oh-pu-cyclic-durability-2026-v1,doi:10.17632/wg3znh66bv.1,HMDI-4,IIR_OH_crosslinked_polyurethane_network,hydroxylated_butyl_rubber_IIR_OH,HMDI,4,numeric_code_4_unresolved,polymer_family_diisocyanate_code_mapped,False,polyurethane_adjacent_experimental,cyclic_and_durability_transfer_supervision,0.45,10.17632/wg3znh66bv.1|HMDI-4,CC-BY-4.0,reference-190;reference-191,HMDI-4_rep3,3,44,50.15295065845682,3.2293891763273077,0.34311456075262653,0.25445978026569616,0.08865478048693037,2312,71.29492778687448,6.643796532529452,0.2583824489769973,0-50,0.5,45.0,peak_stress_and_hysteresis_retention_transfer,False,,Low-Permeability and Calcification-resistant Polyu/Dataset 2. Network and mechanical data/cyclic tensile raw data/HMDI-4-(C0-50)-3.txt,7f97f93a21647d40e9bb0941d281d453b8efbb68d91d1e9ae7553ad68ecd4c41,231191
iir-oh-pu-cyclic-durability-2026-v1,doi:10.17632/wg3znh66bv.1,HMDI-4,IIR_OH_crosslinked_polyurethane_network,hydroxylated_butyl_rubber_IIR_OH,HMDI,4,numeric_code_4_unresolved,polymer_family_diisocyanate_code_mapped,False,polyurethane_adjacent_experimental,cyclic_and_durability_transfer_supervision,0.45,10.17632/wg3znh66bv.1|HMDI-4,CC-BY-4.0,reference-190;reference-191,HMDI-4_rep3,3,45,50.15749044568746,3.2186774338765507,0.3408599119103462,0.25286092100051255,0.08799899090983365,2312,71.0584456341205,6.59465160774983,0.2581676161818036,0-50,0.5,45.0,peak_stress_and_hysteresis_retention_transfer,False,,Low-Permeability and Calcification-resistant Polyu/Dataset 2. Network and mechanical data/cyclic tensile raw data/HMDI-4-(C0-50)-3.txt,7f97f93a21647d40e9bb0941d281d453b8efbb68d91d1e9ae7553ad68ecd4c41,231191
iir-oh-pu-cyclic-durability-2026-v1,doi:10.17632/wg3znh66bv.1,HMDI-4,IIR_OH_crosslinked_polyurethane_network,hydroxylated_butyl_rubber_IIR_OH,HMDI,4,numeric_code_4_unresolved,polymer_family_diisocyanate_code_mapped,False,polyurethane_adjacent_experimental,cyclic_and_durability_transfer_supervision,0.45,10.17632/wg3znh66bv.1|HMDI-4,CC-BY-4.0,reference-190;reference-191,HMDI-4_rep3,3,46,50.16000414972529,3.2329460647675208,0.3378479728717788,0.2506459145345836,0.08720205833719519,2312,71.37345288578479,6.534929415289652,0.2581103494449274,0-50,0.5,45.0,peak_stress_and_hysteresis_retention_transfer,False,,Low-Permeability and Calcification-resistant Polyu/Dataset 2. Network and mechanical data/cyclic tensile raw data/HMDI-4-(C0-50)-3.txt,7f97f93a21647d40e9bb0941d281d453b8efbb68d91d1e9ae7553ad68ecd4c41,231191
iir-oh-pu-cyclic-durability-2026-v1,doi:10.17632/wg3znh66bv.1,HMDI-4,IIR_OH_crosslinked_polyurethane_network,hydroxylated_butyl_rubber_IIR_OH,HMDI,4,numeric_code_4_unresolved,polymer_family_diisocyanate_code_mapped,False,polyurethane_adjacent_experimental,cyclic_and_durability_transfer_supervision,0.45,10.17632/wg3znh66bv.1|HMDI-4,CC-BY-4.0,reference-190;reference-191,HMDI-4_rep3,3,47,50.160242673140814,3.196707660454091,0.3357278037253345,0.24901435878531594,0.08671344494001856,2312,70.57342096718655,6.49831268716648,0.2582849676965109,0-50,0.5,45.0,peak_stress_and_hysteresis_retention_transfer,False,,Low-Permeability and Calcification-resistant Polyu/Dataset 2. Network and mechanical data/cyclic tensile raw data/HMDI-4-(C0-50)-3.txt,7f97f93a21647d40e9bb0941d281d453b8efbb68d91d1e9ae7553ad68ecd4c41,231191
iir-oh-pu-cyclic-durability-2026-v1,doi:10.17632/wg3znh66bv.1,HMDI-4,IIR_OH_crosslinked_polyurethane_network,hydroxylated_butyl_rubber_IIR_OH,HMDI,4,numeric_code_4_unresolved,polymer_family_diisocyanate_code_mapped,False,polyurethane_adjacent_experimental,cyclic_and_durability_transfer_supervision,0.45,10.17632/wg3znh66bv.1|HMDI-4,CC-BY-4.0,reference-190;reference-191,HMDI-4_rep3,3,48,50.15884356796528,3.1980289861460722,0.33386758667714955,0.2478289369763718,0.08603864970077776,2312,70.60259175294482,6.447743476504497,0.25770291317311156,0-50,0.5,45.0,peak_stress_and_hysteresis_retention_transfer,False,,Low-Permeability and Calcification-resistant Polyu/Dataset 2. Network and mechanical data/cyclic tensile raw data/HMDI-4-(C0-50)-3.txt,7f97f93a21647d40e9bb0941d281d453b8efbb68d91d1e9ae7553ad68ecd4c41,231191
iir-oh-pu-cyclic-durability-2026-v1,doi:10.17632/wg3znh66bv.1,HMDI-4,IIR_OH_crosslinked_polyurethane_network,hydroxylated_butyl_rubber_IIR_OH,HMDI,4,numeric_code_4_unresolved,polymer_family_diisocyanate_code_mapped,False,polyurethane_adjacent_experimental,cyclic_and_durability_transfer_supervision,0.45,10.17632/wg3znh66bv.1|HMDI-4,CC-BY-4.0,reference-190;reference-191,HMDI-4_rep3,3,49,50.15693560035546,3.186577329406492,0.330977906160722,0.24582543272181112,0.08515247343891086,2312,70.34977458049832,6.381333354642325,0.2572754007258752,0-50,0.5,45.0,peak_stress_and_hysteresis_retention_transfer,False,,Low-Permeability and Calcification-resistant Polyu/Dataset 2. Network and mechanical data/cyclic tensile raw data/HMDI-4-(C0-50)-3.txt,7f97f93a21647d40e9bb0941d281d453b8efbb68d91d1e9ae7553ad68ecd4c41,231191
iir-oh-pu-cyclic-durability-2026-v1,doi:10.17632/wg3znh66bv.1,HMDI-4,IIR_OH_crosslinked_polyurethane_network,hydroxylated_butyl_rubber_IIR_OH,HMDI,4,numeric_code_4_unresolved,polymer_family_diisocyanate_code_mapped,False,polyurethane_adjacent_experimental,cyclic_and_durability_transfer_supervision,0.45,10.17632/wg3znh66bv.1|HMDI-4,CC-BY-4.0,reference-190;reference-191,HMDI-4_rep3,3,50,50.15213261758505,3.1812388718438958,0.32886860080697194,0.24400998126618384,0.0848586195407881,2312,70.23191794395274,6.359311919377409,0.2580319900792095,0-50,0.5,45.0,peak_stress_and_hysteresis_retention_transfer,False,,Low-Permeability and Calcification-resistant Polyu/Dataset 2. Network and mechanical data/cyclic tensile raw data/HMDI-4-(C0-50)-3.txt,7f97f93a21647d40e9bb0941d281d453b8efbb68d91d1e9ae7553ad68ecd4c41,231191
iir-oh-pu-cyclic-durability-2026-v1,doi:10.17632/wg3znh66bv.1,HMDI-4,IIR_OH_crosslinked_polyurethane_network,hydroxylated_butyl_rubber_IIR_OH,HMDI,4,numeric_code_4_unresolved,polymer_family_diisocyanate_code_mapped,False,polyurethane_adjacent_experimental,cyclic_and_durability_transfer_supervision,0.45,10.17632/wg3znh66bv.1|HMDI-4,CC-BY-4.0,reference-190;reference-191,HMDI-4_rep3,3,51,50.1490661590725,3.1757265136809054,0.3268665661632755,0.24172479806973926,0.08514176809353621,2312,70.11022211984871,6.3805310951805225,0.2604786689961017,0-50,0.5,45.0,peak_stress_and_hysteresis_retention_transfer,False,,Low-Permeability and Calcification-resistant Polyu/Dataset 2. Network and mechanical data/cyclic tensile raw data/HMDI-4-(C0-50)-3.txt,7f97f93a21647d40e9bb0941d281d453b8efbb68d91d1e9ae7553ad68ecd4c41,231191
iir-oh-pu-cyclic-durability-2026-v1,doi:10.17632/wg3znh66bv.1,HMDI-4,IIR_OH_crosslinked_polyurethane_network,hydroxylated_butyl_rubber_IIR_OH,HMDI,4,numeric_code_4_unresolved,polymer_family_diisocyanate_code_mapped,False,polyurethane_adjacent_experimental,cyclic_and_durability_transfer_supervision,0.45,10.17632/wg3znh66bv.1|HMDI-4,CC-BY-4.0,reference-190;reference-191,HMDI-4_rep3,3,52,50.14442965829384,3.1637476396999986,0.32404785181811896,0.24098020085421143,0.08306765096390753,2312,69.8457656208621,6.225096587100968,0.2563437791605284,0-50,0.5,45.0,peak_stress_and_hysteresis_retention_transfer,False,,Low-Permeability and Calcification-resistant Polyu/Dataset 2. Network and mechanical data/cyclic tensile raw data/HMDI-4-(C0-50)-3.txt,7f97f93a21647d40e9bb0941d281d453b8efbb68d91d1e9ae7553ad68ecd4c41,231191
iir-oh-pu-cyclic-durability-2026-v1,doi:10.17632/wg3znh66bv.1,HMDI-4,IIR_OH_crosslinked_polyurethane_network,hydroxylated_butyl_rubber_IIR_OH,HMDI,4,numeric_code_4_unresolved,polymer_family_diisocyanate_code_mapped,False,polyurethane_adjacent_experimental,cyclic_and_durability_transfer_supervision,0.45,10.17632/wg3znh66bv.1|HMDI-4,CC-BY-4.0,reference-190;reference-191,HMDI-4_rep3,3,53,50.137282185701025,3.1642210280057426,0.32184472960183647,0.23874682225016305,0.08309790735167341,2312,69.85621657094285,6.227364003285653,0.2581925372973367,0-50,0.5,45.0,peak_stress_and_hysteresis_retention_transfer,False,,Low-Permeability and Calcification-resistant Polyu/Dataset 2. Network and mechanical data/cyclic tensile raw data/HMDI-4-(C0-50)-3.txt,7f97f93a21647d40e9bb0941d281d453b8efbb68d91d1e9ae7553ad68ecd4c41,231191
iir-oh-pu-cyclic-durability-2026-v1,doi:10.17632/wg3znh66bv.1,HMDI-4,IIR_OH_crosslinked_polyurethane_network,hydroxylated_butyl_rubber_IIR_OH,HMDI,4,numeric_code_4_unresolved,polymer_family_diisocyanate_code_mapped,False,polyurethane_adjacent_experimental,cyclic_and_durability_transfer_supervision,0.45,10.17632/wg3znh66bv.1|HMDI-4,CC-BY-4.0,reference-190;reference-191,HMDI-4_rep3,3,54,50.13184114226564,3.1330395097875923,0.3196568166869889,0.2375139767558453,0.08214283993114363,2312,69.16782506150689,6.155791172333992,0.2569719638157402,0-50,0.5,45.0,peak_stress_and_hysteresis_retention_transfer,False,,Low-Permeability and Calcification-resistant Polyu/Dataset 2. Network and mechanical data/cyclic tensile raw data/HMDI-4-(C0-50)-3.txt,7f97f93a21647d40e9bb0941d281d453b8efbb68d91d1e9ae7553ad68ecd4c41,231191
iir-oh-pu-cyclic-durability-2026-v1,doi:10.17632/wg3znh66bv.1,HMDI-4,IIR_OH_crosslinked_polyurethane_network,hydroxylated_butyl_rubber_IIR_OH,HMDI,4,numeric_code_4_unresolved,polymer_family_diisocyanate_code_mapped,False,polyurethane_adjacent_experimental,cyclic_and_durability_transfer_supervision,0.45,10.17632/wg3znh66bv.1|HMDI-4,CC-BY-4.0,reference-190;reference-191,HMDI-4_rep3,3,55,50.127879389456496,3.1269497429994244,0.31679267542572537,0.23508311184467132,0.08170956358105405,2312,69.03338184029838,6.123321407065367,0.2579275656271022,0-50,0.5,45.0,peak_stress_and_hysteresis_retention_transfer,False,,Low-Permeability and Calcification-resistant Polyu/Dataset 2. Network and mechanical data/cyclic tensile raw data/HMDI-4-(C0-50)-3.txt,7f97f93a21647d40e9bb0941d281d453b8efbb68d91d1e9ae7553ad68ecd4c41,231191
iir-oh-pu-cyclic-durability-2026-v1,doi:10.17632/wg3znh66bv.1,HMDI-4,IIR_OH_crosslinked_polyurethane_network,hydroxylated_butyl_rubber_IIR_OH,HMDI,4,numeric_code_4_unresolved,polymer_family_diisocyanate_code_mapped,False,polyurethane_adjacent_experimental,cyclic_and_durability_transfer_supervision,0.45,10.17632/wg3znh66bv.1|HMDI-4,CC-BY-4.0,reference-190;reference-191,HMDI-4_rep3,3,56,50.124356562511196,3.1333672032363293,0.31550768970485993,0.23345965229827756,0.08204803740658237,2312,69.17505951963142,6.148686663355506,0.260050832622602,0-50,0.5,45.0,peak_stress_and_hysteresis_retention_transfer,False,,Low-Permeability and Calcification-resistant Polyu/Dataset 2. Network and mechanical data/cyclic tensile raw data/HMDI-4-(C0-50)-3.txt,7f97f93a21647d40e9bb0941d281d453b8efbb68d91d1e9ae7553ad68ecd4c41,231191
iir-oh-pu-cyclic-durability-2026-v1,doi:10.17632/wg3znh66bv.1,HMDI-4,IIR_OH_crosslinked_polyurethane_network,hydroxylated_butyl_rubber_IIR_OH,HMDI,4,numeric_code_4_unresolved,polymer_family_diisocyanate_code_mapped,False,polyurethane_adjacent_experimental,cyclic_and_durability_transfer_supervision,0.45,10.17632/wg3znh66bv.1|HMDI-4,CC-BY-4.0,reference-190;reference-191,HMDI-4_rep3,3,57,50.11958069650944,3.1144828385936716,0.31319841890104283,0.23186701276062863,0.0813314061404142,2312,68.75815113851445,6.094982257398828,0.25968013001403883,0-50,0.5,45.0,peak_stress_and_hysteresis_retention_transfer,False,,Low-Permeability and Calcification-resistant Polyu/Dataset 2. Network and mechanical data/cyclic tensile raw data/HMDI-4-(C0-50)-3.txt,7f97f93a21647d40e9bb0941d281d453b8efbb68d91d1e9ae7553ad68ecd4c41,231191
iir-oh-pu-cyclic-durability-2026-v1,doi:10.17632/wg3znh66bv.1,HMDI-4,IIR_OH_crosslinked_polyurethane_network,hydroxylated_butyl_rubber_IIR_OH,HMDI,4,numeric_code_4_unresolved,polymer_family_diisocyanate_code_mapped,False,polyurethane_adjacent_experimental,cyclic_and_durability_transfer_supervision,0.45,10.17632/wg3znh66bv.1|HMDI-4,CC-BY-4.0,reference-190;reference-191,HMDI-4_rep3,3,58,50.11766073282555,3.1018392232555123,0.3109873769901995,0.23029711208105258,0.08069026490914694,2312,68.47901920573072,6.046935080859002,0.25946475927764046,0-50,0.5,45.0,peak_stress_and_hysteresis_retention_transfer,False,,Low-Permeability and Calcification-resistant Polyu/Dataset 2. Network and mechanical data/cyclic tensile raw data/HMDI-4-(C0-50)-3.txt,7f97f93a21647d40e9bb0941d281d453b8efbb68d91d1e9ae7553ad68ecd4c41,231191
iir-oh-pu-cyclic-durability-2026-v1,doi:10.17632/wg3znh66bv.1,HMDI-4,IIR_OH_crosslinked_polyurethane_network,hydroxylated_butyl_rubber_IIR_OH,HMDI,4,numeric_code_4_unresolved,polymer_family_diisocyanate_code_mapped,False,polyurethane_adjacent_experimental,cyclic_and_durability_transfer_supervision,0.45,10.17632/wg3znh66bv.1|HMDI-4,CC-BY-4.0,reference-190;reference-191,HMDI-4_rep3,3,59,50.12004350718619,3.0765435283315843,0.30833815946932364,0.22857788553253086,0.07976027393679277,2312,67.92056847574739,5.9772414809936105,0.2586779206117953,0-50,0.5,45.0,peak_stress_and_hysteresis_retention_transfer,False,,Low-Permeability and Calcification-resistant Polyu/Dataset 2. Network and mechanical data/cyclic tensile raw data/HMDI-4-(C0-50)-3.txt,7f97f93a21647d40e9bb0941d281d453b8efbb68d91d1e9ae7553ad68ecd4c41,231191
iir-oh-pu-cyclic-durability-2026-v1,doi:10.17632/wg3znh66bv.1,HMDI-4,IIR_OH_crosslinked_polyurethane_network,hydroxylated_butyl_rubber_IIR_OH,HMDI,4,numeric_code_4_unresolved,polymer_family_diisocyanate_code_mapped,False,polyurethane_adjacent_experimental,cyclic_and_durability_transfer_supervision,0.45,10.17632/wg3znh66bv.1|HMDI-4,CC-BY-4.0,reference-190;reference-191,HMDI-4_rep3,3,60,50.11911080435994,3.0890501401963846,0.30595793733170723,0.22705023183633063,0.0789077054953766,2312,68.19667579545218,5.913349931956839,0.2579037699872713,0-50,0.5,45.0,peak_stress_and_hysteresis_retention_transfer,False,,Low-Permeability and Calcification-resistant Polyu/Dataset 2. Network and mechanical data/cyclic tensile raw data/HMDI-4-(C0-50)-3.txt,7f97f93a21647d40e9bb0941d281d453b8efbb68d91d1e9ae7553ad68ecd4c41,231191
iir-oh-pu-cyclic-durability-2026-v1,doi:10.17632/wg3znh66bv.1,HMDI-4,IIR_OH_crosslinked_polyurethane_network,hydroxylated_butyl_rubber_IIR_OH,HMDI,4,numeric_code_4_unresolved,polymer_family_diisocyanate_code_mapped,False,polyurethane_adjacent_experimental,cyclic_and_durability_transfer_supervision,0.45,10.17632/wg3znh66bv.1|HMDI-4,CC-BY-4.0,reference-190;reference-191,HMDI-4_rep3,3,61,50.12227393699617,3.076333987702533,0.3036682573387097,0.22478111249062016,0.07888714484808956,2312,67.91594246655464,5.911809115360127,0.25978067493600204,0-50,0.5,45.0,peak_stress_and_hysteresis_retention_transfer,False,,Low-Permeability and Calcification-resistant Polyu/Dataset 2. Network and mechanical data/cyclic tensile raw data/HMDI-4-(C0-50)-3.txt,7f97f93a21647d40e9bb0941d281d453b8efbb68d91d1e9ae7553ad68ecd4c41,231191
iir-oh-pu-cyclic-durability-2026-v1,doi:10.17632/wg3znh66bv.1,HMDI-4,IIR_OH_crosslinked_polyurethane_network,hydroxylated_butyl_rubber_IIR_OH,HMDI,4,numeric_code_4_unresolved,polymer_family_diisocyanate_code_mapped,False,polyurethane_adjacent_experimental,cyclic_and_durability_transfer_supervision,0.45,10.17632/wg3znh66bv.1|HMDI-4,CC-BY-4.0,reference-190;reference-191,HMDI-4_rep3,3,62,50.12429688534438,3.057327307075744,0.30124001034426307,0.2229291685845974,0.07831084175966566,2312,67.49633372670738,5.868620914571324,0.25996162219676755,0-50,0.5,45.0,peak_stress_and_hysteresis_retention_transfer,False,,Low-Permeability and Calcification-resistant Polyu/Dataset 2. Network and mechanical data/cyclic tensile raw data/HMDI-4-(C0-50)-3.txt,7f97f93a21647d40e9bb0941d281d453b8efbb68d91d1e9ae7553ad68ecd4c41,231191
iir-oh-pu-cyclic-durability-2026-v1,doi:10.17632/wg3znh66bv.1,HMDI-4,IIR_OH_crosslinked_polyurethane_network,hydroxylated_butyl_rubber_IIR_OH,HMDI,4,numeric_code_4_unresolved,polymer_family_diisocyanate_code_mapped,False,polyurethane_adjacent_experimental,cyclic_and_durability_transfer_supervision,0.45,10.17632/wg3znh66bv.1|HMDI-4,CC-BY-4.0,reference-190;reference-191,HMDI-4_rep3,3,63,50.12614727592657,3.0635647261580763,0.29897559145406943,0.2206092123028045,0.07836637915126493,2312,67.63403665403219,5.872782891260076,0.2621163111347305,0-50,0.5,45.0,peak_stress_and_hysteresis_retention_transfer,False,,Low-Permeability and Calcification-resistant Polyu/Dataset 2. Network and mechanical data/cyclic tensile raw data/HMDI-4-(C0-50)-3.txt,7f97f93a21647d40e9bb0941d281d453b8efbb68d91d1e9ae7553ad68ecd4c41,231191
iir-oh-pu-cyclic-durability-2026-v1,doi:10.17632/wg3znh66bv.1,HMDI-4,IIR_OH_crosslinked_polyurethane_network,hydroxylated_butyl_rubber_IIR_OH,HMDI,4,numeric_code_4_unresolved,polymer_family_diisocyanate_code_mapped,False,polyurethane_adjacent_experimental,cyclic_and_durability_transfer_supervision,0.45,10.17632/wg3znh66bv.1|HMDI-4,CC-BY-4.0,reference-190;reference-191,HMDI-4_rep3,3,64,50.13710798804448,3.057237513158351,0.2975758108244612,0.22010361191328948,0.07747219891117174,2312,67.49435135465288,5.805772950612112,0.2603444100396732,0-50,0.5,45.0,peak_stress_and_hysteresis_retention_transfer,False,,Low-Permeability and Calcification-resistant Polyu/Dataset 2. Network and mechanical data/cyclic tensile raw data/HMDI-4-(C0-50)-3.txt,7f97f93a21647d40e9bb0941d281d453b8efbb68d91d1e9ae7553ad68ecd4c41,231191
iir-oh-pu-cyclic-durability-2026-v1,doi:10.17632/wg3znh66bv.1,HMDI-4,IIR_OH_crosslinked_polyurethane_network,hydroxylated_butyl_rubber_IIR_OH,HMDI,4,numeric_code_4_unresolved,polymer_family_diisocyanate_code_mapped,False,polyurethane_adjacent_experimental,cyclic_and_durability_transfer_supervision,0.45,10.17632/wg3znh66bv.1|HMDI-4,CC-BY-4.0,reference-190;reference-191,HMDI-4_rep3,3,65,50.14490012017307,3.050966429347151,0.29520624488192554,0.21841172256370847,0.07679452231821707,2312,67.35590521420554,5.754987811066114,0.26013854262782543,0-50,0.5,45.0,peak_stress_and_hysteresis_retention_transfer,False,,Low-Permeability and Calcification-resistant Polyu/Dataset 2. Network and mechanical data/cyclic tensile raw data/HMDI-4-(C0-50)-3.txt,7f97f93a21647d40e9bb0941d281d453b8efbb68d91d1e9ae7553ad68ecd4c41,231191
iir-oh-pu-cyclic-durability-2026-v1,doi:10.17632/wg3znh66bv.1,HMDI-4,IIR_OH_crosslinked_polyurethane_network,hydroxylated_butyl_rubber_IIR_OH,HMDI,4,numeric_code_4_unresolved,polymer_family_diisocyanate_code_mapped,False,polyurethane_adjacent_experimental,cyclic_and_durability_transfer_supervision,0.45,10.17632/wg3znh66bv.1|HMDI-4,CC-BY-4.0,reference-190;reference-191,HMDI-4_rep3,3,66,50.15191672180437,3.0384570821008854,0.29295623982761987,0.21673889833423676,0.0762173414933831,2312,67.07973750573576,5.711733832638637,0.260166301759712,0-50,0.5,45.0,peak_stress_and_hysteresis_retention_transfer,False,,Low-Permeability and Calcification-resistant Polyu/Dataset 2. Network and mechanical data/cyclic tensile raw data/HMDI-4-(C0-50)-3.txt,7f97f93a21647d40e9bb0941d281d453b8efbb68d91d1e9ae7553ad68ecd4c41,231191
iir-oh-pu-cyclic-durability-2026-v1,doi:10.17632/wg3znh66bv.1,HMDI-4,IIR_OH_crosslinked_polyurethane_network,hydroxylated_butyl_rubber_IIR_OH,HMDI,4,numeric_code_4_unresolved,polymer_family_diisocyanate_code_mapped,False,polyurethane_adjacent_experimental,cyclic_and_durability_transfer_supervision,0.45,10.17632/wg3znh66bv.1|HMDI-4,CC-BY-4.0,reference-190;reference-191,HMDI-4_rep3,3,67,50.1613256811307,3.0323238012897913,0.2909890941462168,0.21506439608663783,0.075924698059579,2312,66.94433362944578,5.689803109669198,0.260919393843084,0-50,0.5,45.0,peak_stress_and_hysteresis_retention_transfer,False,,Low-Permeability and Calcification-resistant Polyu/Dataset 2. Network and mechanical data/cyclic tensile raw data/HMDI-4-(C0-50)-3.txt,7f97f93a21647d40e9bb0941d281d453b8efbb68d91d1e9ae7553ad68ecd4c41,231191
iir-oh-pu-cyclic-durability-2026-v1,doi:10.17632/wg3znh66bv.1,HMDI-4,IIR_OH_crosslinked_polyurethane_network,hydroxylated_butyl_rubber_IIR_OH,HMDI,4,numeric_code_4_unresolved,polymer_family_diisocyanate_code_mapped,False,polyurethane_adjacent_experimental,cyclic_and_durability_transfer_supervision,0.45,10.17632/wg3znh66bv.1|HMDI-4,CC-BY-4.0,reference-190;reference-191,HMDI-4_rep3,3,68,50.164553457529216,3.0136585948334838,0.28878444931061314,0.21304248379276522,0.07574196551784793,2312,66.53226358344936,5.6761091179807055,0.2622785461566899,0-50,0.5,45.0,peak_stress_and_hysteresis_retention_transfer,False,,Low-Permeability and Calcification-resistant Polyu/Dataset 2. Network and mechanical data/cyclic tensile raw data/HMDI-4-(C0-50)-3.txt,7f97f93a21647d40e9bb0941d281d453b8efbb68d91d1e9ae7553ad68ecd4c41,231191
iir-oh-pu-cyclic-durability-2026-v1,doi:10.17632/wg3znh66bv.1,HMDI-4,IIR_OH_crosslinked_polyurethane_network,hydroxylated_butyl_rubber_IIR_OH,HMDI,4,numeric_code_4_unresolved,polymer_family_diisocyanate_code_mapped,False,polyurethane_adjacent_experimental,cyclic_and_durability_transfer_supervision,0.45,10.17632/wg3znh66bv.1|HMDI-4,CC-BY-4.0,reference-190;reference-191,HMDI-4_rep3,3,69,50.17888097980859,3.0013749270957932,0.2866156923851662,0.21181546764813777,0.07480022473702844,2312,66.261078180731,5.605534986503695,0.26097742281503816,0-50,0.5,45.0,peak_stress_and_hysteresis_retention_transfer,False,,Low-Permeability and Calcification-resistant Polyu/Dataset 2. Network and mechanical data/cyclic tensile raw data/HMDI-4-(C0-50)-3.txt,7f97f93a21647d40e9bb0941d281d453b8efbb68d91d1e9ae7553ad68ecd4c41,231191
iir-oh-pu-cyclic-durability-2026-v1,doi:10.17632/wg3znh66bv.1,HMDI-4,IIR_OH_crosslinked_polyurethane_network,hydroxylated_butyl_rubber_IIR_OH,HMDI,4,numeric_code_4_unresolved,polymer_family_diisocyanate_code_mapped,False,polyurethane_adjacent_experimental,cyclic_and_durability_transfer_supervision,0.45,10.17632/wg3znh66bv.1|HMDI-4,CC-BY-4.0,reference-190;reference-191,HMDI-4_rep3,3,70,50.18987788265179,3.008085064600495,0.284858011453917,0.21048119342332913,0.07437681803058785,2312,66.40921726918296,5.573804853140899,0.26110137345608825,0-50,0.5,45.0,peak_stress_and_hysteresis_retention_transfer,False,,Low-Permeability and Calcification-resistant Polyu/Dataset 2. Network and mechanical data/cyclic tensile raw data/HMDI-4-(C0-50)-3.txt,7f97f93a21647d40e9bb0941d281d453b8efbb68d91d1e9ae7553ad68ecd4c41,231191
iir-oh-pu-cyclic-durability-2026-v1,doi:10.17632/wg3znh66bv.1,HMDI-4,IIR_OH_crosslinked_polyurethane_network,hydroxylated_butyl_rubber_IIR_OH,HMDI,4,numeric_code_4_unresolved,polymer_family_diisocyanate_code_mapped,False,polyurethane_adjacent_experimental,cyclic_and_durability_transfer_supervision,0.45,10.17632/wg3znh66bv.1|HMDI-4,CC-BY-4.0,reference-190;reference-191,HMDI-4_rep3,3,71,50.195434780897465,2.9959504947520488,0.2831069581814291,0.2086129341830066,0.0744940239984225,2313,66.14132348685052,5.582588277998698,0.26313031822652344,0-50,0.5,45.0,peak_stress_and_hysteresis_retention_transfer,False,,Low-Permeability and Calcification-resistant Polyu/Dataset 2. Network and mechanical data/cyclic tensile raw data/HMDI-4-(C0-50)-3.txt,7f97f93a21647d40e9bb0941d281d453b8efbb68d91d1e9ae7553ad68ecd4c41,231191
iir-oh-pu-cyclic-durability-2026-v1,doi:10.17632/wg3znh66bv.1,HMDI-4,IIR_OH_crosslinked_polyurethane_network,hydroxylated_butyl_rubber_IIR_OH,HMDI,4,numeric_code_4_unresolved,polymer_family_diisocyanate_code_mapped,False,polyurethane_adjacent_experimental,cyclic_and_durability_transfer_supervision,0.45,10.17632/wg3znh66bv.1|HMDI-4,CC-BY-4.0,reference-190;reference-191,HMDI-4_rep3,3,72,50.20423075458764,2.990187973958106,0.2806079604019299,0.2077702346229038,0.07283772577902611,2311,66.01410484535444,5.458465153375061,0.2595711314629019,0-50,0.5,45.0,peak_stress_and_hysteresis_retention_transfer,False,,Low-Permeability and Calcification-resistant Polyu/Dataset 2. Network and mechanical data/cyclic tensile raw data/HMDI-4-(C0-50)-3.txt,7f97f93a21647d40e9bb0941d281d453b8efbb68d91d1e9ae7553ad68ecd4c41,231191
iir-oh-pu-cyclic-durability-2026-v1,doi:10.17632/wg3znh66bv.1,HMDI-4,IIR_OH_crosslinked_polyurethane_network,hydroxylated_butyl_rubber_IIR_OH,HMDI,4,numeric_code_4_unresolved,polymer_family_diisocyanate_code_mapped,False,polyurethane_adjacent_experimental,cyclic_and_durability_transfer_supervision,0.45,10.17632/wg3znh66bv.1|HMDI-4,CC-BY-4.0,reference-190;reference-191,HMDI-4_rep3,3,73,50.2088300475827,2.984481807276242,0.2791449191382209,0.20605444238900636,0.07309047674921457,2312,65.88813032840693,5.477406331844045,0.26183703065368424,0-50,0.5,45.0,peak_stress_and_hysteresis_retention_transfer,False,,Low-Permeability and Calcification-resistant Polyu/Dataset 2. Network and mechanical data/cyclic tensile raw data/HMDI-4-(C0-50)-3.txt,7f97f93a21647d40e9bb0941d281d453b8efbb68d91d1e9ae7553ad68ecd4c41,231191
iir-oh-pu-cyclic-durability-2026-v1,doi:10.17632/wg3znh66bv.1,HMDI-4,IIR_OH_crosslinked_polyurethane_network,hydroxylated_butyl_rubber_IIR_OH,HMDI,4,numeric_code_4_unresolved,polymer_family_diisocyanate_code_mapped,False,polyurethane_adjacent_experimental,cyclic_and_durability_transfer_supervision,0.45,10.17632/wg3znh66bv.1|HMDI-4,CC-BY-4.0,reference-190;reference-191,HMDI-4_rep3,3,74,50.21374883908216,2.953576677720631,0.27718336077784583,0.20435747111875127,0.07282588965909456,2312,65.20584062604992,5.457578153575073,0.2627354306359765,0-50,0.5,45.0,peak_stress_and_hysteresis_retention_transfer,False,,Low-Permeability and Calcification-resistant Polyu/Dataset 2. Network and mechanical data/cyclic tensile raw data/HMDI-4-(C0-50)-3.txt,7f97f93a21647d40e9bb0941d281d453b8efbb68d91d1e9ae7553ad68ecd4c41,231191
iir-oh-pu-cyclic-durability-2026-v1,doi:10.17632/wg3znh66bv.1,HMDI-4,IIR_OH_crosslinked_polyurethane_network,hydroxylated_butyl_rubber_IIR_OH,HMDI,4,numeric_code_4_unresolved,polymer_family_diisocyanate_code_mapped,False,polyurethane_adjacent_experimental,cyclic_and_durability_transfer_supervision,0.45,10.17632/wg3znh66bv.1|HMDI-4,CC-BY-4.0,reference-190;reference-191,HMDI-4_rep3,3,75,50.21430114431128,2.9731879872088625,0.27549178869404317,0.20312691895150833,0.07236486974253484,2312,65.63879770165381,5.4230292831560885,0.2626752328466026,0-50,0.5,45.0,peak_stress_and_hysteresis_retention_transfer,False,,Low-Permeability and Calcification-resistant Polyu/Dataset 2. Network and mechanical data/cyclic tensile raw data/HMDI-4-(C0-50)-3.txt,7f97f93a21647d40e9bb0941d281d453b8efbb68d91d1e9ae7553ad68ecd4c41,231191
iir-oh-pu-cyclic-durability-2026-v1,doi:10.17632/wg3znh66bv.1,HMDI-4,IIR_OH_crosslinked_polyurethane_network,hydroxylated_butyl_rubber_IIR_OH,HMDI,4,numeric_code_4_unresolved,polymer_family_diisocyanate_code_mapped,False,polyurethane_adjacent_experimental,cyclic_and_durability_transfer_supervision,0.45,10.17632/wg3znh66bv.1|HMDI-4,CC-BY-4.0,reference-190;reference-191,HMDI-4_rep3,3,76,50.21720574657987,2.9486284189782292,0.273404060460178,0.20184674491371227,0.07155731554646574,2312,65.09659837296492,5.362511105363472,0.2617273328933908,0-50,0.5,45.0,peak_stress_and_hysteresis_retention_transfer,False,,Low-Permeability and Calcification-resistant Polyu/Dataset 2. Network and mechanical data/cyclic tensile raw data/HMDI-4-(C0-50)-3.txt,7f97f93a21647d40e9bb0941d281d453b8efbb68d91d1e9ae7553ad68ecd4c41,231191
iir-oh-pu-cyclic-durability-2026-v1,doi:10.17632/wg3znh66bv.1,HMDI-4,IIR_OH_crosslinked_polyurethane_network,hydroxylated_butyl_rubber_IIR_OH,HMDI,4,numeric_code_4_unresolved,polymer_family_diisocyanate_code_mapped,False,polyurethane_adjacent_experimental,cyclic_and_durability_transfer_supervision,0.45,10.17632/wg3znh66bv.1|HMDI-4,CC-BY-4.0,reference-190;reference-191,HMDI-4_rep3,3,77,50.21328285597802,2.9493165237106087,0.27167369865878255,0.20023939745309569,0.07143430120568686,2312,65.1117895978456,5.353292400560084,0.26294154185093604,0-50,0.5,45.0,peak_stress_and_hysteresis_retention_transfer,False,,Low-Permeability and Calcification-resistant Polyu/Dataset 2. Network and mechanical data/cyclic tensile raw data/HMDI-4-(C0-50)-3.txt,7f97f93a21647d40e9bb0941d281d453b8efbb68d91d1e9ae7553ad68ecd4c41,231191
iir-oh-pu-cyclic-durability-2026-v1,doi:10.17632/wg3znh66bv.1,HMDI-4,IIR_OH_crosslinked_polyurethane_network,hydroxylated_butyl_rubber_IIR_OH,HMDI,4,numeric_code_4_unresolved,polymer_family_diisocyanate_code_mapped,False,polyurethane_adjacent_experimental,cyclic_and_durability_transfer_supervision,0.45,10.17632/wg3znh66bv.1|HMDI-4,CC-BY-4.0,reference-190;reference-191,HMDI-4_rep3,3,78,50.208326564072046,2.943668397394677,0.2693522453981772,0.19899378297624357,0.07035846242193364,2312,64.98709643271786,5.272668953727298,0.2612135730219154,0-50,0.5,45.0,peak_stress_and_hysteresis_retention_transfer,False,,Low-Permeability and Calcification-resistant Polyu/Dataset 2. Network and mechanical data/cyclic tensile raw data/HMDI-4-(C0-50)-3.txt,7f97f93a21647d40e9bb0941d281d453b8efbb68d91d1e9ae7553ad68ecd4c41,231191
iir-oh-pu-cyclic-durability-2026-v1,doi:10.17632/wg3znh66bv.1,HMDI-4,IIR_OH_crosslinked_polyurethane_network,hydroxylated_butyl_rubber_IIR_OH,HMDI,4,numeric_code_4_unresolved,polymer_family_diisocyanate_code_mapped,False,polyurethane_adjacent_experimental,cyclic_and_durability_transfer_supervision,0.45,10.17632/wg3znh66bv.1|HMDI-4,CC-BY-4.0,reference-190;reference-191,HMDI-4_rep3,3,79,50.198477879676,2.9316594106779883,0.26780021977739343,0.19725528638094217,0.07054493339645126,2312,64.72197513763334,5.286643103875922,0.26342373226986565,0-50,0.5,45.0,peak_stress_and_hysteresis_retention_transfer,False,,Low-Permeability and Calcification-resistant Polyu/Dataset 2. Network and mechanical data/cyclic tensile raw data/HMDI-4-(C0-50)-3.txt,7f97f93a21647d40e9bb0941d281d453b8efbb68d91d1e9ae7553ad68ecd4c41,231191
iir-oh-pu-cyclic-durability-2026-v1,doi:10.17632/wg3znh66bv.1,HMDI-4,IIR_OH_crosslinked_polyurethane_network,hydroxylated_butyl_rubber_IIR_OH,HMDI,4,numeric_code_4_unresolved,polymer_family_diisocyanate_code_mapped,False,polyurethane_adjacent_experimental,cyclic_and_durability_transfer_supervision,0.45,10.17632/wg3znh66bv.1|HMDI-4,CC-BY-4.0,reference-190;reference-191,HMDI-4_rep3,3,80,50.188785498602286,2.9385431650838156,0.2661594387710097,0.19620343974828763,0.06995599902272209,2312,64.87394715044108,5.242508313528704,0.26283493587807244,0-50,0.5,45.0,peak_stress_and_hysteresis_retention_transfer,False,,Low-Permeability and Calcification-resistant Polyu/Dataset 2. Network and mechanical data/cyclic tensile raw data/HMDI-4-(C0-50)-3.txt,7f97f93a21647d40e9bb0941d281d453b8efbb68d91d1e9ae7553ad68ecd4c41,231191
iir-oh-pu-cyclic-durability-2026-v1,doi:10.17632/wg3znh66bv.1,HMDI-4,IIR_OH_crosslinked_polyurethane_network,hydroxylated_butyl_rubber_IIR_OH,HMDI,4,numeric_code_4_unresolved,polymer_family_diisocyanate_code_mapped,False,polyurethane_adjacent_experimental,cyclic_and_durability_transfer_supervision,0.45,10.17632/wg3znh66bv.1|HMDI-4,CC-BY-4.0,reference-190;reference-191,HMDI-4_rep3,3,81,50.17423643479935,2.90742621016323,0.2637281407121657,0.19430029166557916,0.06942784904658655,2312,64.18698099898654,5.202928710930488,0.2632553691809494,0-50,0.5,45.0,peak_stress_and_hysteresis_retention_transfer,False,,Low-Permeability and Calcification-resistant Polyu/Dataset 2. Network and mechanical data/cyclic tensile raw data/HMDI-4-(C0-50)-3.txt,7f97f93a21647d40e9bb0941d281d453b8efbb68d91d1e9ae7553ad68ecd4c41,231191
iir-oh-pu-cyclic-durability-2026-v1,doi:10.17632/wg3znh66bv.1,HMDI-4,IIR_OH_crosslinked_polyurethane_network,hydroxylated_butyl_rubber_IIR_OH,HMDI,4,numeric_code_4_unresolved,polymer_family_diisocyanate_code_mapped,False,polyurethane_adjacent_experimental,cyclic_and_durability_transfer_supervision,0.45,10.17632/wg3znh66bv.1|HMDI-4,CC-BY-4.0,reference-190;reference-191,HMDI-4_rep3,3,82,50.15848819265871,2.9078067852713216,0.2624929369120923,0.19338779291241132,0.06910514399968098,2312,64.19538292064026,5.178745168205715,0.26326477509306845,0-50,0.5,45.0,peak_stress_and_hysteresis_retention_transfer,False,,Low-Permeability and Calcification-resistant Polyu/Dataset 2. Network and mechanical data/cyclic tensile raw data/HMDI-4-(C0-50)-3.txt,7f97f93a21647d40e9bb0941d281d453b8efbb68d91d1e9ae7553ad68ecd4c41,231191
iir-oh-pu-cyclic-durability-2026-v1,doi:10.17632/wg3znh66bv.1,HMDI-4,IIR_OH_crosslinked_polyurethane_network,hydroxylated_butyl_rubber_IIR_OH,HMDI,4,numeric_code_4_unresolved,polymer_family_diisocyanate_code_mapped,False,polyurethane_adjacent_experimental,cyclic_and_durability_transfer_supervision,0.45,10.17632/wg3znh66bv.1|HMDI-4,CC-BY-4.0,reference-190;reference-191,HMDI-4_rep3,3,83,50.13823681175874,2.901746539608855,0.2601195885772224,0.19176202205229934,0.06835756652492306,2312,64.06159143460832,5.1227216508351425,0.2627928442406773,0-50,0.5,45.0,peak_stress_and_hysteresis_retention_transfer,False,,Low-Permeability and Calcification-resistant Polyu/Dataset 2. Network and mechanical data/cyclic tensile raw data/HMDI-4-(C0-50)-3.txt,7f97f93a21647d40e9bb0941d281d453b8efbb68d91d1e9ae7553ad68ecd4c41,231191
iir-oh-pu-cyclic-durability-2026-v1,doi:10.17632/wg3znh66bv.1,HMDI-4,IIR_OH_crosslinked_polyurethane_network,hydroxylated_butyl_rubber_IIR_OH,HMDI,4,numeric_code_4_unresolved,polymer_family_diisocyanate_code_mapped,False,polyurethane_adjacent_experimental,cyclic_and_durability_transfer_supervision,0.45,10.17632/wg3znh66bv.1|HMDI-4,CC-BY-4.0,reference-190;reference-191,HMDI-4_rep3,3,84,50.11514301426839,2.9018706218216006,0.25853174505414295,0.1895740213322844,0.06895772372185854,2312,64.06433078620526,5.167697480475378,0.2667282646756478,0-50,0.5,45.0,peak_stress_and_hysteresis_retention_transfer,False,,Low-Permeability and Calcification-resistant Polyu/Dataset 2. Network and mechanical data/cyclic tensile raw data/HMDI-4-(C0-50)-3.txt,7f97f93a21647d40e9bb0941d281d453b8efbb68d91d1e9ae7553ad68ecd4c41,231191
iir-oh-pu-cyclic-durability-2026-v1,doi:10.17632/wg3znh66bv.1,HMDI-4,IIR_OH_crosslinked_polyurethane_network,hydroxylated_butyl_rubber_IIR_OH,HMDI,4,numeric_code_4_unresolved,polymer_family_diisocyanate_code_mapped,False,polyurethane_adjacent_experimental,cyclic_and_durability_transfer_supervision,0.45,10.17632/wg3znh66bv.1|HMDI-4,CC-BY-4.0,reference-190;reference-191,HMDI-4_rep3,3,85,50.09046543079225,2.8702310953373495,0.2561611643737568,0.1885041726354702,0.0676569917382866,2312,63.36582787040898,5.070220518773584,0.26411884839643524,0-50,0.5,45.0,peak_stress_and_hysteresis_retention_transfer,False,,Low-Permeability and Calcification-resistant Polyu/Dataset 2. Network and mechanical data/cyclic tensile raw data/HMDI-4-(C0-50)-3.txt,7f97f93a21647d40e9bb0941d281d453b8efbb68d91d1e9ae7553ad68ecd4c41,231191
