Repository: fafasco16/TPU-HighThroughput-Screening

# TPU/TPUU 定向五目标筛选数据集

- 版本：`tpu-directed-five-objective-2026-08-30-v1`
- 三目标相关实验记录：120,550行
- 商用构件：24种
- 现实配方：980个

## 结论

旧数据没有作废，而是重新分工：

| 旧资产 | 继续用途 | 禁止解释 |
|---|---|---|
| Gold-V结构与虚拟候选 | 化学空间、反应规则、适用域和候选排序 | 不是实验性能真值 |
| Gold-C计算与模拟 | 表示预训练、机理描述符、低保真代理和后段复核 | 不能无标记冒充宏观实验性能 |
| Gold-E实验曲线与标量 | 性能端点、来源内校准和最终实验残差 | 曲线点数不是材料数 |
| 商用构件与980个现实配方 | 成本/EHS门、现实Pareto候选和实验设计 | 目录证据不等于实时库存或低成本 |

新主线只训练三个清晰目标：韧性、循环恢复和热稳定。成本与环保保持透明规则约束，不制造虚假标签。昂贵DFT/MD在完成便宜的结构、配方、采购/EHS和模型预筛前保持后置。

## 当前任务门

| 目标 | 类型 | 实验主目标闭合组 | 直接低保真计算组 | 机理代理组 | 状态 |
|---|---|---:|---:|---:|---|
| 韧性 | single_task_model | 8 | 1 | 7988 | insufficient_chemistry_closed_labels |

File: 结果/定向筛选/IIR-OH聚氨酯循环端点.csv (part 13 of 13)
release_id,source_id,formulation_id,polymer_family,soft_segment_family,diisocyanate_family,formulation_code_value,formulation_semantics_status,chemistry_mapping_status,thermoplastic_tpu_core,model_admission_layer,usage_mode,future_weight_ceiling,split_group,license,citation_keys,cyclic_run_id,replicate_id,cycle_number,maximum_strain_percent,peak_stress_MPa,loading_energy_MJ_m3,unloading_energy_MJ_m3,hysteresis_energy_MJ_m3,cycle_point_count,peak_stress_retention_percent,hysteresis_retention_percent,dissipation_fraction,cycle_strain_range_percent,segmentation_low_threshold_percent,segmentation_high_threshold_percent,cyclic_target_role,direct_shape_recovery_available,shape_recovery_ratio_percent,source_member,source_curve_sha256,source_run_point_count
iir-oh-pu-cyclic-durability-2026-v1,doi:10.17632/wg3znh66bv.1,HMDI-4,IIR_OH_crosslinked_polyurethane_network,hydroxylated_butyl_rubber_IIR_OH,HMDI,4,numeric_code_4_unresolved,polymer_family_diisocyanate_code_mapped,False,polyurethane_adjacent_experimental,cyclic_and_durability_transfer_supervision,0.45,10.17632/wg3znh66bv.1|HMDI-4,CC-BY-4.0,reference-190;reference-191,HMDI-4_rep3,3,86,50.06326969799985,2.8890017409013895,0.2544779216710384,0.18695619140313835,0.06752173026790004,2312,63.78022568588788,5.060084013071316,0.26533433558603503,0-50,0.5,45.0,peak_stress_and_hysteresis_retention_transfer,False,,Low-Permeability and Calcification-resistant Polyu/Dataset 2. Network and mechanical data/cyclic tensile raw data/HMDI-4-(C0-50)-3.txt,7f97f93a21647d40e9bb0941d281d453b8efbb68d91d1e9ae7553ad68ecd4c41,231191
iir-oh-pu-cyclic-durability-2026-v1,doi:10.17632/wg3znh66bv.1,HMDI-4,IIR_OH_crosslinked_polyurethane_network,hydroxylated_butyl_rubber_IIR_OH,HMDI,4,numeric_code_4_unresolved,polymer_family_diisocyanate_code_mapped,False,polyurethane_adjacent_experimental,cyclic_and_durability_transfer_supervision,0.45,10.17632/wg3znh66bv.1|HMDI-4,CC-BY-4.0,reference-190;reference-191,HMDI-4_rep3,3,87,50.03679798356172,2.8696630614810514,0.2523600892941315,0.1863350972256158,0.0660249920685157,2312,63.353287439214704,4.947918329454965,0.2616300868064841,0-50,0.5,45.0,peak_stress_and_hysteresis_retention_transfer,False,,Low-Permeability and Calcification-resistant Polyu/Dataset 2. Network and mechanical data/cyclic tensile raw data/HMDI-4-(C0-50)-3.txt,7f97f93a21647d40e9bb0941d281d453b8efbb68d91d1e9ae7553ad68ecd4c41,231191
iir-oh-pu-cyclic-durability-2026-v1,doi:10.17632/wg3znh66bv.1,HMDI-4,IIR_OH_crosslinked_polyurethane_network,hydroxylated_butyl_rubber_IIR_OH,HMDI,4,numeric_code_4_unresolved,polymer_family_diisocyanate_code_mapped,False,polyurethane_adjacent_experimental,cyclic_and_durability_transfer_supervision,0.45,10.17632/wg3znh66bv.1|HMDI-4,CC-BY-4.0,reference-190;reference-191,HMDI-4_rep3,3,88,50.00666098021141,2.8627823972428526,0.2505482810497126,0.18450696324584462,0.06604131780386799,2312,63.201383647753424,4.949141781403397,0.26358719176670137,0-50,0.5,45.0,peak_stress_and_hysteresis_retention_transfer,False,,Low-Permeability and Calcification-resistant Polyu/Dataset 2. Network and mechanical data/cyclic tensile raw data/HMDI-4-(C0-50)-3.txt,7f97f93a21647d40e9bb0941d281d453b8efbb68d91d1e9ae7553ad68ecd4c41,231191
iir-oh-pu-cyclic-durability-2026-v1,doi:10.17632/wg3znh66bv.1,HMDI-4,IIR_OH_crosslinked_polyurethane_network,hydroxylated_butyl_rubber_IIR_OH,HMDI,4,numeric_code_4_unresolved,polymer_family_diisocyanate_code_mapped,False,polyurethane_adjacent_experimental,cyclic_and_durability_transfer_supervision,0.45,10.17632/wg3znh66bv.1|HMDI-4,CC-BY-4.0,reference-190;reference-191,HMDI-4_rep3,3,89,49.97615250139803,2.862027905079698,0.24887578662900445,0.18279388007169164,0.0660819065573128,2312,63.18472679367026,4.952183505920849,0.2655216381327612,0-50,0.5,45.0,peak_stress_and_hysteresis_retention_transfer,False,,Low-Permeability and Calcification-resistant Polyu/Dataset 2. Network and mechanical data/cyclic tensile raw data/HMDI-4-(C0-50)-3.txt,7f97f93a21647d40e9bb0941d281d453b8efbb68d91d1e9ae7553ad68ecd4c41,231191
iir-oh-pu-cyclic-durability-2026-v1,doi:10.17632/wg3znh66bv.1,HMDI-4,IIR_OH_crosslinked_polyurethane_network,hydroxylated_butyl_rubber_IIR_OH,HMDI,4,numeric_code_4_unresolved,polymer_family_diisocyanate_code_mapped,False,polyurethane_adjacent_experimental,cyclic_and_durability_transfer_supervision,0.45,10.17632/wg3znh66bv.1|HMDI-4,CC-BY-4.0,reference-190;reference-191,HMDI-4_rep3,3,90,49.94645336885553,2.873707425547839,0.24697201997777454,0.18169317313442193,0.06527884684335261,2312,63.44257449269191,4.892002144986686,0.2643167709816973,0-50,0.5,45.0,peak_stress_and_hysteresis_retention_transfer,False,,Low-Permeability and Calcification-resistant Polyu/Dataset 2. Network and mechanical data/cyclic tensile raw data/HMDI-4-(C0-50)-3.txt,7f97f93a21647d40e9bb0941d281d453b8efbb68d91d1e9ae7553ad68ecd4c41,231191
iir-oh-pu-cyclic-durability-2026-v1,doi:10.17632/wg3znh66bv.1,HMDI-4,IIR_OH_crosslinked_polyurethane_network,hydroxylated_butyl_rubber_IIR_OH,HMDI,4,numeric_code_4_unresolved,polymer_family_diisocyanate_code_mapped,False,polyurethane_adjacent_experimental,cyclic_and_durability_transfer_supervision,0.45,10.17632/wg3znh66bv.1|HMDI-4,CC-BY-4.0,reference-190;reference-191,HMDI-4_rep3,3,91,49.91307562534018,2.8599234210294773,0.24473191035604702,0.1802203973594155,0.06451151299663152,2312,63.13826629287679,4.834498083478243,0.2636007413286533,0-50,0.5,45.0,peak_stress_and_hysteresis_retention_transfer,False,,Low-Permeability and Calcification-resistant Polyu/Dataset 2. Network and mechanical data/cyclic tensile raw data/HMDI-4-(C0-50)-3.txt,7f97f93a21647d40e9bb0941d281d453b8efbb68d91d1e9ae7553ad68ecd4c41,231191
iir-oh-pu-cyclic-durability-2026-v1,doi:10.17632/wg3znh66bv.1,HMDI-4,IIR_OH_crosslinked_polyurethane_network,hydroxylated_butyl_rubber_IIR_OH,HMDI,4,numeric_code_4_unresolved,polymer_family_diisocyanate_code_mapped,False,polyurethane_adjacent_experimental,cyclic_and_durability_transfer_supervision,0.45,10.17632/wg3znh66bv.1|HMDI-4,CC-BY-4.0,reference-190;reference-191,HMDI-4_rep3,3,92,49.8831494569586,2.8333325278460793,0.24251572401819668,0.1785564348747735,0.06395928914342319,2312,62.55122159005938,4.793114382554563,0.2637325451879736,0-50,0.5,45.0,peak_stress_and_hysteresis_retention_transfer,False,,Low-Permeability and Calcification-resistant Polyu/Dataset 2. Network and mechanical data/cyclic tensile raw data/HMDI-4-(C0-50)-3.txt,7f97f93a21647d40e9bb0941d281d453b8efbb68d91d1e9ae7553ad68ecd4c41,231191
iir-oh-pu-cyclic-durability-2026-v1,doi:10.17632/wg3znh66bv.1,HMDI-4,IIR_OH_crosslinked_polyurethane_network,hydroxylated_butyl_rubber_IIR_OH,HMDI,4,numeric_code_4_unresolved,polymer_family_diisocyanate_code_mapped,False,polyurethane_adjacent_experimental,cyclic_and_durability_transfer_supervision,0.45,10.17632/wg3znh66bv.1|HMDI-4,CC-BY-4.0,reference-190;reference-191,HMDI-4_rep3,3,93,49.853690856060474,2.8381120924924175,0.24080201264344364,0.17689667852959157,0.06390533411385207,2312,62.6567395991031,4.78907098820619,0.26538538200873313,0-50,0.5,45.0,peak_stress_and_hysteresis_retention_transfer,False,,Low-Permeability and Calcification-resistant Polyu/Dataset 2. Network and mechanical data/cyclic tensile raw data/HMDI-4-(C0-50)-3.txt,7f97f93a21647d40e9bb0941d281d453b8efbb68d91d1e9ae7553ad68ecd4c41,231191
iir-oh-pu-cyclic-durability-2026-v1,doi:10.17632/wg3znh66bv.1,HMDI-4,IIR_OH_crosslinked_polyurethane_network,hydroxylated_butyl_rubber_IIR_OH,HMDI,4,numeric_code_4_unresolved,polymer_family_diisocyanate_code_mapped,False,polyurethane_adjacent_experimental,cyclic_and_durability_transfer_supervision,0.45,10.17632/wg3znh66bv.1|HMDI-4,CC-BY-4.0,reference-190;reference-191,HMDI-4_rep3,3,94,49.82909840875884,2.8300964599799157,0.2388024453098785,0.1754818584532656,0.0633205868566129,2312,62.479779217451345,4.745249980712698,0.26515887127724286,0-50,0.5,45.0,peak_stress_and_hysteresis_retention_transfer,False,,Low-Permeability and Calcification-resistant Polyu/Dataset 2. Network and mechanical data/cyclic tensile raw data/HMDI-4-(C0-50)-3.txt,7f97f93a21647d40e9bb0941d281d453b8efbb68d91d1e9ae7553ad68ecd4c41,231191
iir-oh-pu-cyclic-durability-2026-v1,doi:10.17632/wg3znh66bv.1,HMDI-4,IIR_OH_crosslinked_polyurethane_network,hydroxylated_butyl_rubber_IIR_OH,HMDI,4,numeric_code_4_unresolved,polymer_family_diisocyanate_code_mapped,False,polyurethane_adjacent_experimental,cyclic_and_durability_transfer_supervision,0.45,10.17632/wg3znh66bv.1|HMDI-4,CC-BY-4.0,reference-190;reference-191,HMDI-4_rep3,3,95,49.79599458266581,2.809320055363303,0.23662210438573916,0.17379185156440868,0.06283025282133048,2312,62.02110044387073,4.708504307828529,0.2655299384832838,0-50,0.5,45.0,peak_stress_and_hysteresis_retention_transfer,False,,Low-Permeability and Calcification-resistant Polyu/Dataset 2. Network and mechanical data/cyclic tensile raw data/HMDI-4-(C0-50)-3.txt,7f97f93a21647d40e9bb0941d281d453b8efbb68d91d1e9ae7553ad68ecd4c41,231191
iir-oh-pu-cyclic-durability-2026-v1,doi:10.17632/wg3znh66bv.1,HMDI-4,IIR_OH_crosslinked_polyurethane_network,hydroxylated_butyl_rubber_IIR_OH,HMDI,4,numeric_code_4_unresolved,polymer_family_diisocyanate_code_mapped,False,polyurethane_adjacent_experimental,cyclic_and_durability_transfer_supervision,0.45,10.17632/wg3znh66bv.1|HMDI-4,CC-BY-4.0,reference-190;reference-191,HMDI-4_rep3,3,96,49.772231718234416,2.8135978068296525,0.2343611554576377,0.17229908564355825,0.06206206981407944,2312,62.11553996949968,4.650936610160214,0.26481380710421343,0-50,0.5,45.0,peak_stress_and_hysteresis_retention_transfer,False,,Low-Permeability and Calcification-resistant Polyu/Dataset 2. Network and mechanical data/cyclic tensile raw data/HMDI-4-(C0-50)-3.txt,7f97f93a21647d40e9bb0941d281d453b8efbb68d91d1e9ae7553ad68ecd4c41,231191
iir-oh-pu-cyclic-durability-2026-v1,doi:10.17632/wg3znh66bv.1,HMDI-4,IIR_OH_crosslinked_polyurethane_network,hydroxylated_butyl_rubber_IIR_OH,HMDI,4,numeric_code_4_unresolved,polymer_family_diisocyanate_code_mapped,False,polyurethane_adjacent_experimental,cyclic_and_durability_transfer_supervision,0.45,10.17632/wg3znh66bv.1|HMDI-4,CC-BY-4.0,reference-190;reference-191,HMDI-4_rep3,3,97,49.74962387039601,2.805145269172166,0.23326596904788338,0.17101002203599489,0.062255947011888496,2312,61.92893407315128,4.6654657832907045,0.2668882532072605,0-50,0.5,45.0,peak_stress_and_hysteresis_retention_transfer,False,,Low-Permeability and Calcification-resistant Polyu/Dataset 2. Network and mechanical data/cyclic tensile raw data/HMDI-4-(C0-50)-3.txt,7f97f93a21647d40e9bb0941d281d453b8efbb68d91d1e9ae7553ad68ecd4c41,231191
iir-oh-pu-cyclic-durability-2026-v1,doi:10.17632/wg3znh66bv.1,HMDI-4,IIR_OH_crosslinked_polyurethane_network,hydroxylated_butyl_rubber_IIR_OH,HMDI,4,numeric_code_4_unresolved,polymer_family_diisocyanate_code_mapped,False,polyurethane_adjacent_experimental,cyclic_and_durability_transfer_supervision,0.45,10.17632/wg3znh66bv.1|HMDI-4,CC-BY-4.0,reference-190;reference-191,HMDI-4_rep3,3,98,49.729468071558856,2.7903054411262453,0.2307592005512323,0.16974856546583836,0.06101063508539395,2312,61.60131655443934,4.5721420052189545,0.2643909102633964,0-50,0.5,45.0,peak_stress_and_hysteresis_retention_transfer,False,,Low-Permeability and Calcification-resistant Polyu/Dataset 2. Network and mechanical data/cyclic tensile raw data/HMDI-4-(C0-50)-3.txt,7f97f93a21647d40e9bb0941d281d453b8efbb68d91d1e9ae7553ad68ecd4c41,231191
iir-oh-pu-cyclic-durability-2026-v1,doi:10.17632/wg3znh66bv.1,HMDI-4,IIR_OH_crosslinked_polyurethane_network,hydroxylated_butyl_rubber_IIR_OH,HMDI,4,numeric_code_4_unresolved,polymer_family_diisocyanate_code_mapped,False,polyurethane_adjacent_experimental,cyclic_and_durability_transfer_supervision,0.45,10.17632/wg3znh66bv.1|HMDI-4,CC-BY-4.0,reference-190;reference-191,HMDI-4_rep3,3,99,49.71301561524993,2.7753905134762875,0.22894898261551863,0.16809193604687317,0.06085704656864546,2312,61.2720410686772,4.560632069156789,0.2658105132130884,0-50,0.5,45.0,peak_stress_and_hysteresis_retention_transfer,False,,Low-Permeability and Calcification-resistant Polyu/Dataset 2. Network and mechanical data/cyclic tensile raw data/HMDI-4-(C0-50)-3.txt,7f97f93a21647d40e9bb0941d281d453b8efbb68d91d1e9ae7553ad68ecd4c41,231191
iir-oh-pu-cyclic-durability-2026-v1,doi:10.17632/wg3znh66bv.1,HMDI-4,IIR_OH_crosslinked_polyurethane_network,hydroxylated_butyl_rubber_IIR_OH,HMDI,4,numeric_code_4_unresolved,polymer_family_diisocyanate_code_mapped,False,polyurethane_adjacent_experimental,cyclic_and_durability_transfer_supervision,0.45,10.17632/wg3znh66bv.1|HMDI-4,CC-BY-4.0,reference-190;reference-191,HMDI-4_rep3,3,100,49.69857097220931,2.760430456369274,0.22740744702331994,0.167084954668443,0.06032249235487694,2312,60.94176926404291,4.520572532464259,0.2652617279885784,0-50,0.5,45.0,peak_stress_and_hysteresis_retention_transfer,False,,Low-Permeability and Calcification-resistant Polyu/Dataset 2. Network and mechanical data/cyclic tensile raw data/HMDI-4-(C0-50)-3.txt,7f97f93a21647d40e9bb0941d281d453b8efbb68d91d1e9ae7553ad68ecd4c41,231191
