Repository: fafasco16/TPU-HighThroughput-Screening

# TPU/TPUU 多目标高通量筛选

本仓库面向可实际采购和合成的 TPU/TPUU 体系，目标是联合筛选韧性、循环恢复、热稳定、成本与环保属性。当前阶段只整理数据、配方和训练输入，不运行新的 DFT/MD，也不训练最终模型。

## 当前主线

三个性质分别建立单任务、多保真模型：

1. 韧性：以应力—应变曲线积分面积为主目标；
2. 循环恢复：以固定应变和循环数下的残余应变/弹性恢复率为主目标；
3. 热稳定：以 T5、T10 或 Td,onset 为主目标，Tg 单列为使用温度辅助指标。

成本与环保不伪造成机器学习标签。成本由配方质量分数和同地区、同日期报价计算；环保保留可再生碳、GHS/SDS、溶剂/催化剂、工艺能耗和回收证据等透明子指标。

计算数据按四种角色使用：直接低保真标签、迁移预训练、机理特征和同体系工况代理。模拟或代理值始终保留方法和保真度，不冒充实验真值。

## 目录

```text
代码/             当前数据生成、采购接口和测试
候选/             24种商用构件与980个现实TPU配方
结果/可用数据集/  冻结的实验、计算和候选输入
结果/定向筛选/    三目标实验/计算证据与五目标约束视图
配置/             采购接口配置
文档/             Gold定义、来源引用和实施计划
```

大型原始附件只保存在本地 `数据/原始`，由 `.gitignore` 隔离。历史审计代码、旧计算输入和旧模型可从 Git 标签 `pre-cleanup-20260830` 恢复，不放在当前工作树中。

## 关键入口

- [定向筛选说明](结果/定向筛选/README.md)
- [五目标任务清单](结果/定向筛选/筛选任务清单.csv)
- [实验标签审计](结果/定向筛选/目标标签审计.csv)
- [计算证据审计](结果/定向筛选/计算证据审计.csv)
- [TGA热稳定端点](结果/定向筛选/TGA热稳定端点.csv)
- [现实配方训练前特征](结果/定向筛选/三目标配方特征.csv.gz)
- [训练前任务清单](结果/定向筛选/训练前任务清单.csv)
- [扩充数据总账](结果/定向筛选/扩充数据总账.csv)
- [本地来源审计](结果/定向筛选/本地来源审计.csv)
- [本地扩库队列](结果/定向筛选/本地扩库队列.csv)
- [DRUM机械回收TPUU拉伸端点](结果/定向筛选/DRUM机械回收拉伸端点.csv)
- [Zenodo多孔TPU拉伸端点](结果/定向筛选/Zenodo多孔TPU拉伸端点.csv)
- [Figshare强韧自愈TPU端点](结果/定向筛选/Figshare强韧自愈端点.csv)
- [标准化热塑性弹性体TGA端点](结果/定向筛选/标准化热塑性弹性体TGA端点.csv)
- [标准化热塑性弹性体拉伸端点](结果/定向筛选/标准化热塑性弹性体拉伸端点.csv)
- [标准化热塑性弹性体应力松弛代理端点](结果/定向筛选/标准热塑性弹性体松弛端点.csv)
- [PHCU非异氰酸酯双目标端点](结果/定向筛选/PHCU双目标端点.csv)
- [DRUM机械回收TPUU TGA端点](结果/定向筛选/DRUM机械回收TGA端点.csv)
- [DRUM机械回收TPUU循环端点](结果/定向筛选/DRUM机械回收循环端点.csv)
- [低天花板TPUU热稳定端点](结果/定向筛选/低天花板TPUU热稳定端点.csv)
- [QUB生物基自修复TPU拉伸端点](结果/定向筛选/QUB生物基自修复TPU拉伸端点.csv)
- [QUB生物基自修复TPU循环代理端点](结果/定向筛选/QUB生物基自修复TPU循环端点.csv)
- [QUB生物基自修复TPU TGA端点](结果/定向筛选/QUB生物基自修复TPUTGA端点.csv)
- [DataInBrief形状记忆PU拉伸端点](结果/定向筛选/DataInBrief形状记忆PU拉伸端点.csv)
- [DataInBrief形状记忆PU循环迁移端点](结果/定向筛选/DataInBrief形状记忆PU循环端点.csv)
- [DataInBrief形状记忆PU热稳定端点](结果/定向筛选/DataInBrief形状记忆PU热稳定端点.csv)
- [商业TPU温度/冲击疲劳端点](结果/定向筛选/商业TPU温度疲劳端点.csv)
- [商业TPU同试样恢复配对](结果/定向筛选/商业TPU恢复配对端点.csv)
- [Elastollan 1154D/PCL直接形状记忆端点](结果/定向筛选/ElastollanPCL形状记忆端点.csv)
- [Tecoflex EG-60D/尼可刹米多性能端点](结果/定向筛选/Tecoflex药物复合TPU多性能端点.csv)
- [IIR-OH聚氨酯100圈循环端点](结果/定向筛选/IIR-OH聚氨酯循环端点.csv)
- [IIR-OH聚氨酯水解保持端点](结果/定向筛选/IIR-OH聚氨酯水解保持端点.csv)
- [eSUN eTPU-95A载荷伸长辅助端点](结果/定向筛选/TPU95A载荷伸长端点.csv)
- [eSUN eTPU-95A应力松弛代理端点](结果/定向筛选/TPU95A应力松弛端点.csv)
- [Sawbones PCF20泡沫拉伸与断裂端点](结果/定向筛选/PCF20泡沫拉伸断裂端点.csv)
- [EOS TPU 1301拉伸端点](结果/定向筛选/TPU1301拉伸端点.csv)
- [EOS TPU 1301应力松弛代理端点](结果/定向筛选/TPU1301应力松弛端点.csv)
- [生物基动态网络玻璃体拉伸端点](结果/定向筛选/生物基玻璃体拉伸端点.csv)
- [生物基动态网络玻璃体松弛端点](结果/定向筛选/生物基玻璃体松弛端点.csv)
- [生物基动态网络玻璃体TGA端点](结果/定向筛选/生物基玻璃体TGA端点.csv)
- [PCU85湿干单纤维循环端点](结果/定向筛选/PCU85单纤维循环端点.csv)
- [PU高低速松弛曲线证据](结果/定向筛选/PU高低速松弛曲线端点.csv)
- [PU高低速松弛工况聚合](结果/定向筛选/PU高低速松弛工况端点.csv)
- [PU漆包铜线多速率TGA端点](结果/定向筛选/PU铜热解TGA端点.csv)
- [FDM TPU晶格与基材力学端点](结果/定向筛选/FDM_TPU晶格基材力学端点.csv)
- [PU微球复合加载卸载端点](结果/定向筛选/PU微球复合加载卸载端点.csv)

# TPU/TPUU 定向五目标筛选数据集

- 版本：`tpu-directed-five-objective-2026-08-30-v1`
- 三目标相关实验记录：120,550行
- 商用构件：24种
- 现实配方：980个

## 结论

旧数据没有作废，而是重新分工：

| 旧资产 | 继续用途 | 禁止解释 |
|---|---|---|
| Gold-V结构与虚拟候选 | 化学空间、反应规则、适用域和候选排序 | 不是实验性能真值 |
| Gold-C计算与模拟 | 表示预训练、机理描述符、低保真代理和后段复核 | 不能无标记冒充宏观实验性能 |
| Gold-E实验曲线与标量 | 性能端点、来源内校准和最终实验残差 | 曲线点数不是材料数 |
| 商用构件与980个现实配方 | 成本/EHS门、现实Pareto候选和实验设计 | 目录证据不等于实时库存或低成本 |

新主线只训练三个清晰目标：韧性、循环恢复和热稳定。成本与环保保持透明规则约束，不制造虚假标签。昂贵DFT/MD在完成便宜的结构、配方、采购/EHS和模型预筛前保持后置。

## 当前任务门

| 目标 | 类型 | 实验主目标闭合组 | 直接低保真计算组 | 机理代理组 | 状态 |
|---|---|---:|---:|---:|---|
| 韧性 | single_task_model | 8 | 1 | 7988 | insufficient_chemistry_closed_labels |
| 循环恢复 | single_task_model | 5 | 0 | 7988 | insufficient_chemistry_closed_labels |
| 热稳定 | single_task_model | 0 | 21 | 4 | insufficient_chemistry_closed_labels |
| 原料成本 | deterministic_constraint | 0 | 0 | 0 | rule_data_missing |
| 环保约束 | deterministic_constraint | 0 | 0 | 0 | rule_data_missing |

`已闭合化学配方组`只统计主目标中同一来源内存在组分表的配方；辅助强度、伸长、Tg等不会抬高主目标就绪数，试样重复、曲线点和工况变化也不会扩大为新化学体系。

## 文件

- `三目标实验标签.csv.gz`：三目标直接值、曲线和辅助性质，保留原条件、来源、划分和权重。
- `目标标签审计.csv`：逐性质的来源、配方、曲线、独立单元和映射缺口。
- `三目标计算证据.csv.gz`：与三目标相关的直接低保真、迁移、工况代理和机理代理计算记录。
- `计算证据审计.csv`：按硬分组审计计算证据，避免把同一配方的工况数当作材料数。
- `TGA热稳定端点.csv`：由独立脚本从TGA曲线提取T5/T10/T50；身份冲突单独阻断，Td,onset不在缺少统一切线协议时强行派生。
- `TPUU循环端点.csv`：由独立脚本从4条加载—卸载曲线提取80个逐循环恢复、残余应变、滞后能和保持率端点。
- `DRUM机械回收拉伸端点.csv`：从CC0来源物化107条核心TPUU独立拉伸曲线的强度、断裂伸长和韧性端点，覆盖21个配方代码。
- `Zenodo多孔TPU拉伸端点.csv`：从CC BY 4.0工作簿物化25条独立拉伸曲线，覆盖5个来源材料代码；商业TPU基体身份未闭合，因此只作辅助域。
- `本地来源审计.csv`与`本地扩库队列.csv`：只读扫描本地原件元数据并按三目标排出增量接入顺序。
- `外部来源候选.csv`：通过官方API新增的开放来源及本地原件清单、许可证和引用状态。
- `三目标配方特征.csv.gz`：由独立脚本生成980个现实TPU配方的身份、结构上下文、计量和计算前门。
- `训练前任务清单.csv`与`训练前发布清单.json`：明确记录尚未启动模型训练、预测或新量化计算。
- `现实构件约束.csv`：24种商用构件，价格和结构化EHS未知时明确留空。
- `现实配方候选.csv`：980个TPU现实配方；当前没有胺类扩链剂，因此不得宣称覆盖TPUU空间。
- `筛选任务清单.csv`：三个单任务模型和两个规则目标的最低数据门。
- `发布清单.json`：输入输出哈希与数量。

## 下一步顺序

1. 已从已有TGA曲线提取T5/T10/T50；下一步人工核验4条已识别曲线的配方、气氛和升温速率。
2. 定向补齐韧性、循环恢复和热分解端点的组分—配方—工艺映射。
3. 为24种商用构件录入同地区同日期报价和结构化SDS/GHS字段。
4. 增加商业二胺/胺类扩链剂后，单独生成TPUU现实候选。
5. 用户解除“计算前停止”门后，才进入模型训练、Pareto预测和新量化计算。

## 参考入口

- `结果/可用数据集/README.md`
- `文档/Gold数据集定义.md`
- `文档/数据来源与参考文献.md`

File: 结果/定向筛选/Tecoflex药物复合TPU多性能端点.csv
release_id,source_id,material_id,source_material_label,material_family,TPU_grade,TPU_supplier,TPU_soft_to_hard_segment_ratio,TPU_Tg_C,niclosamide_wt_percent,TPU_nominal_wt_percent,chemistry_mapping_status,T5_C,T10_C,T50_C,residue_at_max_temperature_percent,TGA_max_temperature_C,TGA_point_count,TGA_baseline_weight_percent,TGA_heating_rate_C_min,TGA_atmosphere,TGA_nitrogen_flow_mL_min,TGA_sample_mass_mg_approx,maximum_observed_stress_MPa,maximum_observed_strain_percent,partial_tensile_curve_area_MJ_m3,tensile_curve_point_count,strain_unit_resolution,toughness_evidence_level,elastic_modulus_replicate_count,elastic_modulus_mean_MPa,elastic_modulus_std_MPa,stress_at_100_percent_replicate_count,stress_at_100_percent_mean_MPa,stress_at_100_percent_std_MPa,tensile_standard,tensile_rate_mm_min,grip_distance_mm,solvent_cast_TPU_chloroform_w_v_percent,vacuum_dry_days,vacuum_dry_temperature_C,extrusion_temperature_C,extrusion_speed_rpm,thermoplastic_tpu_core,model_admission_layer,usage_mode,future_weight_ceiling,split_group,source_locator,license,citation_keys
tecoflex-eg60d-nic-multiperformance-2022-v1,doi:10.5281/zenodo.6128356,Tecoflex_EG60D,TPU,Tecoflex_EG60D_niclosamide_composite,Tecoflex EG-60D,Lubrizol,3:1,23.0,0.0,100.0,commercial_grade_additive_fraction_mapped,295.1323424716675,300.464065273909,325.5097304285714,1.0607921107363842,599.9639,5924,100.17665,20.0,nitrogen,60.0,10.0,15.482958110999999,190.25,19.992025092708612,284,source_header_percent_but_values_fraction; normalized_x100,partial_tensile_curve_area_lower_bound,5,4.77558208806635,0.164146514472478,5,12.408593956,0.246823929617849,ISO 527-1,20.0,20.0,12.5,3.0,25.0,180.0,75.0,True,core_tpu_composite_experimental,partial_toughness_and_thermal_supervision,0.75,10.5281/zenodo.6128356|Tecoflex_EG60D,数据/原始/外部数据/新增开放数据/Zenodo_Tecoflex药物复合TPU/TGA thermal analysis.xlsx#TPU-NIC;数据/原始/外部数据/新增开放数据/Zenodo_Tecoflex药物复合TPU/mechanical testing sup fig 1.xlsx#Sheet1 (2),CC-BY-4.0,reference-188;reference-189
tecoflex-eg60d-nic-multiperformance-2022-v1,doi:10.5281/zenodo.6128356,Tecoflex_EG60D_NIC2,NIC-2,Tecoflex_EG60D_niclosamide_composite,Tecoflex EG-60D,Lubrizol,3:1,23.0,2.0,98.0,commercial_grade_additive_fraction_mapped,311.3780015525554,318.03965556226,341.37042724184784,0.5533228453914216,599.9651,5915,99.889315,20.0,nitrogen,60.0,10.0,15.532343824999998,189.335,18.86365259719745,284,source_header_percent_but_values_fraction; normalized_x100,partial_tensile_curve_area_lower_bound,6,5.12570995366482,0.268309391151342,6,11.6470521816667,0.737935787244253,ISO 527-1,20.0,20.0,12.5,3.0,25.0,180.0,75.0,True,core_tpu_composite_experimental,partial_toughness_and_thermal_supervision,0.75,10.5281/zenodo.6128356|Tecoflex_EG60D_NIC2,数据/原始/外部数据/新增开放数据/Zenodo_Tecoflex药物复合TPU/TGA thermal analysis.xlsx#TPU-NIC;数据/原始/外部数据/新增开放数据/Zenodo_Tecoflex药物复合TPU/mechanical testing sup fig 1.xlsx#Sheet1 (2),CC-BY-4.0,reference-188;reference-189
tecoflex-eg60d-nic-multiperformance-2022-v1,doi:10.5281/zenodo.6128356,Tecoflex_EG60D_NIC5,NIC-5,Tecoflex_EG60D_niclosamide_composite,Tecoflex EG-60D,Lubrizol,3:1,23.0,5.0,95.0,commercial_grade_additive_fraction_mapped,305.758978904703,314.3581691971033,336.39278094157686,0.8339020329755241,499.9398,5304,99.942915,20.0,nitrogen,60.0,10.0,17.825352797999997,197.0,22.806214930979195,284,source_header_percent_but_values_fraction; normalized_x100,partial_tensile_curve_area_lower_bound,6,5.60715764002079,0.982502883938419,6,13.3602203183333,2.46992022120719,ISO 527-1,20.0,20.0,12.5,3.0,25.0,180.0,75.0,True,core_tpu_composite_experimental,partial_toughness_and_thermal_supervision,0.75,10.5281/zenodo.6128356|Tecoflex_EG60D_NIC5,数据/原始/外部数据/新增开放数据/Zenodo_Tecoflex药物复合TPU/TGA thermal analysis.xlsx#TPU-NIC;数据/原始/外部数据/新增开放数据/Zenodo_Tecoflex药物复合TPU/mechanical testing sup fig 1.xlsx#Sheet1 (2),CC-BY-4.0,reference-188;reference-189
tecoflex-eg60d-nic-multiperformance-2022-v1,doi:10.5281/zenodo.6128356,Tecoflex_EG60D_NIC10,NIC-10,Tecoflex_EG60D_niclosamide_composite,Tecoflex EG-60D,Lubrizol,3:1,23.0,10.0,90.0,commercial_grade_additive_fraction_mapped,296.0391491379311,308.0771344130661,330.9739074776231,1.1709510745260576,499.9416,5320,99.89264499999999,20.0,nitrogen,60.0,10.0,17.431555178,198.92000000000002,20.178014711442962,284,source_header_percent_but_values_fraction; normalized_x100,partial_tensile_curve_area_lower_bound,5,5.98593847936964,0.297613126212455,5,10.987560464,0.339199283175879,ISO 527-1,20.0,20.0,12.5,3.0,25.0,180.0,75.0,True,core_tpu_composite_experimental,partial_toughness_and_thermal_supervision,0.75,10.5281/zenodo.6128356|Tecoflex_EG60D_NIC10,数据/原始/外部数据/新增开放数据/Zenodo_Tecoflex药物复合TPU/TGA thermal analysis.xlsx#TPU-NIC;数据/原始/外部数据/新增开放数据/Zenodo_Tecoflex药物复合TPU/mechanical testing sup fig 1.xlsx#Sheet1 (2),CC-BY-4.0,reference-188;reference-189
